Repository: williamschertzer/webScraper

File: glass_transition_temp.csv (part 1 of 62)
Blend ID(BDID),Characteristics of material,Material type,Mixing / Blending method,Molecular weight,Morphology,Name,Non-solvent,Polymer type,Polymerization information,Processing information,Remarks,Sample ID,Sequence info,Solvent,Branch/crosslink info,Glass transition temp.,comp_01_CU Chemical Strucutre,comp_01_CU formula,comp_01_Composition[%],comp_01_Composition[TLC-FID Area],comp_01_Composition[],comp_01_Composition[mol ratio of monomer repeating units],comp_01_Composition[mol ratio],comp_01_Composition[mol%],comp_01_Composition[part],comp_01_Composition[phr],comp_01_Composition[ratio],comp_01_Composition[unknown],comp_01_Composition[vol ratio],comp_01_Composition[vol%],comp_01_Composition[wt ratio],comp_01_Composition[wt%],comp_01_Formula weight(FW),comp_01_PID of Component,comp_01_Sample ID,comp_02_CU Chemical Strucutre,comp_02_CU formula,comp_02_Composition[%],comp_02_Composition[TLC-FID Area],comp_02_Composition[],comp_02_Composition[mol ratio of monomer repeating units],comp_02_Composition[mol ratio],comp_02_Composition[mol%],comp_02_Composition[part],comp_02_Composition[phr],comp_02_Composition[ratio],comp_02_Composition[unknown],comp_02_Composition[vol ratio],comp_02_Composition[vol%],comp_02_Composition[wt ratio],comp_02_Composition[wt%],comp_02_Formula weight(FW),comp_02_PID of Component,comp_02_Sample ID,comp_03_CU Chemical Strucutre,comp_03_CU formula,comp_03_Composition[%],comp_03_Composition[TLC-FID Area],comp_03_Composition[],comp_03_Composition[mol ratio of monomer repeating units],comp_03_Composition[mol ratio],comp_03_Composition[mol%],comp_03_Composition[part],comp_03_Composition[phr],comp_03_Composition[ratio],comp_03_Composition[unknown],comp_03_Composition[vol ratio],comp_03_Composition[vol%],comp_03_Composition[wt ratio],comp_03_Composition[wt%],comp_03_Formula weight(FW),comp_03_PID of Component,comp_03_Sample ID,comp_04_CU Chemical Strucutre,comp_04_CU formula,comp_04_Composition[%],comp_04_Composition[TLC-FID Area],comp_04_Composition[],comp_04_Composition[mol ratio of monomer repeating units],comp_04_Composition[mol ratio],comp_04_Composition[mol%],comp_04_Composition[part],comp_04_Composition[phr],comp_04_Composition[ratio],comp_04_Composition[unknown],comp_04_Composition[vol ratio],comp_04_Composition[vol%],comp_04_Composition[wt ratio],comp_04_Composition[wt%],comp_04_Formula weight(FW),comp_04_PID of Component,comp_04_Sample ID,Reference
BD000001,"Thermoplastic,Crystal",Neat resin,UHMWPE and LDPE blended,,Some small granules (infused UHMWPE) dispersed in the fracture flake layer (SEM),polyethene//polyethene,,Blend,,"Compression: 200C, 10.5MPa, 5h

Shape of Test Piece: Sheet

Remarks: t=ca.4mm, (tensile test) dumbbell shaped, (DMA) rectangular shaped, 60*10*4mm",Carbon nanofiber (CNF) unloaded,,,,,"['Glass transition temp. ca -120 [C]', 'Method: DMA', 'Condition: Heating rate;5C/min&three-point bending mode', 'Remarks: Temp. at tan(delta)peak, taken from the Fig.7']",,CH2,30,,,,,,,,,,,,,,14.03,P010001,39142-1-1-1,,CH2,70,,,,,,,,,,,,,,14.03,P010001,39142-2-1-1,,,,,,,,,,,,,,,,,,,,,,,,,,,,,,,,,,,,,,,"Ren, X.; Wang, X. Q.; Sui, G.; Zhong, W. H.; Fuqua, M. A.; Ulven, C. A. , Journal of Applied Polymer Science , 107 , 5 , 2837-2845 (2008)"
BD000005,"Thermoplastic,Crystal",Neat resin,Melt blended in twin-screw extruder,,,polyethene//poly(prop-1-ene)//poly[ethene-co-(prop-1-ene)],,Blend,,"Injection: Melt temp. 220C, mold temp. 50C, 70kg/cm2, 2s

Shape of Test Piece: Sheet

Remarks: (DMA) t=2mm",,,,,,"['Glass transition temp. ca 9.8 [C]', 'Method: DMA', 'Condition: Heating rate;5C/min & vibration amplitude 0.2mm', 'Remarks: Tg of PP phase, taken from the fig.7']",,C3H6,,,,,,,,,,,,,,95,42.08,P010002,,,C2H4 / C3H6,,,,,,,,,,,,,,5,28.05 / 42.08,P900015,,,,,,,,,,,,,,,,,,,,,,,,,,,,,,,,,,,,,,,,"Jang, Gu-Su; Jo, Nam-Ju; Cho, Won-Jei; Ha, Chang-Sik , Journal of Applied Polymer Science , 83 , 1 , 201-211 (2002)"
BD000005,"Thermoplastic,Crystal",Neat resin,Melt blended in twin-screw extruder,,,polyethene//poly(prop-1-ene)//poly[ethene-co-(prop-1-ene)],,Blend,,"Injection: Melt temp. 220C, mold temp. 50C, 70kg/cm2, 2s

Shape of Test Piece: Sheet

Remarks: (DMA) t=2mm",,,,,,"['Glass transition temp. ca -80 [C]', 'Method: DMA', 'Condition: Heating rate;5C/min & vibration amplitude 0.2mm', 'Remarks: Tg of PE phase']",,C3H6,,,,,,,,,,,,,,90,42.08,P010002,,,C2H4 / C3H6,,,,,,,,,,,,,,10,28.05 / 42.08,P900015,,,,,,,,,,,,,,,,,,,,,,,,,,,,,,,,,,,,,,,,"Jang, Gu-Su; Jo, Nam-Ju; Cho, Won-Jei; Ha, Chang-Sik , Journal of Applied Polymer Science , 83 , 1 , 201-211 (2002)"
BD000005,"Thermoplastic,Crystal",Neat resin,Melt blended in twin-screw extruder,,,polyethene//poly(prop-1-ene)//poly[ethene-co-(prop-1-ene)],,Blend,,"Injection: Melt temp. 220C, mold temp. 50C, 70kg/cm2, 2s

Shape of Test Piece: Sheet

Remarks: (DMA) t=2mm",,,,,,"['Glass transition temp. ca -80 [C]', 'Method: DMA', 'Condition: Heating rate;5C/min & vibration amplitude 0.2mm', 'Remarks: Tg of PE phase']",,C3H6,,,,,,,,,,,,,,85,42.08,P010002,,,C2H4 / C3H6,,,,,,,,,,,,,,15,28.05 / 42.08,P900015,,,,,,,,,,,,,,,,,,,,,,,,,,,,,,,,,,,,,,,,"Jang, Gu-Su; Jo, Nam-Ju; Cho, Won-Jei; Ha, Chang-Sik , Journal of Applied Polymer Science , 83 , 1 , 201-211 (2002)"
BD000005,"Thermoplastic,Crystal",Neat resin,Melt blended in twin-screw extruder,,,polyethene//poly(prop-1-ene)//poly[ethene-co-(prop-1-ene)],,Blend,,"Injection: Melt temp. 220C, mold temp. 50C, 70kg/cm2, 2s

Shape of Test Piece: Sheet

Remarks: (DMA) t=2mm",,,,,,"['Glass transition temp. ca -80 [C]', 'Method: DMA', 'Condition: Heating rate;5C/min & vibration amplitude 0.2mm', 'Remarks: Tg of PE phase']",,C3H6,,,,,,,,,,,,,,80,42.08,P010002,,,C2H4 / C3H6,,,,,,,,,,,,,,20,28.05 / 42.08,P900015,,,,,,,,,,,,,,,,,,,,,,,,,,,,,,,,,,,,,,,,"Jang, Gu-Su; Jo, Nam-Ju; Cho, Won-Jei; Ha, Chang-Sik , Journal of Applied Polymer Science , 83 , 1 , 201-211 (2002)"
BD000009,Thermoplastic,Neat resin,Injection molding blending,,Cylindrical PS particles dispersed in continuous matrix of HDPE (SEM),polyethene//polystyrene,,Blend,,"Electron beam irradiation: 0kGy

Shape of Test Piece: Sheet

Remarks: t=2.3-2.5mm",,,,,,"['Glass transition temp. 108.9 [C]', 'Method: DSC', 'Condition: Heating rate;15C/min&In N2']",,CH2,,,,,,,,,,,,,,50,14.03,P010001,38380-1-1-1,,C8H8,,,,,,,,,,,,,,50,104.15,P020001,38380-2-1-1,,,,,,,,,,,,,,,,,,,,,,,,,,,,,,,,,,,,,,,"Vasile, C.; Munteanu, B. S.; Pascu, M. C.; Stoleriu, A.; Brebu, M.; Nita, L.; Tomescu, A.; Cojocariu, A.; Nemes, E.; Zaharescu, T. , Focus on Natural and Synthetic Polymer Science , 1-30 (2006)"
BD000009,Thermoplastic,Neat resin,Injection molding blending,,"Cylindrical PS particles dispersed in continuous matrix of HDPE, and fractured surface seems more homogeneous (SEM)",polyethene//polystyrene,,Blend,,"Electron beam irradiation: 2MeV electron, 150kGy

Shape of Test Piece: Sheet

Remarks: t=2.3-2.5mm",,,,,,"['Glass transition temp. 109 [C]', 'Method: DSC', 'Condition: Heating rate;15C/min&N2']",,CH2,,,,,,,,,,,,,,50,14.03,P010001,38380-1-1-1,,C8H8,,,,,,,,,,,,,,50,104.15,P020001,38380-2-1-1,,,,,,,,,,,,,,,,,,,,,,,,,,,,,,,,,,,,,,,"Vasile, C.; Munteanu, B. S.; Pascu, M. C.; Stoleriu, A.; Brebu, M.; Nita, L.; Tomescu, A.; Cojocariu, A.; Nemes, E.; Zaharescu, T. , Focus on Natural and Synthetic Polymer Science , 1-30 (2006)"
BD000009,,Neat resin,"Mixed at 170C,16rpm for 20min in Banbury mixer connected to Brabender Plasticorder",,,polyethene//polystyrene,,Blend,,,,,,,,"['Glass transition temp. ca 100 [C]', 'Method: DSC', 'Condition: Heating rate;5C/min&N2', 'Remarks: Tg of PS phase']",,C8H8,,,,,,,,,,,,,,80,104.15,P020001,22788-1-1-1,,CH2,,,,,,,,,,,,,,20,14.03,P010001,22788-2-1-1,,,,,,,,,,,,,,,,,,,,,,,,,,,,,,,,,,,,,,,"Okamoto, Shoji; Ishida, Hatsuo , Macromolecules , 34 , 21 , 7392-7402 (2001)"
BD000009,Thermoplastic,Neat resin,Blended at 220C and 100rpm in single screw Brabender lab extruder,,,polyethene//polystyrene,,Blend,,,,,,,,"['Glass transition temp. ca 106.6 [C]', 'Method: Modulated DSC', 'Condition: Heating rate;3C/min & second heating', 'Remarks: Tg of PS, taken from the Fig.3']",,C8H8,,,,,,,,,,,,,,30,104.15,P020001,38456-1-1-1,,CH2,,,,,,,,,,,,,,70,14.03,P010001,38456-3-1-1,,,,,,,,,,,,,,,,,,,,,,,,,,,,,,,,,,,,,,,"Thirtha, Vivek M.; Lehman, Richard L.; Nosker, Thomas J. , Materials Research Society Symposium Proceedings , 856E , 1-6 (2004)"
BD000009,Thermoplastic,Neat resin,Blended at 220C and 100rpm in single screw Brabender lab extruder,,,polyethene//polystyrene,,Blend,,,,,,,,"['Glass transition temp. ca 106.1 [C]', 'Method: Modulated DSC', 'Condition: Heating rate;3C/min & second heating', 'Remarks: Tg of PS, taken from the Fig.3']",,C8H8,,,,,,50,,,,,,,,,104.15,P020001,38456-1-1-1,,CH2,,,,,,50,,,,,,,,,14.03,P010001,38456-3-1-1,,,,,,,,,,,,,,,,,,,,,,,,,,,,,,,,,,,,,,,"Thirtha, Vivek M.; Lehman, Richard L.; Nosker, Thomas J. , Materials Research Society Symposium Proceedings , 856E , 1-6 (2004)"
BD000009,Thermoplastic,Neat resin,Blended at 220C and 100rpm in single screw Brabender lab extruder,,,polyethene//polystyrene,,Blend,,,,,,,,"['Glass transition temp. ca 104.4 [C]', 'Method: Modulated DSC', 'Condition: Heating rate;3C/min & second heating', 'Remarks: Tg of PS, taken from the Fig.3']",,C8H8,,,,,,,,,,,,,,70,104.15,P020001,38456-1-1-1,,CH2,,,,,,,,,,,,,,30,14.03,P010001,38456-3-1-1,,,,,,,,,,,,,,,,,,,,,,,,,,,,,,,,,,,,,,,"Thirtha, Vivek M.; Lehman, Richard L.; Nosker, Thomas J. , Materials Research Society Symposium Proceedings , 856E , 1-6 (2004)"
BD000009,Thermoplastic,Neat resin,Blended at 220C and 100rpm in single screw Brabender lab extruder,,,polyethene//polystyrene,,Blend,,,,,,,,"['Glass transition temp. ca 102.6 [C]', 'Method: Modulated DSC', 'Condition: Heating rate;3C/min & second heating', 'Remarks: Tg of PS, taken from the Fig.3']",,C8H8,,,,,,,,,,,,,,85,104.15,P020001,38456-1-1-1,,CH2,,,,,,,,,,,,,,15,14.03,P010001,38456-3-1-1,,,,,,,,,,,,,,,,,,,,,,,,,,,,,,,,,,,,,,,"Thirtha, Vivek M.; Lehman, Richard L.; Nosker, Thomas J. , Materials Research Society Symposium Proceedings , 856E , 1-6 (2004)"
BD000011,"Thermoplastic,Amorphous",Neat resin,rPS pellets and PB pieces cut by knife dry-blended,,,polyethene//polystyrene//polybutadiene,,Blend,,"Injection: Dry-blended sample moulded by injection, barrel teom. 165-221C, mould temp. 27C",,,,,,"['Glass transition temp. ca 101.1 [C]', 'Method: DSC', 'Condition: Heating rate;10C/min', 'Remarks: Taken from the Fig.5', 'Related Info.(Heat capacity increment): 0.040W/g; 10C/min']",,C8H8,,,,,,,,,,,,,,98,104.15,P020001,,,C4H6 / C4H6,,,,,,,,,,,,,,2,54.09 / 54.09,P900436,,,,,,,,,,,,,,,,,,,,,,,,,,,,,,,,,,,,,,,,"Ciesielska, Danuta; Liu, Ping , Cellular Polymers , 18 , 4 , 237-250 (1999)"
BD000011,"Thermoplastic,Amorphous",Neat resin,rPS pellets and PB pieces cut by knife dry-blended,,,polyethene//polystyrene//polybutadiene,,Blend,,"Injection: Dry-blended sample moulded by injection, barrel teom. 165-221C, mould temp. 27C",,,,,,"['Glass transition temp. ca 101.1 [C]', 'Method: DSC', 'Condition: Heating rate;10C/min', 'Remarks: Taken from the Fig.5', 'Related Info.(Heat capacity increment): 0.035W/g; 10C/min']",,C8H8,,,,,,,,,,,,,,95,104.15,P020001,,,C4H6 / C4H6,,,,,,,,,,,,,,5,54.09 / 54.09,P900436,,,,,,,,,,,,,,,,,,,,,,,,,,,,,,,,,,,,,,,,"Ciesielska, Danuta; Liu, Ping , Cellular Polymers , 18 , 4 , 237-250 (1999)"
BD000011,"Thermoplastic,Amorphous",Neat resin,rPS pellets and PB pieces cut by knife dry-blended,,"Phase sepd., dispersed particle (PB) size 0.5-6micrometer, poor adhesion between two phases (analysis of fractured surface by SEM)",polyethene//polystyrene//polybutadiene,,Blend,,"Injection: Dry-blended sample moulded by injection, barrel teom. 165-221C, mould temp. 27C",,,,,,"['Glass transition temp. ca 100.4 [C]', 'Method: DSC', 'Condition: Heating rate;10C/min', 'Remarks: Taken from the Fig.5', 'Related Info.(Heat capacity increment): 0.0409W/g; 10C/min']",,C8H8,,,,,,,,,,,,,,90,104.15,P020001,,,C4H6 / C4H6,,,,,,,,,,,,,,10,54.09 / 54.09,P900436,,,,,,,,,,,,,,,,,,,,,,,,,,,,,,,,,,,,,,,,"Ciesielska, Danuta; Liu, Ping , Cellular Polymers , 18 , 4 , 237-250 (1999)"
BD000012,"Thermoplastic,Crystal",Neat resin,Injection molding blending,,Cylindrical PS particles dispersed in continuous matrix of HDPE and size of morphological element increased. Plastic deformation and debonding not observed (SEM),polyethene//polystyrene//polystyrene-block-(hydrogenated polybutadiene)-block-polystyrene,,Blend,,"Electron beam irradiation: 0kGy

Shape of Test Piece: Sheet

Remarks: t=2.3-2.5mm",,,,,,"['Glass transition temp. 110 [C]', 'Method: DSC', 'Condition: Heating rate;15C/min&N2']",,CH2,,,,,,,,,,,,,,48.75,14.03,P010001,38380-1-1-1,,C8H8,,,,,,,,,,,,,,48.75,104.15,P020001,38380-2-1-1,,C4H8 / C8H8 / C8H8 / C4H8,,,,,,,,,,,,,,2.5,56.11 / 104.15 / 104.15 / 56.11,P903208,38380-3-1-1,,,,,,,,,,,,,,,,,,,,"Vasile, C.; Munteanu, B. S.; Pascu, M. C.; Stoleriu, A.; Brebu, M.; Nita, L.; Tomescu, A.; Cojocariu, A.; Nemes, E.; Zaharescu, T. , Focus on Natural and Synthetic Polymer Science , 1-30 (2006)"
BD000012,"Thermoplastic,Crystal",Neat resin,Injection molding blending,,Cylindrical PS particles dispersed in continuous matrix of HDPE and size of morphological element increased. Intense plastic deformation of HDPE observed (SEM),polyethene//polystyrene//polystyrene-block-(hydrogenated polybutadiene)-block-polystyrene,,Blend,,"Electron beam irradiation: 0kGy

Shape of Test Piece: Sheet

Remarks: t=2.3-2.5mm",,,,,,"['Glass transition temp. 108.8 [C]', 'Method: DSC', 'Condition: Heating rate;15C/min&N2']",,CH2,,,,,,,,,,,,,,45,14.03,P010001,38380-1-1-1,,C8H8,,,,,,,,,,,,,,45,104.15,P020001,38380-2-1-1,,C4H8 / C8H8 / C8H8 / C4H8,,,,,,,,,,,,,,10,56.11 / 104.15 / 104.15 / 56.11,P903208,38380-3-1-1,,,,,,,,,,,,,,,,,,,,"Vasile, C.; Munteanu, B. S.; Pascu, M. C.; Stoleriu, A.; Brebu, M.; Nita, L.; Tomescu, A.; Cojocariu, A.; Nemes, E.; Zaharescu, T. , Focus on Natural and Synthetic Polymer Science , 1-30 (2006)"
BD000012,"Thermoplastic,Crystal",Neat resin,Injection molding blending,,Cylindrical PS particles dispersed in continuous matrix of HDPE and size of morphological element increased. Torn HDEP fibrils observed. (SEM),polyethene//polystyrene//polystyrene-block-(hydrogenated polybutadiene)-block-polystyrene,,Blend,,"Electron beam irradiation: 0kGy

Shape of Test Piece: Sheet

Remarks: t=2.3-2.5mm",,,,,,"['Glass transition temp. 110.8 [C]', 'Method: DSC', 'Condition: Heating rate;15C/min&N2']",,CH2,,,,,,,,,,,,,,40,14.03,P010001,38380-1-1-1,,C8H8,,,,,,,,,,,,,,40,104.15,P020001,38380-2-1-1,,C4H8 / C8H8 / C8H8 / C4H8,,,,,,,,,,,,,,20,56.11 / 104.15 / 104.15 / 56.11,P903208,38380-3-1-1,,,,,,,,,,,,,,,,,,,,"Vasile, C.; Munteanu, B. S.; Pascu, M. C.; Stoleriu, A.; Brebu, M.; Nita, L.; Tomescu, A.; Cojocariu, A.; Nemes, E.; Zaharescu, T. , Focus on Natural and Synthetic Polymer Science , 1-30 (2006)"
BD000012,"Thermoplastic,Crystal",Neat resin,Injection molding blending,,Cylindrical PS particles dispersed in continuous matrix of HDPE and size of morphological element increased. Plastic deformation and debonding not observed. Fractured surface more homogeneous (SEM),polyethene//polystyrene//polystyrene-block-(hydrogenated polybutadiene)-block-polystyrene,,Blend,,"Electron beam irradiation: 2MeV electron, 150kGy

Shape of Test Piece: Sheet

Remarks: t=2.3-2.5mm",,,,,,"['Glass transition temp. 110 [C]', 'Method: DSC', 'Condition: Heating rate;15C/min&N2']",,CH2,,,,,,,,,,,,,,48.75,14.03,P010001,38380-1-1-1,,C8H8,,,,,,,,,,,,,,48.75,104.15,P020001,38380-2-1-1,,C4H8 / C8H8 / C8H8 / C4H8,,,,,,,,,,,,,,2.5,56.11 / 104.15 / 104.15 / 56.11,P903208,38380-3-1-1,,,,,,,,,,,,,,,,,,,,"Vasile, C.; Munteanu, B. S.; Pascu, M. C.; Stoleriu, A.; Brebu, M.; Nita, L.; Tomescu, A.; Cojocariu, A.; Nemes, E.; Zaharescu, T. , Focus on Natural and Synthetic Polymer Science , 1-30 (2006)"
BD000012,"Thermoplastic,Crystal",Neat resin,Injection molding blending,,Cylindrical PS particles dispersed in continuous matrix of HDPE and size of morphological element increased. Intense plastic deformation of HDPE observed. Fractured surface more homogeneous (SEM),polyethene//polystyrene//polystyrene-block-(hydrogenated polybutadiene)-block-polystyrene,,Blend,,"Electron beam irradiation: 2MeV electron, 150kGy

Shape of Test Piece: Sheet

Remarks: t=2.3-2.5mm",,,,,,"['Glass transition temp. 109 [C]', 'Method: DSC', 'Condition: Heating rate;15C/min&N2']",,CH2,,,,,,,,,,,,,,45,14.03,P010001,38380-1-1-1,,C8H8,,,,,,,,,,,,,,45,104.15,P020001,38380-2-1-1,,C4H8 / C8H8 / C8H8 / C4H8,,,,,,,,,,,,,,10,56.11 / 104.15 / 104.15 / 56.11,P903208,38380-3-1-1,,,,,,,,,,,,,,,,,,,,"Vasile, C.; Munteanu, B. S.; Pascu, M. C.; Stoleriu, A.; Brebu, M.; Nita, L.; Tomescu, A.; Cojocariu, A.; Nemes, E.; Zaharescu, T. , Focus on Natural and Synthetic Polymer Science , 1-30 (2006)"
BD000012,"Thermoplastic,Crystal",Neat resin,Injection molding blending,,Cylindrical PS particles dispersed in continuous matrix of HDPE and size of morphological element increased. Torn HDEP fibrils observed. Fractured surface more homogeneous (SEM),polyethene//polystyrene//polystyrene-block-(hydrogenated polybutadiene)-block-polystyrene,,Blend,,"Electron beam irradiation: 2MeV electron, 150kGy

Shape of Test Piece: Sheet

Remarks: t=2.3-2.5mm",,,,,,"['Glass transition temp. 110.8 [C]', 'Method: DSC', 'Condition: Heating rate;15C/min&N2']",,CH2,,,,,,,,,,,,,,40,14.03,P010001,38380-1-1-1,,C8H8,,,,,,,,,,,,,,40,104.15,P020001,38380-2-1-1,,C4H8 / C8H8 / C8H8 / C4H8,,,,,,,,,,,,,,20,56.11 / 104.15 / 104.15 / 56.11,P903208,38380-3-1-1,,,,,,,,,,,,,,,,,,,,"Vasile, C.; Munteanu, B. S.; Pascu, M. C.; Stoleriu, A.; Brebu, M.; Nita, L.; Tomescu, A.; Cojocariu, A.; Nemes, E.; Zaharescu, T. , Focus on Natural and Synthetic Polymer Science , 1-30 (2006)"
BD000014,",Crystal",Neat resin,Polymn. blending,,,polyethene//poly(acrylic acid),,Blend,"Type: addition

Mechanism: radical

Condition: aq. 80vol% acrylic acid absorbed in LDPE film and in situ thermally polymd.","Shape of Test Piece: Sheet

Remarks: t=250micron",,,,,,"['Glass transition temp. 72.9 [C]', 'Method: DSC', 'Condition: Heating rate;10C/min', 'Remarks: Tg of PAA rich phase']",,CH2,,,,,,,,,,,,,,4,14.03,P010001,14352-1-1-1,,C3H4O2,,,,,,,,,,,,,,96,72.06,P040001,14352-2-1-1,,,,,,,,,,,,,,,,,,,,,,,,,,,,,,,,,,,,,,,"De Britto, Ana Regina Feitosa; Ximenes, Maria Irismar N.; De Barros, Glaucione Gomes , Journal of Applied Polymer Science , 60 , 11 , 1793-1802 (1996)"
BD000019,,Neat resin,Blend prepared by melt-mixing in cam mixer(Brabender) at 160C for 15min,,,"polyethene//cis-1,4-polyisoprene//cis-1,4-polyisoprene",,Blend,,"Compression: 130C, 7kN, 2min",,,,,,"['Glass transition temp. -55 [C]', 'Method: DMA', 'Condition: Heating rate; 2C/min, Frequency; 10Hz']",,C5H8,,,,,,,,,,,,,60,,68.12,P060002,13492-1-1-1,,CH2,,,,,,,,,,,,,40,,14.03,P010001,13492-2-1-1,,C5H8,,,,,,,,,,,,,0,,68.12,P060002,13492-3-1-1,,,,,,,,,,,,,,,,,,,,"Ahmad, Sahrim; Abdullah, Ibrahim; Sulaiman, Che Som; Kohjiya, S.; Yoon, J. R. , Journal of Applied Polymer Science , 51 , 8 , 1357-1363 (1994)"
BD000019,,Neat resin,Blend prepared by melt-mixing in cam mixer(Brabender) at 160C for 15min,,,"polyethene//cis-1,4-polyisoprene//cis-1,4-polyisoprene",,Blend,,"Compression: 130C, 7kN, 2min",,,,,,"['Glass transition temp. -46 [C]', 'Method: DMA', 'Condition: Heating rate; 2C/min, Frequency; 10Hz']",,C5H8,,,,,,,,,,,,,70,,68.12,P060002,13492-1-1-1,,CH2,,,,,,,,,,,,,30,,14.03,P010001,13492-2-1-1,,C5H8,,,,,,,,,,,,,0,,68.12,P060002,13492-3-1-1,,,,,,,,,,,,,,,,,,,,"Ahmad, Sahrim; Abdullah, Ibrahim; Sulaiman, Che Som; Kohjiya, S.; Yoon, J. R. , Journal of Applied Polymer Science , 51 , 8 , 1357-1363 (1994)"
BD000027,"linear,Thermoplastic,Crystal",Neat resin,"Predried PBT/VLDPE premixed in tumbler mixer for 30min, then blended in co-rotating twin screw extruder at 260C and 70rpm, quenched in cold water, then pelletized",,,"polyethene//poly[(butane-1,4-diol)-alt-(terephthalic acid)]",,Blend,,"Injection: 250C

Shape of Test Piece: Test specimen (ASTM Std.)

Remarks: (DMA) rectangular test specimen",Compatibilizer unloaded,,,,,"['Glass transition temp. 75 [C]', 'Method: DMA', 'Condition: Frequency;1.6Hz & torsional mode', 'Remarks: tan(delta) peak temp. at alpha-transition']",,C12H12O4,100,,,,,,,,,,,,,,220.22,P090029,22123.01,,CH2,0,,,,,,,,,,,,,,14.03,P010001,22123.02,,,,,,,,,,,,,,,,,,,,,,,,,,,,,,,,,,,,,,,"Saheb, D. Nabi; Jog, J. P. , Advances in Polymer Technology , 19 , 1 , 41-53 (2000)"
BD000027,"linear,Thermoplastic,Crystal",Neat resin,"Predried PBT/VLDPE premixed in tumbler mixer for 30min, then blended in co-rotating twin screw extruder at 260C and 70rpm, quenched in cold water, then pelletized",,"Immiscible, av. particle size of VLDPE domains;1.83micron;SEM","polyethene//poly[(butane-1,4-diol)-alt-(terephthalic acid)]",,Blend,,"Injection: 250C

Shape of Test Piece: Test specimen (ASTM Std.)

Remarks: (DMA) rectangular test specimen",Compatibilizer unloaded,,,,,"['Glass transition temp. 77 [C]', 'Method: DMA', 'Condition: Frequency;1.6Hz & torsional mode', 'Remarks: tan(delta) peak temp. at alpha-transition']",,C12H12O4,90,,,,,,,,,,,,,,220.22,P090029,22123.01,,CH2,10,,,,,,,,,,,,,,14.03,P010001,22123.02,,,,,,,,,,,,,,,,,,,,,,,,,,,,,,,,,,,,,,,"Saheb, D. Nabi; Jog, J. P. , Advances in Polymer Technology , 19 , 1 , 41-53 (2000)"
BD000027,"linear,Thermoplastic,Crystal",Neat resin,"Predried PBT/VLDPE premixed in tumbler mixer for 30min, then blended in co-rotating twin screw extruder at 260C and 70rpm, quenched in cold water, then pelletized",,"Immiscible, av. particle size of VLDPE domains;1.84micron;SEM","polyethene//poly[(butane-1,4-diol)-alt-(terephthalic acid)]",,Blend,,"Injection: 250C

Shape of Test Piece: Test specimen (ASTM Std.)

Remarks: (DMA) rectangular test specimen",Compatibilizer unloaded,,,,,"['Glass transition temp. 72 [C]', 'Method: DMA', 'Condition: Frequency;1.6Hz & torsional mode', 'Remarks: tan(delta) peak temp. at alpha-transition']",,C12H12O4,80,,,,,,,,,,,,,,220.22,P090029,22123.01,,CH2,20,,,,,,,,,,,,,,14.03,P010001,22123.02,,,,,,,,,,,,,,,,,,,,,,,,,,,,,,,,,,,,,,,"Saheb, D. Nabi; Jog, J. P. , Advances in Polymer Technology , 19 , 1 , 41-53 (2000)"
BD000027,"linear,Thermoplastic,Crystal",Neat resin,"Predried PBT/VLDPE premixed in tumbler mixer for 30min, then blended in co-rotating twin screw extruder at 260C and 70rpm, quenched in cold water, then pelletized",,"Immiscible, av. particle size of VLDPE domains;2.05micron;SEM","polyethene//poly[(butane-1,4-diol)-alt-(terephthalic acid)]",,Blend,,"Injection: 250C

Shape of Test Piece: Test specimen (ASTM Std.)

Remarks: (DMA) rectangular test specimen",Compatibilizer unloaded,,,,,"['Glass transition temp. 71 [C]', 'Method: DMA', 'Condition: Frequency;1.6Hz & torsional mode', 'Remarks: tan(delta) peak temp. at alpha-transition']",,C12H12O4,70,,,,,,,,,,,,,,220.22,P090029,22123.01,,CH2,30,,,,,,,,,,,,,,14.03,P010001,22123.02,,,,,,,,,,,,,,,,,,,,,,,,,,,,,,,,,,,,,,,"Saheb, D. Nabi; Jog, J. P. , Advances in Polymer Technology , 19 , 1 , 41-53 (2000)"
BD000038,,Neat resin,Blend prepared by corotating twin-screw extruder,,,polyethene//poly(bisphenol A carbonate),,Blend,,"Injection

As injection molded",,,,,,"['Glass transition temp. 127.2 [C]', 'Method: DSC', 'Condition: Heating rate;10C/min', 'Remarks: Tg for LDPE']",,C16H14O3,,,,,,,,,,,,,80,,254.28,P150011,26745-1-1-1,,CH2,,,,,,,,,,,,,20,,14.03,P010001,26745-2-1-1,,,,,,,,,,,,,,,,,,,,,,,,,,,,,,,,,,,,,,,"Li, Chaoqin; Zhang, Yong; Zhang, Yinxi , Journal of Applied Polymer Science , 89 , 3 , 589-595 (2003)"
BD000038,,Neat resin,,,,polyethene//poly(bisphenol A carbonate),,Blend,,"Injection

Boiling water treatment: Injection-molded sample immersed in boiling deoionized water for 12h and then in cool deionized water for another 12h, a cycle carried out in 1 day, this sample 2 cycles",,,,,,"['Glass transition temp. 109.2 [C]', 'Method: DSC', 'Condition: Heating rate;10C/min', 'Remarks: Tg for LDPE']",,C16H14O3,,,,,,,,,,,,,80,,254.28,P150011,26745-1-1-1,,CH2,,,,,,,,,,,,,20,,14.03,P010001,26745-2-1-1,,,,,,,,,,,,,,,,,,,,,,,,,,,,,,,,,,,,,,,"Li, Chaoqin; Zhang, Yong; Zhang, Yinxi , Journal of Applied Polymer Science , 89 , 3 , 589-595 (2003)"
BD000038,,Neat resin,,,,polyethene//poly(bisphenol A carbonate),,Blend,,"Injection

Boiling water treatment: Injection-molded sample immersed in boiling deoionized water for 12h and then in cool deionized water for another 12h, a cycle carried out in 1 day, this sample 20 cycles",,,,,,"['Glass transition temp. 110.1 [C]', 'Method: DSC', 'Condition: Heating rate;10C/min', 'Remarks: Tg for LDPE']",,C16H14O3,,,,,,,,,,,,,80,,254.28,P150011,26745-1-1-1,,CH2,,,,,,,,,,,,,20,,14.03,P010001,26745-2-1-1,,,,,,,,,,,,,,,,,,,,,,,,,,,,,,,,,,,,,,,"Li, Chaoqin; Zhang, Yong; Zhang, Yinxi , Journal of Applied Polymer Science , 89 , 3 , 589-595 (2003)"
BD000051,"Thermoplastic,Crystal",Neat resin,Blended by supplier,,Compatible blend;DSC and DMA,polyethene//poly[ethene-co-(oct-1-ene)],,Blend,,"As received

Shape of Test Piece: Film

Remarks: (Film-A), t=50micron, (tensile test) 15*150mm, (DMA) 5*25mm",Supplied by Flexopack S.A. in film form,,,,,"['Glass transition temp. -5.8 [C]', 'Method: DMA', 'Condition: Heating rate;5C/min & Frequency;1Hz', 'Remarks: Temp. of tan(delta)peak, beta-transition', 'Related Info.(Transition temp.): Alpha and gamma transition temp.;70 and -122C, resp. (DMA)']",,CH2,,,,,,,,,,,,,,22,14.03,P010001,30538-1-1-1,,C2H4 / C8H16,,,,,,,,,,,,,,78,28.05 / 112.21,P900014,30538-2-1-1,,,,,,,,,,,,,,,,,,,,,,,,,,,,,,,,,,,,,,,"Niaounakis, M.; Kontou, E. , Journal of Polymer Science, Part B: Polymer Physics , 43 , 13 , 1712-1727 (2005)"
BD000051,"Thermoplastic,Crystal",Neat resin,Blended by supplier,,Rather inhomogeneous blend;DSC and DMA,polyethene//poly[ethene-co-(oct-1-ene)],,Blend,,"As received

Shape of Test Piece: Film

Remarks: (Film-B), t=50micron, (tensile test) 15*150mm, (DMA) 5*25mm",Supplied by Flexopack S.A. in film form,,,,,"['Glass transition temp. -14 [C]', 'Method: DMA', 'Condition: Heating rate;5C/min & Frequency;1Hz', 'Remarks: Temp. of tan(delta)peak, beta-transition', 'Related Info.(Transition temp.): Alpha and gamma transition temp.;20 and -121C (DMA)']",,CH2,,,,,,,,,,,,,,22,14.03,P010001,30538-1-1-1,,C2H4 / C8H16,,,,,,,,,,,,,,78,28.05 / 112.21,P900014,30538-2-2-1,,,,,,,,,,,,,,,,,,,,,,,,,,,,,,,,,,,,,,,"Niaounakis, M.; Kontou, E. , Journal of Polymer Science, Part B: Polymer Physics , 43 , 13 , 1712-1727 (2005)"
BD000072,"linear,Crystal",Neat resin,"Melt mixed in Brabender Plasticorder at 150C for 5-6min,molten mass removed from mixer,passed through two-roll mixing mill at RT to obtain sheet",,Laminated structure,"polyethene//poly[methylene/1-ethenylethylenee/but-1-ene-1,4-diyl/1-ethylethylen/1-phenylethylene]",,Blend,,"Compression: Pressed between two Al foils at 150C for 3min under 5MPa

Shape of Test Piece: Sheet

Remarks: t=1.75mm,blend designation HL20",,,,,,"['Glass transition temp. -26 [C]', 'Method: DSC', 'Condition: Heating rate;10C/min', 'Related Info.(Transition temp.): beta-transition;-18C,gamma-transition;-107C, by DMTA']",,CH2 / C4H6 / C8H8 / C4H8 / C4H6,,,,,,,,,,,,,,80,14.03 / 54.09 / 104.15 / 56.11 / 54.09,P902501,20868-1-1-1,,CH2,,,,,,,,,,,,,,20,14.03,P010001,20868-2-1-1,,,,,,,,,,,,,,,,,,,,,,,,,,,,,,,,,,,,,,,"De Sarkar, M.; De, P. P.; Bhowmick, Anil K. , Polymer , 39 , 26 , 6789-6800 (1998)"
BD000072,"linear,Crystal",Neat resin,"Melt mixed in Brabender Plasticorder at 150C for 5-6min,molten mass removed from mixer,passed through two-roll mixing mill at RT to obtain sheet",,Laminated structure,"polyethene//poly[methylene/1-ethenylethylenee/but-1-ene-1,4-diyl/1-ethylethylen/1-phenylethylene]",,Blend,,"Compression: Pressed between two Al foils at 150C for 3min under 5MPa

Shape of Test Piece: Sheet

Remarks: t=1.75mm,blend designation HL30",,,,,,"['Glass transition temp. -31 [C]', 'Method: DSC', 'Condition: Heating rate;10C/min', 'Related Info.(Transition temp.): alpha-transition;72C,beta-transition;-21C,gamma-transition;-106C, by DMTA']",,CH2 / C4H6 / C8H8 / C4H8 / C4H6,,,,,,,,,,,,,,70,14.03 / 54.09 / 104.15 / 56.11 / 54.09,P902501,20868-1-1-1,,CH2,,,,,,,,,,,,,,30,14.03,P010001,20868-2-1-1,,,,,,,,,,,,,,,,,,,,,,,,,,,,,,,,,,,,,,,"De Sarkar, M.; De, P. P.; Bhowmick, Anil K. , Polymer , 39 , 26 , 6789-6800 (1998)"
BD000072,"linear,Crystal",Neat resin,"Melt mixed in Brabender Plasticorder at 150C for 5-6min,molten mass removed from mixer,passed through two-roll mixing mill at RT to obtain sheet",,Laminated structure,"polyethene//poly[methylene/1-ethenylethylenee/but-1-ene-1,4-diyl/1-ethylethylen/1-phenylethylene]",,Blend,,"Compression: Pressed between two Al foils at 150C for 3min under 5MPa

Shape of Test Piece: Sheet

Remarks: t=1.75mm,blend designation HL40",,,,,,"['Glass transition temp. -32 [C]', 'Method: DSC', 'Condition: Heating rate;10C/min', 'Related Info.(Transition temp.): alpha-transition;66C,beta-transition;-19C,gamma-transition;-104C, by DMTA']",,CH2 / C4H6 / C8H8 / C4H8 / C4H6,,,,,,,,,,,,,,60,14.03 / 54.09 / 104.15 / 56.11 / 54.09,P902501,20868-1-1-1,,CH2,,,,,,,,,,,,,,40,14.03,P010001,20868-2-1-1,,,,,,,,,,,,,,,,,,,,,,,,,,,,,,,,,,,,,,,"De Sarkar, M.; De, P. P.; Bhowmick, Anil K. , Polymer , 39 , 26 , 6789-6800 (1998)"
BD000072,"linear,Crystal",Neat resin,"Melt mixed in Brabender Plasticorder at 150C for 5-6min,molten mass removed from mixer,passed through two-roll mixing mill at RT to obtain sheet",,Laminated structure,"polyethene//poly[methylene/1-ethenylethylenee/but-1-ene-1,4-diyl/1-ethylethylen/1-phenylethylene]",,Blend,,"Compression: Pressed between two Al foils at 150C for 3min under 5MPa

Shape of Test Piece: Sheet

Remarks: t=1.75mm,blend designation HL50",,,,,,"['Glass transition temp. -32 [C]', 'Method: DSC', 'Condition: Heating rate;10C/min', 'Related Info.(Transition temp.): alpha-transition;64C,beta-transition;-20C,gamma-transition;-108C, by DMTA']",,CH2 / C4H6 / C8H8 / C4H8 / C4H6,,,,,,,,,,,,,,50,14.03 / 54.09 / 104.15 / 56.11 / 54.09,P902501,20868-1-1-1,,CH2,,,,,,,,,,,,,,50,14.03,P010001,20868-2-1-1,,,,,,,,,,,,,,,,,,,,,,,,,,,,,,,,,,,,,,,"De Sarkar, M.; De, P. P.; Bhowmick, Anil K. , Polymer , 39 , 26 , 6789-6800 (1998)"
BD000072,"linear,Crystal",Neat resin,"Melt mixed in Brabender Plasticorder at 150C for 5-6min,molten mass removed from mixer,passed through two-roll mixing mill at RT to obtain sheet",,Laminated structure,"polyethene//poly[methylene/1-ethenylethylenee/but-1-ene-1,4-diyl/1-ethylethylen/1-phenylethylene]",,Blend,,"Compression: Pressed between two Al foils at 150C for 3min under 5MPa

Shape of Test Piece: Sheet

Remarks: t=1.75mm,blend designation HL60",,,,,,"['Glass transition temp. -32 [C]', 'Method: DSC', 'Condition: Heating rate;10C/min', 'Related Info.(Transition temp.): alpha-transition;64C,beta-transition;-20C,gamma-transition;-105C, by DMTA']",,CH2 / C4H6 / C8H8 / C4H8 / C4H6,,,,,,,,,,,,,,40,14.03 / 54.09 / 104.15 / 56.11 / 54.09,P902501,20868-1-1-1,,CH2,,,,,,,,,,,,,,60,14.03,P010001,20868-2-1-1,,,,,,,,,,,,,,,,,,,,,,,,,,,,,,,,,,,,,,,"De Sarkar, M.; De, P. P.; Bhowmick, Anil K. , Polymer , 39 , 26 , 6789-6800 (1998)"
BD000072,"linear,Crystal",Neat resin,"Melt mixed in Brabender Plasticorder at 150C for 5-6min,molten mass removed from mixer,passed through two-roll mixing mill at RT to obtain sheet",,Laminated structure,"polyethene//poly[methylene/1-ethenylethylenee/but-1-ene-1,4-diyl/1-ethylethylen/1-phenylethylene]",,Blend,,"Compression: Pressed between two Al foils at 150C for 3min under 5MPa

Shape of Test Piece: Sheet

Remarks: t=1.75mm,blend designation HL70",,,,,,"['Glass transition temp. -33 [C]', 'Method: DSC', 'Condition: Heating rate;10C/min', 'Related Info.(Transition temp.): alpha-transition;64C,beta-transition;-21C,gamma-transition;-103C, by DMTA']",,CH2 / C4H6 / C8H8 / C4H8 / C4H6,,,,,,,,,,,,,,30,14.03 / 54.09 / 104.15 / 56.11 / 54.09,P902501,20868-1-1-1,,CH2,,,,,,,,,,,,,,70,14.03,P010001,20868-2-1-1,,,,,,,,,,,,,,,,,,,,,,,,,,,,,,,,,,,,,,,"De Sarkar, M.; De, P. P.; Bhowmick, Anil K. , Polymer , 39 , 26 , 6789-6800 (1998)"
BD000072,linear,Neat resin,"Melt mixed in Brabender Plasticorder at 160C for 5-6min,molten mass removed from mixer,passed through two-roll mixing mill at RT to obtain sheet",,,"polyethene//poly[methylene/1-ethenylethylenee/but-1-ene-1,4-diyl/1-ethylethylen/1-phenylethylene]",,Blend,,"Compression: Pressed between two Al foils at 160C for 3min under 5MPa

Shape of Test Piece: Sheet

Remarks: t=1.75mm",,,,,,"['Glass transition temp. -21 [C]', 'Method: DMA', 'Condition: Frequency;10Hz']",,CH2 / C4H6 / C8H8 / C4H8 / C4H6,,,,,,,,,,,,,,70,14.03 / 54.09 / 104.15 / 56.11 / 54.09,P902501,20868-7-1-1,,CH2,,,,,,,,,,,,,,30,14.03,P010001,20868-8-1-1,,,,,,,,,,,,,,,,,,,,,,,,,,,,,,,,,,,,,,,"De Sarkar, M.; De, P. P.; Bhowmick, Anil K. , Polymer , 39 , 26 , 6789-6800 (1998)"
BD000081,,Neat resin,Reactor blend; Polymerization of propylene by ZN catalyst and MC catalyst,,,poly(prop-1-ene)//poly(prop-1-ene),,Blend,"Reactant: propylene

Type: addition

Mechanism: coordination

Style: solution polymn.

Catalyst: ZN catalyst and MC catalyst

Reference: A. Lisovskii, M. Shuster, M. Gishvoliner, G. Lidor, M. S. Eisen, Appl. Organomet. Chem., 12, 401-408 (1998a); A. Lisovskii, M. Shuster, M. Gishvoliner, G. Lidor, M. S. Eisen, J. Polym. Sci. Chem. 36, 3063-3072 (1998b)",As polymerized,,,,,,"['Glass transition temp. -2 [C]', 'Method: DSC', 'Condition: Heating rate;20C/min']",,C3H6,,,,,,,,,,,,,,,42.08,P010002,25056-2-1-1,,C3H6,,,,,,,,,,,,,,,42.08,P010002,25056-3-1-1,,,,,,,,,,,,,,,,,,,,,,,,,,,,,,,,,,,,,,,"Privalko, V. P.; Dolgoshey, V. B.; Privalko, E. G.; Shumsky, V. F.; Lisovskii, A.; Rodensky, M.; Eisen, M. S. , Journal of Macromolecular Science, Physics , B41 , 3 , 539-557 (2002)"
BD000081,Thermoplastic,Neat resin,"Melt mixed in Brabender plasticorder at 180C, 30rpm for 5min under N2",,,poly(prop-1-ene)//poly(prop-1-ene),,Blend,,"Compression: Compressed between plates at 180C for 5min under 20ton

Shape of Test Piece: Sheet

Remarks: (tensile test) t=0.8mm, w=6mm",,,,,,"['Glass transition temp. 8.396 [C]', 'Method: DMA', 'Condition: Frequency;1Hz', ""Remarks: Estd. from E'' peak""]",,C3H6,,,,,,,,,,,,,,85,42.08,P010002,29063-1-1-1,,C3H6,,,,,,,,,,,,,,15,42.08,P010002,29063-2-1-1,,,,,,,,,,,,,,,,,,,,,,,,,,,,,,,,,,,,,,,"Abdouss, Majid; Sanjani, Naser Sharifi; Azizinejad, Fariborz; Shabani, Mohsen , Journal of Applied Polymer Science , 92 , 5 , 2871-2883 (2004)"
BD000082,Thermoplastic,Neat resin,"Melt mixed in Brabender plasticorder at 250C, 30rpm for 5min under N2",,,poly(prop-1-ene)//poly(prop-1-ene)//poly(hexano-6-lactam),,Blend,,"Compression: Compressed between plates at 250C for 5min under 20ton

Shape of Test Piece: Sheet

Remarks: (tensile test) t=0.8mm, w=6mm",,,,,,"['Glass transition temp. 3.5 [C]', 'Method: DMA', 'Condition: Frequency;1Hz', ""Remarks: Tg of PA 6, estd. from E'' peak""]",,C3H6,,,,,,,,,,,,,,85,42.08,P010002,,,C6H11NO,,,,,,,,,,,,,,15,113.16,P100004,,,,,,,,,,,,,,,,,,,,,,,,,,,,,,,,,,,,,,,,"Abdouss, Majid; Sanjani, Naser Sharifi; Azizinejad, Fariborz; Shabani, Mohsen , Journal of Applied Polymer Science , 92 , 5 , 2871-2883 (2004)"
BD000082,Thermoplastic,Neat resin,"Melt mixed in Brabender plasticorder at 250C, 30rpm for 5min under N2",,,poly(prop-1-ene)//poly(prop-1-ene)//poly(hexano-6-lactam),,Blend,,"Compression: Compressed between plates at 250C for 5min under 20ton

Shape of Test Piece: Sheet

Remarks: (tensile test) t=0.8mm, w=6mm",,,,,,"['Glass transition temp. 4.625 [C]', 'Method: DMA', 'Condition: Frequency;1Hz', ""Remarks: Estd. from E'' peak""]",,C3H6,,,,,,,,,,,,,,70,42.08,P010002,29063-1-1-1,,C3H6,,,,,,,,,,,,,,15,42.08,P010002,29063-2-1-1,,C6H11NO,,,,,,,,,,,,,,15,113.16,P100004,29063-3-1-1,,,,,,,,,,,,,,,,,,,,"Abdouss, Majid; Sanjani, Naser Sharifi; Azizinejad, Fariborz; Shabani, Mohsen , Journal of Applied Polymer Science , 92 , 5 , 2871-2883 (2004)"
BD000085,,Neat resin,Blend prepared by polymerization of styrene and propene using Ziegler-Natt catalyst,,,poly(prop-1-ene)//polystyrene,,Blend,"Reactant: styrene / propylene

Type: addition

Style: bulk polymn.

Catalyst: TiCl4/MgCl2/beta-diketone/methylaluminoxane [Al/Ti(mol/mol) = 300]

Additives: 3-indenyl-2,4-pentanediol as electron donor

Terminator: acidified ethanol

Condition: 50C, 1h",,,,,,,"['Glass transition temp. 84.5 [C]', 'Method: DMA', 'Condition: Heating rate; 10C/min', 'Remarks: Tg of sPS phase']",,C8H8,,,,,,,,,,,,,59,,104.15,P020001,22949-1-1-1,,C3H6,,,,,,,,,,,,,41,,42.08,P010002,22949-2-1-1,,,,,,,,,,,,,,,,,,,,,,,,,,,,,,,,,,,,,,,"Xu, Demin; Wang, Jun; Liu, Zhongyang; Ke, Yucai; Hu, Youliang , Macromolecular Chemistry and Physics , 202 , 9 , 1817-1823 (2001)"
BD000085,,Neat resin,Blend prepared by polymerization of styrene and propene using Ziegler-Natt catalyst,,,poly(prop-1-ene)//polystyrene,,Blend,"Reactant: styrene / propylene

Type: addition

Style: bulk polymn.

Catalyst: TiCl4/MgCl2/beta-diketone/methylaluminoxane [Al/Ti(mol/mol) = 300]

Additives: 3-indenyl-2,4-pentanediol as electron donor

Terminator: acidified ethanol

Condition: 60C, 1h",,,,,,,"['Glass transition temp. 21.5 [C]', 'Method: DMA', 'Condition: Heating rate; 10C/min', 'Remarks: Tg of iPP phase']",,C8H8,,,,,,,,,,,,,76.3,,104.15,P020001,22949-1-1-1,,C3H6,,,,,,,,,,,,,23.7,,42.08,P010002,22949-2-1-1,,,,,,,,,,,,,,,,,,,,,,,,,,,,,,,,,,,,,,,"Xu, Demin; Wang, Jun; Liu, Zhongyang; Ke, Yucai; Hu, Youliang , Macromolecular Chemistry and Physics , 202 , 9 , 1817-1823 (2001)"
BD000085,,Neat resin,Blend prepared by polymerization of styrene and propene using Ziegler-Natt catalyst,,,poly(prop-1-ene)//polystyrene,,Blend,"Reactant: styrene / propylene

Type: addition

Style: bulk polymn.

Catalyst: TiCl4/MgCl2/beta-diketone/methylaluminoxane [Al/Ti(mol/mol) = 300]

Additives: 3-indenyl-2,4-pentanediol as electron donor

Terminator: acidified ethanol

Condition: 70C, 1h",,,,,,,"['Glass transition temp. [Not Detected]', 'Method: DMA', 'Condition: Heating rate; 10C/min', 'Remarks: Tg of iPP phase']",,C8H8,,,,,,,,,,,,,82.1,,104.15,P020001,22949-1-1-1,,C3H6,,,,,,,,,,,,,17.9,,42.08,P010002,22949-2-1-1,,,,,,,,,,,,,,,,,,,,,,,,,,,,,,,,,,,,,,,"Xu, Demin; Wang, Jun; Liu, Zhongyang; Ke, Yucai; Hu, Youliang , Macromolecular Chemistry and Physics , 202 , 9 , 1817-1823 (2001)"
BD000085,Thermoplastic,Neat resin,Blended at 220C and 100rpm in single screw Brabender lab extruder,,,poly(prop-1-ene)//polystyrene,,Blend,,,,,,,,"['Glass transition temp. ca 106.6 [C]', 'Method: Modulated DSC', 'Condition: Heating rate;3C/min & second heating', 'Remarks: Tg of PS, taken from the Fig.2']",,C8H8,,,,,,,,,,,,,,20,104.15,P020001,38456-1-1-1,,C3H6,,,,,,,,,,,,,,80,42.08,P010002,38456-2-1-1,,,,,,,,,,,,,,,,,,,,,,,,,,,,,,,,,,,,,,,"Thirtha, Vivek M.; Lehman, Richard L.; Nosker, Thomas J. , Materials Research Society Symposium Proceedings , 856E , 1-6 (2004)"
BD000085,Thermoplastic,Neat resin,Blended at 220C and 100rpm in single screw Brabender lab extruder,,,poly(prop-1-ene)//polystyrene,,Blend,,,,,,,,"['Glass transition temp. ca 106.1 [C]', 'Method: Modulated DSC', 'Condition: Heating rate;3C/min & second heating', 'Remarks: Tg of PS, taken from the Fig.2']",,C8H8,,,,,,,,,,,,,,40,104.15,P020001,38456-1-1-1,,C3H6,,,,,,,,,,,,,,60,42.08,P010002,38456-2-1-1,,,,,,,,,,,,,,,,,,,,,,,,,,,,,,,,,,,,,,,"Thirtha, Vivek M.; Lehman, Richard L.; Nosker, Thomas J. , Materials Research Society Symposium Proceedings , 856E , 1-6 (2004)"
BD000085,Thermoplastic,Neat resin,Blended at 220C and 100rpm in single screw Brabender lab extruder,,,poly(prop-1-ene)//polystyrene,,Blend,,,,,,,,"['Glass transition temp. ca 104.7 [C]', 'Method: Modulated DSC', 'Condition: Heating rate;3C/min & second heating', 'Remarks: Tg of PS, taken from the Fig.2']",,C8H8,,,,,,,,,,,,,,60,104.15,P020001,38456-1-1-1,,C3H6,,,,,,,,,,,,,,40,42.08,P010002,38456-2-1-1,,,,,,,,,,,,,,,,,,,,,,,,,,,,,,,,,,,,,,,"Thirtha, Vivek M.; Lehman, Richard L.; Nosker, Thomas J. , Materials Research Society Symposium Proceedings , 856E , 1-6 (2004)"
