Repository: williamschertzer/webScraper

File: glass_transition_temp.csv (part 2 of 62)
BD000085,Thermoplastic,Neat resin,Blended at 220C and 100rpm in single screw Brabender lab extruder,,,poly(prop-1-ene)//polystyrene,,Blend,,,,,,,,"['Glass transition temp. ca 103.6 [C]', 'Method: Modulated DSC', 'Condition: Heating rate;3C/min & second heating', 'Remarks: Tg of PS, taken from the Fig.2']",,C8H8,,,,,,,,,,,,,,80,104.15,P020001,38456-1-1-1,,C3H6,,,,,,,,,,,,,,20,42.08,P010002,38456-2-1-1,,,,,,,,,,,,,,,,,,,,,,,,,,,,,,,,,,,,,,,"Thirtha, Vivek M.; Lehman, Richard L.; Nosker, Thomas J. , Materials Research Society Symposium Proceedings , 856E , 1-6 (2004)"
BD000085,Thermoplastic,Neat resin,Blended at 220C and 100rpm in single screw Brabender lab extruder,,,poly(prop-1-ene)//polystyrene,,Blend,,,,,,,,"['Glass transition temp. ca 102.4 [C]', 'Method: Modulated DSC', 'Condition: Heating rate;3C/min & second heating', 'Remarks: Tg of PS, taken from the Fig.2']",,C8H8,,,,,,,,,,,,,,90,104.15,P020001,38456-1-1-1,,C3H6,,,,,,,,,,,,,,10,42.08,P010002,38456-2-1-1,,,,,,,,,,,,,,,,,,,,,,,,,,,,,,,,,,,,,,,"Thirtha, Vivek M.; Lehman, Richard L.; Nosker, Thomas J. , Materials Research Society Symposium Proceedings , 856E , 1-6 (2004)"
BD000086,,Neat resin,,,,poly(prop-1-ene)//polystyrene//polystyrene-block-(hydrogenated polybutadiene)-block-polystyrene,,Blend,,,,,,,,"['Glass transition temp. 117.7 [C]', 'Method: DMA', 'Condition: Heating rate;5K/min&Frequency;1.0Hz', ""Remarks: Tg for PS-rich phase, peak top of E''""]",,C3H6,,,,,,,,,,,,,90,,42.08,P010002,40294-1-1-1,,C8H8,,,,,,,,,,,,,10,,104.15,P020001,40294-2-1-1,,C4H8 / C8H8 / C8H8 / C4H8,,,,,,,,,,,,,5,,56.11 / 104.15 / 104.15 / 56.11,P903208,40294-8-1-1,,,,,,,,,,,,,,,,,,,,"Brostow, Witold; Grguric, Tamara Holjevac; Olea-Mejia, Oscar; Pietkiewicz, Dorota; Rek, Vesna , e-Polymers , 1-12 (2008)"
BD000086,,Neat resin,,,,poly(prop-1-ene)//polystyrene//polystyrene-block-(hydrogenated polybutadiene)-block-polystyrene,,Blend,,,,,,,,"['Glass transition temp. 117.0 [C]', 'Method: DMA', 'Condition: Heating rate;5K/min&Frequency;1.0Hz', ""Remarks: Tg for PS-rich phase, peak top of E''""]",,C3H6,,,,,,,,,,,,,80,,42.08,P010002,40294-1-1-1,,C8H8,,,,,,,,,,,,,20,,104.15,P020001,40294-2-1-1,,C4H8 / C8H8 / C8H8 / C4H8,,,,,,,,,,,,,5,,56.11 / 104.15 / 104.15 / 56.11,P903208,40294-8-1-1,,,,,,,,,,,,,,,,,,,,"Brostow, Witold; Grguric, Tamara Holjevac; Olea-Mejia, Oscar; Pietkiewicz, Dorota; Rek, Vesna , e-Polymers , 1-12 (2008)"
BD000086,,Neat resin,,,,poly(prop-1-ene)//polystyrene//polystyrene-block-(hydrogenated polybutadiene)-block-polystyrene,,Blend,,,,,,,,"['Glass transition temp. 117.9 [C]', 'Method: DMA', 'Condition: Heating rate;5K/min&Frequency;1.0Hz', ""Remarks: Tg for PS-rich phase, peak top of E''""]",,C3H6,,,,,,,,,,,,,50,,42.08,P010002,40294-1-1-1,,C8H8,,,,,,,,,,,,,50,,104.15,P020001,40294-2-1-1,,C4H8 / C8H8 / C8H8 / C4H8,,,,,,,,,,,,,5,,56.11 / 104.15 / 104.15 / 56.11,P903208,40294-8-1-1,,,,,,,,,,,,,,,,,,,,"Brostow, Witold; Grguric, Tamara Holjevac; Olea-Mejia, Oscar; Pietkiewicz, Dorota; Rek, Vesna , e-Polymers , 1-12 (2008)"
BD000086,,Neat resin,,,,poly(prop-1-ene)//polystyrene//polystyrene-block-(hydrogenated polybutadiene)-block-polystyrene,,Blend,,,,,,,,"['Glass transition temp. 117.1 [C]', 'Method: DMA', 'Condition: Heating rate;5K/min&Frequency;1.0Hz', ""Remarks: Tg for PS-rich phase, peak top of E''""]",,C3H6,,,,,,,,,,,,,20,,42.08,P010002,40294-1-1-1,,C8H8,,,,,,,,,,,,,80,,104.15,P020001,40294-2-1-1,,C4H8 / C8H8 / C8H8 / C4H8,,,,,,,,,,,,,5,,56.11 / 104.15 / 104.15 / 56.11,P903208,40294-8-1-1,,,,,,,,,,,,,,,,,,,,"Brostow, Witold; Grguric, Tamara Holjevac; Olea-Mejia, Oscar; Pietkiewicz, Dorota; Rek, Vesna , e-Polymers , 1-12 (2008)"
BD000086,,Neat resin,,,,poly(prop-1-ene)//polystyrene//polystyrene-block-(hydrogenated polybutadiene)-block-polystyrene,,Blend,,,,,,,,"['Glass transition temp. 115.2 [C]', 'Method: DMA', 'Condition: Heating rate;5K/min&Frequency;1.0Hz', ""Remarks: Tg for PS-rich phase, peak top of E''""]",,C3H6,,,,,,,,,,,,,90,,42.08,P010002,40294-1-1-1,,C8H8,,,,,,,,,,,,,10,,104.15,P020001,40294-2-1-1,,C4H8 / C8H8 / C8H8 / C4H8,,,,,,,,,,,,,7,,56.11 / 104.15 / 104.15 / 56.11,P903208,40294-8-1-1,,,,,,,,,,,,,,,,,,,,"Brostow, Witold; Grguric, Tamara Holjevac; Olea-Mejia, Oscar; Pietkiewicz, Dorota; Rek, Vesna , e-Polymers , 1-12 (2008)"
BD000086,,Neat resin,,,,poly(prop-1-ene)//polystyrene//polystyrene-block-(hydrogenated polybutadiene)-block-polystyrene,,Blend,,,,,,,,"['Glass transition temp. 115.6 [C]', 'Method: DMA', 'Condition: Heating rate;5K/min&Frequency;1.0Hz', ""Remarks: Tg for PS-rich phase, peak top of E''""]",,C3H6,,,,,,,,,,,,,80,,42.08,P010002,40294-1-1-1,,C8H8,,,,,,,,,,,,,20,,104.15,P020001,40294-2-1-1,,C4H8 / C8H8 / C8H8 / C4H8,,,,,,,,,,,,,7,,56.11 / 104.15 / 104.15 / 56.11,P903208,40294-8-1-1,,,,,,,,,,,,,,,,,,,,"Brostow, Witold; Grguric, Tamara Holjevac; Olea-Mejia, Oscar; Pietkiewicz, Dorota; Rek, Vesna , e-Polymers , 1-12 (2008)"
BD000086,,Neat resin,,,,poly(prop-1-ene)//polystyrene//polystyrene-block-(hydrogenated polybutadiene)-block-polystyrene,,Blend,,,,,,,,"['Glass transition temp. 115.7 [C]', 'Method: DMA', 'Condition: Heating rate;5K/min&Frequency;1.0Hz', ""Remarks: Tg for PS-rich phase, peak top of E''""]",,C3H6,,,,,,,,,,,,,50,,42.08,P010002,40294-1-1-1,,C8H8,,,,,,,,,,,,,50,,104.15,P020001,40294-2-1-1,,C4H8 / C8H8 / C8H8 / C4H8,,,,,,,,,,,,,7,,56.11 / 104.15 / 104.15 / 56.11,P903208,40294-8-1-1,,,,,,,,,,,,,,,,,,,,"Brostow, Witold; Grguric, Tamara Holjevac; Olea-Mejia, Oscar; Pietkiewicz, Dorota; Rek, Vesna , e-Polymers , 1-12 (2008)"
BD000086,,Neat resin,,,,poly(prop-1-ene)//polystyrene//polystyrene-block-(hydrogenated polybutadiene)-block-polystyrene,,Blend,,,,,,,,"['Glass transition temp. 111.0 [C]', 'Method: DMA', 'Condition: Heating rate;5K/min&Frequency;1.0Hz', ""Remarks: Tg for PS-rich phase, peak top of E''""]",,C3H6,,,,,,,,,,,,,20,,42.08,P010002,40294-1-1-1,,C8H8,,,,,,,,,,,,,80,,104.15,P020001,40294-2-1-1,,C4H8 / C8H8 / C8H8 / C4H8,,,,,,,,,,,,,7,,56.11 / 104.15 / 104.15 / 56.11,P903208,40294-8-1-1,,,,,,,,,,,,,,,,,,,,"Brostow, Witold; Grguric, Tamara Holjevac; Olea-Mejia, Oscar; Pietkiewicz, Dorota; Rek, Vesna , e-Polymers , 1-12 (2008)"
BD000088,"Thermoplastic,Crystal",Neat resin,"Soln. blended in xylene at reflux temp., the soln. pptd. into MeOH, then vacuum dried under heating",,"Immiscible and macrophase separated, large PMMA domains of micrometer scale formed in PP, numerous streaks (lamellar crystal of PP) observed (TEM)",poly(prop-1-ene)//poly(methyl methacrylate),,Blend,,"Compression: 190C

Shape of Test Piece: Sheet",Reference sample via soln. blending,,,,,"['Glass transition temp. ca 135 [C]', 'Method: DMA', 'Condition: Heating rate;5C/min&Frequency;10Hz&Tensile mode', 'Remarks: Tg of PMMA phase, temp. of tan(delta)peak, taken from the Fig.12']",,C3H6,,,,,,,,,,,,,100,,42.08,P010002,44120-1-1-1,,C5H8O2,,,,,,,,,,,,,100,,100.12,P040048,44120-2-1-1,,,,,,,,,,,,,,,,,,,,,,,,,,,,,,,,,,,,,,,"Zhu, Rui; Hoshi, Toru; Chishima, Yoshihiro; Muroga, Yoshio; Hagiwara, Toshiki; Yano, Sho-Ichiro; Sawaguchi, Takashi , Macromolecules , 44 , 15 , 6103-6112 (2011)"
BD000088,"Thermoplastic,Crystal",Neat resin,PMMA impregnated into the amorphous phase of PP in situ polymn.,,,poly(prop-1-ene)//poly(methyl methacrylate),['acetone'],Blend,"Reactant: MMA

Type: addition

Mechanism: radical

Style: solution polymn.

Solvent: supercritical CO2 (scCO2)

Initiator: AIBN

Additives: PP plate (20*20*0.5mm)

Condition: PP substrate soaked in pressurized scCO2 containing MMA/AIBN mixt. for 1h at 35C, MMA impregnated in the amorphous phase of PP and subsequently in situ polymd. at 80C for 24h, initial pressure of CO2=ca.4.7MPa

Post-treatment: Obtained PP/PMMA composite extd. with acetone for 24h using Soxhlet extractor, then dried in vacuo at RT

Polymn. remarks: Radical-initiated in situ polymn.",Shape of Test Piece: Sheet,,,,,,"['Glass transition temp. ca 130 [C]', 'Method: DMA', 'Condition: Heating rate;5C/min&Frequency;10Hz&Tensile mode', 'Remarks: Tg of PMMA phase, temp. of tan(delta)peak, taken from the Fig.12']",,C3H6,,,,,,,,,,,,,100,,42.08,P010002,44120-1-1-1,,C5H8O2,,,,,,,,,,,,,75,,100.12,P040048,44120-2-1-1,,,,,,,,,,,,,,,,,,,,,,,,,,,,,,,,,,,,,,,"Zhu, Rui; Hoshi, Toru; Chishima, Yoshihiro; Muroga, Yoshio; Hagiwara, Toshiki; Yano, Sho-Ichiro; Sawaguchi, Takashi , Macromolecules , 44 , 15 , 6103-6112 (2011)"
BD000088,"Thermoplastic,Crystal",Neat resin,PMMA impregnated into the amorphous phase of PP in situ polymn.,,PMMA domains finely dispersed within the PP substrate on nanometer scale and the phase boundary ambiguous (TEM),poly(prop-1-ene)//poly(methyl methacrylate),['acetone'],Blend,"Reactant: MMA

Type: addition

Mechanism: radical

Style: solution polymn.

Solvent: supercritical CO2 (scCO2)

Initiator: AIBN

Additives: PP plate (20*20*0.5mm)

Condition: PP substrate soaked in pressurized scCO2 containing MMA/AIBN mixt. for 1h at 35C, MMA impregnated in the amorphous phase of PP and subsequently in situ polymd. at 80C for 24h, initial pressure of CO2=9MPa

Post-treatment: Obtained PP/PMMA composite extd. with acetone for 24h using Soxhlet extractor, then dried in vacuo at RT

Polymn. remarks: Radical-initiated in situ polymn.",Shape of Test Piece: Sheet,,,,,,"['Glass transition temp. ca 100 [C]', 'Method: DMA', 'Condition: Heating rate;5C/min&Frequency;10Hz&Tensile mode', 'Remarks: Tg of PMMA phase, temp. of tan(delta)peak, taken from the Fig.12']",,C3H6,,,,,,,,,,,,,100,,42.08,P010002,44120-1-1-1,,C5H8O2,,,,,,,,,,,,,109,,100.12,P040048,44120-2-1-1,,,,,,,,,,,,,,,,,,,,,,,,,,,,,,,,,,,,,,,"Zhu, Rui; Hoshi, Toru; Chishima, Yoshihiro; Muroga, Yoshio; Hagiwara, Toshiki; Yano, Sho-Ichiro; Sawaguchi, Takashi , Macromolecules , 44 , 15 , 6103-6112 (2011)"
BD000093,,Neat resin,"Dry-mixed RT, followed by melt-mixing 230C single screw extruder",,,poly(prop-1-ene)//poly[(bisphenol A)-co-epichlorohydrin],,Blend,,"Injection: 230C, 500kg/cm2",,,,,,"['Glass transition temp. 95.7 [C]', 'Method: DSC', 'Condition: Heating rate; 10C/min']",,C3H6,,,,,,,,,,,,,70,,42.08,P010002,14250-1-1-1,,C18H20O3,,,,,,,,,,,,,30,,284.35,P070369,14250-2-1-1,,,,,,,,,,,,,,,,,,,,,,,,,,,,,,,,,,,,,,,"Choi, Chi Hoon; Yoon, Lee Keun; Kim, Byung Kyu , Journal of Applied Polymer Science , 60 , 5 , 779-785 (1996)"
BD000093,,Neat resin,"Dry-mixed RT, followed by melt-mixing 230C single screw extruder",,,poly(prop-1-ene)//poly[(bisphenol A)-co-epichlorohydrin],,Blend,,"Injection: 230C, 500kg/cm2",,,,,,"['Glass transition temp. 95.7 [C]', 'Method: DSC', 'Condition: Heating rate; 10C/min']",,C3H6,,,,,,,,,,,,,30,,42.08,P010002,14250-1-1-1,,C18H20O3,,,,,,,,,,,,,70,,284.35,P070369,14250-2-1-1,,,,,,,,,,,,,,,,,,,,,,,,,,,,,,,,,,,,,,,"Choi, Chi Hoon; Yoon, Lee Keun; Kim, Byung Kyu , Journal of Applied Polymer Science , 60 , 5 , 779-785 (1996)"
BD000094,,Neat resin,Blending carried out by extrusion using corotating twin screw extruder,,,poly(prop-1-ene)//poly(ethylene terephthalate),,Blend,,Quenching: Heated to 280C and then quenched in liquid nitrogen,,,,,,"['Glass transition temp. 3 [C]', 'Method: DSC', 'Condition: Heating rate; 3C/min', 'Remarks: PP component', 'Related Info.(Heat capacity increment): 44.4mJ/(g*C); DSC, heating rate 3C/min;']",,C3H6,,,,,,,,,,,,,75,,42.08,P010002,22347-3-1-1,,C10H8O4,,,,,,,,,,,,,20,,192.17,P090027,22347-1-1-1,,,,,,,,,,,,,,,,,,,,,,,,,,,,,,,,,,,,,,,"Pang, Y. X.; Jia, D. M.; Hu, H. J.; Hourston, D. J.; Song, M. , Journal of Applied Polymer Science , 74 , 12 , 2868-2876 (1999)"
BD000098,,Neat resin,,,ca.40wt% of PP dispersed in a form of 1.1micron diameter spheres in PA matrix,poly(prop-1-ene)//poly(hexano-6-lactam),,Blend,,"Extrusion

Drying: Dried at 90C for 7d

Shape of Test Piece: Sheet

Remarks: Specimen dimension 25*12*2mm",Supplied by Atochem,,,,,"['Glass transition temp. 59 [C]', 'Method: DMA', 'Condition: Heating rate;2C/min Frequency;1Hz', 'Remarks: Mechanical direction; Tree transition temperatures were found; Attributed to Tg of PA-6; Another Tg was 0C attributed to PP', 'Related Info.(Transition temp.): -55C']",,C3H6,,,,,,,,,,,,,,40,42.08,P010002,75367-1-1-1,,C6H11NO,,,,,,,,,,,,,,60,113.16,P100004,75367-2-1-1,,,,,,,,,,,,,,,,,,,,,,,,,,,,,,,,,,,,,,,"Utracki, L. A.; Sammut, P. , Plastics, Rubber and Composites Processing and Applications , 16 , 4 , 221-229 (1991)"
BD000109,"linear,Thermoplastic",Neat resin,By mixing the components in an extruder at 240C,,,"poly(prop-1-ene)//poly(cyclopentane-1,3-diyl)",,Blend,,"Extrusion: 280C

Quenching: In a cold water stream

Shape of Test Piece: Film",,,,,,"['Glass transition temp. 259.0 [K]', 'Method: DSC', 'Condition: Heating rate;10C/min']",,C5H8,,,,,,,,,,,,,,100,68.12,P312022,12599-3-1-1,,C3H6,,,,,,,,,,,,,,0,42.08,P010002,12599-4-1-1,,,,,,,,,,,,,,,,,,,,,,,,,,,,,,,,,,,,,,,"Marcandalli, Bruno; Testa, Giovanni; Seves, Alberto; Martuscelli, Ezio , Polymer , 32 , 18 , 3376-3380 (1991)"
BD000109,"linear,Thermoplastic",Neat resin,By mixing the components in an extruder at 240C,,,"poly(prop-1-ene)//poly(cyclopentane-1,3-diyl)",,Blend,,"Extrusion: 280C

Quenching: In a cold water stream

Shape of Test Piece: Film",,,,,,"['Glass transition temp. 265.0 [K]', 'Method: DSC', 'Condition: Heating rate;10C/min']",,C5H8,,,,,,,,,,,,,,90,68.12,P312022,12599-3-1-1,,C3H6,,,,,,,,,,,,,,10,42.08,P010002,12599-4-1-1,,,,,,,,,,,,,,,,,,,,,,,,,,,,,,,,,,,,,,,"Marcandalli, Bruno; Testa, Giovanni; Seves, Alberto; Martuscelli, Ezio , Polymer , 32 , 18 , 3376-3380 (1991)"
BD000109,"linear,Thermoplastic",Neat resin,By mixing the components in an extruder at 240C,,,"poly(prop-1-ene)//poly(cyclopentane-1,3-diyl)",,Blend,,"Extrusion: 280C

Quenching: In a cold water stream

Shape of Test Piece: Film",,,,,,"['Glass transition temp. 270.0 [K]', 'Method: DSC', 'Condition: Heating rate;10C/min']",,C5H8,,,,,,,,,,,,,,80,68.12,P312022,12599-3-1-1,,C3H6,,,,,,,,,,,,,,20,42.08,P010002,12599-4-1-1,,,,,,,,,,,,,,,,,,,,,,,,,,,,,,,,,,,,,,,"Marcandalli, Bruno; Testa, Giovanni; Seves, Alberto; Martuscelli, Ezio , Polymer , 32 , 18 , 3376-3380 (1991)"
BD000109,"linear,Thermoplastic",Neat resin,By mixing the components in an extruder at 240C,,,"poly(prop-1-ene)//poly(cyclopentane-1,3-diyl)",,Blend,,"Extrusion: 280C

Quenching: In a cold water stream

Shape of Test Piece: Film",,,,,,"['Glass transition temp. 278.0 [K]', 'Method: DSC', 'Condition: Heating rate;10C/min']",,C5H8,,,,,,,,,,,,,,70,68.12,P312022,12599-3-1-1,,C3H6,,,,,,,,,,,,,,30,42.08,P010002,12599-4-1-1,,,,,,,,,,,,,,,,,,,,,,,,,,,,,,,,,,,,,,,"Marcandalli, Bruno; Testa, Giovanni; Seves, Alberto; Martuscelli, Ezio , Polymer , 32 , 18 , 3376-3380 (1991)"
BD000109,"linear,Thermoplastic",Neat resin,By mixing the components in an extruder at 240C,,,"poly(prop-1-ene)//poly(cyclopentane-1,3-diyl)",,Blend,,"Extrusion: 280C

Quenching: In a cold water stream

Shape of Test Piece: Film",,,,,,"['Glass transition temp. 292.0 [K]', 'Method: DSC', 'Condition: Heating rate;10C/min']",,C5H8,,,,,,,,,,,,,,50,68.12,P312022,12599-3-1-1,,C3H6,,,,,,,,,,,,,,50,42.08,P010002,12599-4-1-1,,,,,,,,,,,,,,,,,,,,,,,,,,,,,,,,,,,,,,,"Marcandalli, Bruno; Testa, Giovanni; Seves, Alberto; Martuscelli, Ezio , Polymer , 32 , 18 , 3376-3380 (1991)"
BD000109,"linear,Thermoplastic",Neat resin,,,,"poly(prop-1-ene)//poly(cyclopentane-1,3-diyl)",,Blend,,,,,,,,"['Glass transition temp. 338.2 [K]', 'Method: DSC', 'Condition: Heating rate;10C/min']",,C5H8,,,,,,,,,,,,,,0,68.12,P312022,12599-3-1-1,,C3H6,,,,,,,,,,,,,,100,42.08,P010002,12599-4-1-1,,,,,,,,,,,,,,,,,,,,,,,,,,,,,,,,,,,,,,,"Marcandalli, Bruno; Testa, Giovanni; Seves, Alberto; Martuscelli, Ezio , Polymer , 32 , 18 , 3376-3380 (1991)"
BD000113,Thermoplastic,Neat resin,"mPE premixed at 110C and 25rpm for 3min, then premixed mPE and PP blended at 185C and 80rpm for 5min in internal mixer",,,poly(prop-1-ene)//poly[ethene-co-(oct-1-ene)],,Blend,,"Compression: compression molded at 190C

Shape of Test Piece: Sheet

Remarks: t=1mm",,,,,,"['Glass transition temp. -4.3 [C]', 'Method: DMA', 'Condition: Heating rate;5C/min & Frequency;1Hz & three point bending', 'Remarks: Tg of PP']",,C3H6,,,,,,,,,,,,,,60,42.08,P010002,34798-3-1-1,,C2H4 / C8H16,,,,,,,,,,,,,,40,28.05 / 112.21,P900014,34798-2-1-1,,,,,,,,,,,,,,,,,,,,,,,,,,,,,,,,,,,,,,,"Lai, S.-M.; Chiu, F.-C.; Chiu, T.-Y. , European Polymer Journal , 41 , 12 , 3031-3041 (2005)"
BD000113,Thermoplastic,Neat resin,"mPE premixed at 110C and 25rpm for 3min, then premixed mPE and PP blended at 185C and 80rpm for 5min in internal mixer",,,poly(prop-1-ene)//poly[ethene-co-(oct-1-ene)],,Blend,,"Compression: compression molded at 190C

Shape of Test Piece: Sheet

Remarks: t=1mm",,,,,,"['Glass transition temp. -3.8 [C]', 'Method: DMA', 'Condition: Heating rate;5C/min & Frequency;1Hz & three point bending', 'Remarks: Tg of PP']",,C3H6,,,,,,,,,,,,,,60,42.08,P010002,34798-3-1-1,,C2H4 / C8H16,,,,,,,,,,,,,,40,28.05 / 112.21,P900014,34798-1-1-1,,,,,,,,,,,,,,,,,,,,,,,,,,,,,,,,,,,,,,,"Lai, S.-M.; Chiu, F.-C.; Chiu, T.-Y. , European Polymer Journal , 41 , 12 , 3031-3041 (2005)"
BD000113,"Thermoplastic,Crystal",Neat resin,"Kneaded at RT for 5min with high-speed mixing machine, then extruded in twin-screw extruder at 170-190C, 50rpm",,"Phase separation of components occured, spherical POE dispersed in continuous PP matrix;SEM",poly(prop-1-ene)//poly[ethene-co-(oct-1-ene)],,Blend,,,,,,,,"['Glass transition temp. ca -50 [C]', 'Method: DMA', 'Condition: Frequency;1Hz', 'Remarks: Tg of POE, temp. of tan(delta)peak, taken from the Fig.9(a)']",,C3H6,,,,,,,,,,,,,100,,42.08,P010002,30389-1-1-1,,C2H4 / C8H16,,,,,,,,,,,,,5,,28.05 / 112.21,P900014,30389-3-1-1,,,,,,,,,,,,,,,,,,,,,,,,,,,,,,,,,,,,,,,"Ma, Xiaoyan; Liang, Guozheng; Lu, Haijun; Liu, Hailin; Yun, Huang , Journal of Applied Polymer Science , 97 , 5 , 1907-1914 (2005)"
BD000113,"Thermoplastic,Crystal",Neat resin,"Kneaded at RT for 5min with high-speed mixing machine, then extruded in twin-screw extruder at 170-190C, 50rpm",,"Phase separation of components occured, spherical POE dispersed in continuous PP matrix;SEM",poly(prop-1-ene)//poly[ethene-co-(oct-1-ene)],,Blend,,,,,,,,"['Glass transition temp. ca -50 [C]', 'Method: DMA', 'Condition: Frequency;1Hz', 'Remarks: Tg of POE, temp. of tan(delta)peak, taken from the Fig.9(b)']",,C3H6,,,,,,,,,,,,,100,,42.08,P010002,30389-1-1-1,,C2H4 / C8H16,,,,,,,,,,,,,15,,28.05 / 112.21,P900014,30389-3-1-1,,,,,,,,,,,,,,,,,,,,,,,,,,,,,,,,,,,,,,,"Ma, Xiaoyan; Liang, Guozheng; Lu, Haijun; Liu, Hailin; Yun, Huang , Journal of Applied Polymer Science , 97 , 5 , 1907-1914 (2005)"
BD000114,Thermoplastic,Neat resin,[Mechanical blending] Melt blended in twin-screw extruder,,"Uniaxially oriented EPR particles dispersed in PP matrix, number av. diameter of EPR particles;ca.0.29micron;TEM",poly(prop-1-ene)//poly[ethene-co-(prop-1-ene)],,Blend,,"Injection

Shape of Test Piece: Sheet

Remarks: 60*10*1mm (DMA)",,,,,,"['Glass transition temp. ca 13 [C]', 'Method: DMA', 'Condition: Heating rate;2C/min & Frequency;10Hz', ""Remarks: Temp. at E''max. (PP matrix), Tg of EPR particles;ca.-45C, taken from the Fig.5""]",,C3H6,,,,,,,,,,,,,,70,42.08,P010002,15299-1-1-1,,C2H4 / C3H6,,,,,,,,,,,,,,30,28.05 / 42.08,P900015,15299-2-1-1,,,,,,,,,,,,,,,,,,,,,,,,,,,,,,,,,,,,,,,"Nomura, Takao; Nishio, Takeyoshi; Akiyama, Masaya; Sugihara, Eiichi; Tanaka, Kozoh , Kobunshi Ronbunshu , 52 , 2 , 83-89 (1995)"
BD000114,Thermoplastic,Neat resin,[Mechanical blending] Melt blended in twin-screw extruder,,"EPR particles dispersed in PP matrix, number av. diameter of EPR particles;ca.0.21micron;TEM",poly(prop-1-ene)//poly[ethene-co-(prop-1-ene)],,Blend,,"Injection

Shape of Test Piece: Sheet

Remarks: 60*10*1mm (DMA)",,,,,,"['Glass transition temp. ca 13 [C]', 'Method: DMA', 'Condition: Heating rate;2C/min & Frequency;10Hz', ""Remarks: Temp. at E''max. (PP matrix), Tg of EPR particles;ca.-35C, taken from the Fig.5""]",,C3H6,,,,,,,,,,,,,,70,42.08,P010002,15299-1-1-1,,C2H4 / C3H6,,,,,,,,,,,,,,30,28.05 / 42.08,P900015,15299-3-1-1,,,,,,,,,,,,,,,,,,,,,,,,,,,,,,,,,,,,,,,"Nomura, Takao; Nishio, Takeyoshi; Akiyama, Masaya; Sugihara, Eiichi; Tanaka, Kozoh , Kobunshi Ronbunshu , 52 , 2 , 83-89 (1995)"
BD000114,"Thermoplastic,Crystal",Neat resin,Reactor blended polymer compounded with antioxidants and stabilizers in extruder,,Weight av. particle diameter of dispersed EPC; 4.5 micron,poly(prop-1-ene)//poly[ethene-co-(prop-1-ene)],,Blend,"Type: addition

Mechanism: coordination

Style: bulk polymn. & gas-phase polymn.

Catalyst: Ziegler-Natta catalyst supported on MgCl2/AlEt3/donor

Condition: Produced via sequential polymn. process, (First step) PP homopolymer polymd. in liquid propylene (Second step) propylene and ethylene copolymd. in gas phase

Polymn. remarks: Reactor blending","Injection: barrel; 200C, mold; 40C",Research material produced by Dow Chemical,,,,,"['Glass transition temp. ca -37 [C]', 'Method: DMA', 'Condition: Heating rate;1K/min & Frequency;1Hz', 'Remarks: PP part, taken from the Fig.7']",,C3H6,,,,,,,,,,,,,,,42.08,P010002,33520-1-1-1,,C2H4 / C3H6,,,,,,,,,,,,,,,28.05 / 42.08,P900015,33520-2-1-1,,,,,,,,,,,,,,,,,,,,,,,,,,,,,,,,,,,,,,,"Doshev, P.; Lohse, G.; Henning, S.; Krumova, M.; Heuvelsland, A.; Michler, G.; Radusch, H.-J. , Journal of Applied Polymer Science , 101 , 5 , 2825-2837 (2006)"
BD000114,"Thermoplastic,Crystal",Neat resin,Reactor blended polymer compounded with antioxidants and stabilizers in extruder,,Weight av. particle diameter of dispersed EPC; 1.8 micron,poly(prop-1-ene)//poly[ethene-co-(prop-1-ene)],,Blend,"Type: addition

Mechanism: coordination

Style: bulk polymn. & gas-phase polymn.

Catalyst: Ziegler-Natta catalyst supported on MgCl2/AlEt3/donor

Condition: Produced via sequential polymn. process, (First step) PP homopolymer polymd. in liquid propylene (Second step) propylene and ethylene copolymd. in gas phase

Polymn. remarks: Reactor blending","Injection: barrel; 200C, mold; 40C",Research material produced by Dow Chemical,,,,,"['Glass transition temp. ca -50 [C]', 'Method: DMA', 'Condition: Heating rate;1K/min & Frequency;1Hz', 'Remarks: EPC part, taken from the Fig.6']",,C3H6,,,,,,,,,,,,,,,42.08,P010002,33520-1-1-1,,C2H4 / C3H6,,,,,,,,,,,,,,,28.05 / 42.08,P900015,33520-2-2-1,,,,,,,,,,,,,,,,,,,,,,,,,,,,,,,,,,,,,,,"Doshev, P.; Lohse, G.; Henning, S.; Krumova, M.; Heuvelsland, A.; Michler, G.; Radusch, H.-J. , Journal of Applied Polymer Science , 101 , 5 , 2825-2837 (2006)"
BD000114,"Thermoplastic,Crystal",Neat resin,Reactor blended polymer compounded with antioxidants and stabilizers in extruder,,Weight av. particle diameter of dispersed EPC; 1.5 micron,poly(prop-1-ene)//poly[ethene-co-(prop-1-ene)],,Blend,"Type: addition

Mechanism: coordination

Style: bulk polymn. & gas-phase polymn.

Catalyst: Ziegler-Natta catalyst supported on MgCl2/AlEt3/donor

Condition: Produced via sequential polymn. process, (First step) PP homopolymer polymd. in liquid propylene (Second step) propylene and ethylene copolymd. in gas phase

Polymn. remarks: Reactor blending","Injection: barrel; 200C, mold; 40C",Research material produced by Dow Chemical,,,,,"['Glass transition temp. ca -50 [C]', 'Method: DMA', 'Condition: Heating rate;1K/min & Frequency;1Hz', 'Remarks: EPC part, taken from the Fig.6']",,C3H6,,,,,,,,,,,,,,,42.08,P010002,33520-1-1-1,,C2H4 / C3H6,,,,,,,,,,,,,,,28.05 / 42.08,P900015,33520-2-3-1,,,,,,,,,,,,,,,,,,,,,,,,,,,,,,,,,,,,,,,"Doshev, P.; Lohse, G.; Henning, S.; Krumova, M.; Heuvelsland, A.; Michler, G.; Radusch, H.-J. , Journal of Applied Polymer Science , 101 , 5 , 2825-2837 (2006)"
BD000114,"Thermoplastic,Crystal",Neat resin,Reactor blended polymer compounded with antioxidants and stabilizers in extruder,,Weight av. particle diameter of dispersed EPC; 1.0 micron,poly(prop-1-ene)//poly[ethene-co-(prop-1-ene)],,Blend,"Type: addition

Mechanism: coordination

Style: bulk polymn. & gas-phase polymn.

Catalyst: Ziegler-Natta catalyst supported on MgCl2/AlEt3/donor

Condition: Produced via sequential polymn. process, (First step) PP homopolymer polymd. in liquid propylene (Second step) propylene and ethylene copolymd. in gas phase

Polymn. remarks: Reactor blending","Injection: barrel; 200C, mold; 40C",Research material produced by Dow Chemical,,,,,"['Glass transition temp. ca -35 [C]', 'Method: DMA', 'Condition: Heating rate;1K/min & Frequency;1Hz', 'Remarks: EPC part, taken from the Fig.6']",,C3H6,,,,,,,,,,,,,,,42.08,P010002,33520-1-1-1,,C2H4 / C3H6,,,,,,,,,,,,,,,28.05 / 42.08,P900015,33520-2-4-1,,,,,,,,,,,,,,,,,,,,,,,,,,,,,,,,,,,,,,,"Doshev, P.; Lohse, G.; Henning, S.; Krumova, M.; Heuvelsland, A.; Michler, G.; Radusch, H.-J. , Journal of Applied Polymer Science , 101 , 5 , 2825-2837 (2006)"
BD000114,"Thermoplastic,Crystal",Neat resin,Reactor blended polymer compounded with antioxidants and stabilizers in extruder,,Weight av. particle diameter of dispersed EPC; 0.3 micron,poly(prop-1-ene)//poly[ethene-co-(prop-1-ene)],,Blend,"Type: addition

Mechanism: coordination

Style: bulk polymn. & gas-phase polymn.

Catalyst: Ziegler-Natta catalyst supported on MgCl2/AlEt3/donor

Condition: Produced via sequential polymn. process, (First step) PP homopolymer polymd. in liquid propylene (Second step) propylene and ethylene copolymd. in gas phase

Polymn. remarks: Reactor blending","Injection: barrel; 200C, mold; 40C",Research material produced by Dow Chemical,,,,,"['Glass transition temp. ca 10 [C]', 'Method: DMA', 'Condition: Heating rate;1K/min & Frequency;1Hz', 'Remarks: EPC part, taken from the Fig.6']",,C3H6,,,,,,,,,,,,,,,42.08,P010002,33520-1-1-1,,C2H4 / C3H6,,,,,,,,,,,,,,,28.05 / 42.08,P900015,33520-2-5-1,,,,,,,,,,,,,,,,,,,,,,,,,,,,,,,,,,,,,,,"Doshev, P.; Lohse, G.; Henning, S.; Krumova, M.; Heuvelsland, A.; Michler, G.; Radusch, H.-J. , Journal of Applied Polymer Science , 101 , 5 , 2825-2837 (2006)"
BD000115,"Thermoplastic,Crystal",Neat resin,"PP and EVA melt blended at 140-200C, 110rpm using twin-screw extruder and pelletized",,Typical co-continuous morphology observed (SEM),poly(prop-1-ene)//poly[ethene-co-(vinyl acetate)],,Blend,,"Injection: 190-210C, (mold temp.) 25C

Shape of Test Piece: Bar

Remarks: (DMA) rectangular, 40*10*4.2mm",FMWCNT unloaded,,,,,"['Glass transition temp. ca 18.4 [C]', 'Method: DMA', 'Condition: Heating rate;3C/min&Frequency;1Hz&Single cantilever mode', 'Remarks: Beta transition of PP amorphous chain segments, temp. of tan(delta)peak']",,C3H6,,,,,,,,,,,,,,60,42.08,P010002,42161-1-1-1,,C2H4 / C4H6O2,,,,,,,,,,,,,,40,28.05 / 86.09,P900016,42161-2-1-1,,,,,,,,,,,,,,,,,,,,,,,,,,,,,,,,,,,,,,,"Liu, Li; Wu, Haiyan; Wang, Yong; Wu, Jun; Peng, Ya; Xiang, Fangming; Zhang, Jihong , Journal of Polymer Science, Part B: Polymer Physics , 48 , 17 , 1882-1892 (2010)"
BD000126,linear,Neat resin,Melt blending by kneader,,,poly(prop-1-ene)//{polystyrene-block-poly[ethene-co-(1-butene)]-block-polystyrene}-graft-poly(maleic anhydride),,Blend,,"Compression

Shape of Test Piece: Sheet

Remarks: Sample fpr DMA is 50*6*2mm",,,,,,"['Glass transition temp. 6.0 [C]', 'Method: DMA', 'Condition: Heating rate;2K/min', 'Remarks: Tg of Matrices(iPP)']",,C3H6,,,,,,,,,,,,80,,,42.08,P010002,21606-25-1-1,,C4H8 / C4H2O3 / C8H8 / C8H8 / C4H8,,,,,,,,,,,,20,,,56.11 / 98.06 / 104.15 / 104.15 / 56.11,P900352,21606-26-1-1,,,,,,,,,,,,,,,,,,,,,,,,,,,,,,,,,,,,,,,"Maeder, Dietmar; Bruch, Matthias; Maier, Ralph-Dieter; Stricker, Florian; Muelhaupt, Rolf , Macromolecules , 32 , 4 , 1252-1259 (1999)"
BD000126,linear,Neat resin,Melt blending by microcompounder,,,poly(prop-1-ene)//{polystyrene-block-poly[ethene-co-(1-butene)]-block-polystyrene}-graft-poly(maleic anhydride),,Blend,,"Compression

Shape of Test Piece: Sheet

Remarks: Sample fpr DMA is 50*6*2mm",,,,,,"['Glass transition temp. 9.9 [C]', 'Method: DMA', 'Condition: Heating rate;2K/min', 'Remarks: Tg of Matrices(sPP)']",,C3H6,,,,,,,,,,,,80,,,42.08,P010002,21606-34-1-1,,C4H8 / C4H2O3 / C8H8 / C8H8 / C4H8,,,,,,,,,,,,20,,,56.11 / 98.06 / 104.15 / 104.15 / 56.11,P900352,21606-35-1-1,,,,,,,,,,,,,,,,,,,,,,,,,,,,,,,,,,,,,,,"Maeder, Dietmar; Bruch, Matthias; Maier, Ralph-Dieter; Stricker, Florian; Muelhaupt, Rolf , Macromolecules , 32 , 4 , 1252-1259 (1999)"
BD000126,Thermoplastic,Neat resin,"PP and SEBS-g-MA melt blended in twin-screw Brabender extruder at 200C, extrudates pelletized and dried",,,poly(prop-1-ene)//{polystyrene-block-poly[ethene-co-(1-butene)]-block-polystyrene}-graft-poly(maleic anhydride),,Blend,,"Injection

Shape of Test Piece: Sheet

Remarks: specimen 61mm*13mm*3mm for notched Izod test, standard dog-bone specimen for tensile test(ASTM D638)",,,,,,"['Glass transition temp. -30.6 [C]', 'Method: DMA', 'Condition: Heating rate;3C/min&Frequency;1Hz&dual cantilever mode', 'Remarks: Tg of SEBS phase, temp. of tan(delta) peak']",,C3H6,,,,,,,,,,,,,,30,42.08,P010002,38046-1-1-1,,C4H8 / C4H2O3 / C8H8 / C8H8 / C4H8,,,,,,,,,,,,,,70,56.11 / 98.06 / 104.15 / 104.15 / 56.11,P900352,38046-2-1-1,,,,,,,,,,,,,,,,,,,,,,,,,,,,,,,,,,,,,,,"Ruan, Yong-Hong; Tjong, Sie-Chin , Materials Research Society Symposium Proceedings , 1056E , 1-7 (2007)"
BD000133,linear,Neat resin,(Mechanical blending) Mixed in internal mixer,,Immiscible;dielectric relaxation,"poly(prop-1-ene)//poly{poly(2-methyloxirane)-alt-[4,4'-methylenebis(phenyl isocyanate)]}-block-poly{(butane-1,4-diol)-alt-[4,4'-methylenebis(phenyl isocyanate)]}",,Blend,,"Compression

Shape of Test Piece: Disk

Remarks: t = ca.0.5mm, d = 33mm",,,,,,"['Glass transition temp. 59 [C]', 'Method: Dielectric relaxation', 'Condition: Heating rate;5.0C/min & Frequency;60Hz', 'Remarks: Another Tg at -12C']",,C3H6,,,,,,,,,,,,,,80,42.08,P010002,12692-1-1-1,,C3H6O / C15H12N2O3 / C19H20N2O4,,,,,,,,,,,,,,20,58.08 / 268.27 / 340.37,P900824,12692-2-1-1,,,,,,,,,,,,,,,,,,,,,,,,,,,,,,,,,,,,,,,"Havriliak, S., Jr.; Banhegyi, G.; Karasz, F. , Polymer Engineering and Science , 31 , 13 , 936-943 (1991)"
BD000137,,Neat resin,Blend prepared by mixing components in extruder at 513K,,,poly(prop-1-ene)//poly[(4-methylstyrene)-co-(alpha-methylstyrene)-co-indene],,Blend,,"Extrusion: 553K

Quenching: Quenched in cold water

Shape of Test Piece: Film",,,,,,"['Glass transition temp. 270.9 [K]', 'Method: DSC', 'Condition: Heating rate; 10K/min']",,C3H6,,,,,,,,,,,,,90,,42.08,P010002,13656-1-1-1,,C9H14 / C9H16 / C9H16,,,,,,,,,,,,,10,,122.21 / 124.22 / 124.22,P903147,13656-2-1-1,,,,,,,,,,,,,,,,,,,,,,,,,,,,,,,,,,,,,,,"Marcandalli, Bruno; Testa, Giovanni; Seves, Alberto; Martuscelli, Ezio , Polymer , 34 , 10 , 2202-2207 (1993)"
BD000137,,Neat resin,Blend prepared by mixing components in extruder at 513K,,,poly(prop-1-ene)//poly[(4-methylstyrene)-co-(alpha-methylstyrene)-co-indene],,Blend,,"Extrusion: 553K

Quenching: Quenched in cold water

Shape of Test Piece: Film",,,,,,"['Glass transition temp. 279.6 [K]', 'Method: DSC', 'Condition: Heating rate; 10K/min']",,C3H6,,,,,,,,,,,,,80,,42.08,P010002,13656-1-1-1,,C9H14 / C9H16 / C9H16,,,,,,,,,,,,,20,,122.21 / 124.22 / 124.22,P903147,13656-2-1-1,,,,,,,,,,,,,,,,,,,,,,,,,,,,,,,,,,,,,,,"Marcandalli, Bruno; Testa, Giovanni; Seves, Alberto; Martuscelli, Ezio , Polymer , 34 , 10 , 2202-2207 (1993)"
BD000138,"linear,Thermoplastic,Crystal",Neat resin,Blended in twin-screw extruder at 210C,,Single homogeneous phase,"poly(prop-1-ene)//hydrogenated poly(cyclopenta-1,3-diene)",,Blend,,"Extrusion: Extruded at 240C in water bath (40C)

Quenching: Quenched from 240C, then solidified at 25C

Shape of Test Piece: Film",,,,,,"['Glass transition temp. ca 15 [C]', 'Method: DSC', 'Remarks: Taken from the Fig.5']",,C3H6,,,,,,,,,,,,,,90,42.08,P010002,22033-4-1-1,,C5H8 / C5H8,,,,,,,,,,,,,,10,68.12 / 68.12,P903197,22033-2-1-1,,,,,,,,,,,,,,,,,,,,,,,,,,,,,,,,,,,,,,,"Silvestre, Clara; Cimmino, Sossio; Di Lorenzo, Maria Laura; Di Pace, , Current Trends in Polymer Science , 3 , 45-61 (1998)"
BD000138,"linear,Thermoplastic,Crystal",Neat resin,Blended in twin-screw extruder at 210C,,Two phases; smectic PP phase and amorphos homogeneous phase,"poly(prop-1-ene)//hydrogenated poly(cyclopenta-1,3-diene)",,Blend,,"Extrusion: Extruded at 240C in water bath (40C)

Quenching: Quenched from 240C, then solidified at 25C

Shape of Test Piece: Film",,,,,,"['Glass transition temp. ca 70 [C]', 'Method: DMA', 'Condition: Frequency;1Hz', ""Remarks: Tg of HOCP, temp. at E''max., taken from the Fig.8""]",,C3H6,,,,,,,,,,,,,,80,42.08,P010002,22033-4-1-1,,C5H8 / C5H8,,,,,,,,,,,,,,20,68.12 / 68.12,P903197,22033-2-1-1,,,,,,,,,,,,,,,,,,,,,,,,,,,,,,,,,,,,,,,"Silvestre, Clara; Cimmino, Sossio; Di Lorenzo, Maria Laura; Di Pace, , Current Trends in Polymer Science , 3 , 45-61 (1998)"
BD000138,"linear,Thermoplastic,Crystal",Neat resin,Blended in twin-screw extruder at 210C,,Two phases; smectic PP phase and amorphos homogeneous phase,"poly(prop-1-ene)//hydrogenated poly(cyclopenta-1,3-diene)",,Blend,,"Extrusion: Extruded at 240C in water bath (40C)

Quenching: Quenched from 240C, then solidified at 25C

Shape of Test Piece: Film",,,,,,"['Glass transition temp. ca 27 [C]', 'Method: DSC', 'Remarks: Taken from the Fig.5']",,C3H6,,,,,,,,,,,,,,70,42.08,P010002,22033-4-1-1,,C5H8 / C5H8,,,,,,,,,,,,,,30,68.12 / 68.12,P903197,22033-2-1-1,,,,,,,,,,,,,,,,,,,,,,,,,,,,,,,,,,,,,,,"Silvestre, Clara; Cimmino, Sossio; Di Lorenzo, Maria Laura; Di Pace, , Current Trends in Polymer Science , 3 , 45-61 (1998)"
BD000138,"linear,Thermoplastic,Crystal",Neat resin,Blended in twin-screw extruder at 210C,,Two phases; smectic PP phase and amorphos homogeneous phase,"poly(prop-1-ene)//hydrogenated poly(cyclopenta-1,3-diene)",,Blend,,"Extrusion: Extruded at 240C in water bath (40C)

Quenching: Quenched from 240C, then solidified at 25C

Shape of Test Piece: Film",,,,,,"['Glass transition temp. ca 70 [C]', 'Method: DMA', 'Condition: Frequency;1Hz', ""Remarks: Tg of HOCP, temp. at E''max., taken from the Fig.8""]",,C3H6,,,,,,,,,,,,,,50,42.08,P010002,22033-4-1-1,,C5H8 / C5H8,,,,,,,,,,,,,,50,68.12 / 68.12,P903197,22033-2-1-1,,,,,,,,,,,,,,,,,,,,,,,,,,,,,,,,,,,,,,,"Silvestre, Clara; Cimmino, Sossio; Di Lorenzo, Maria Laura; Di Pace, , Current Trends in Polymer Science , 3 , 45-61 (1998)"
BD000139,linear,Neat resin,Melt blending by kneader,,,poly(prop-1-ene)//polystyrene-block-(hydrogenated polybutadiene)-block-polystyrene,,Blend,,"Compression

Shape of Test Piece: Sheet

Remarks: Sample fpr DMA is 50*6*2mm",,,,,,"['Glass transition temp. 7.4 [C]', 'Method: DMA', 'Condition: Heating rate;2K/min', 'Remarks: Tg of Matrices(PP286)']",,C3H6,,,,,,,,,,,,80,,,42.08,P010002,21606-19-1-1,,C4H8 / C8H8 / C8H8 / C4H8,,,,,,,,,,,,20,,,56.11 / 104.15 / 104.15 / 56.11,P903208,21606-20-1-1,,,,,,,,,,,,,,,,,,,,,,,,,,,,,,,,,,,,,,,"Maeder, Dietmar; Bruch, Matthias; Maier, Ralph-Dieter; Stricker, Florian; Muelhaupt, Rolf , Macromolecules , 32 , 4 , 1252-1259 (1999)"
BD000139,linear,Neat resin,Melt blending by kneader,,,poly(prop-1-ene)//polystyrene-block-(hydrogenated polybutadiene)-block-polystyrene,,Blend,,"Compression

Shape of Test Piece: Sheet

Remarks: Sample fpr DMA is 50*6*2mm",,,,,,"['Glass transition temp. 6.1 [C]', 'Method: DMA', 'Condition: Heating rate;2K/min', 'Remarks: Tg of Matrices(iPP)']",,C3H6,,,,,,,,,,,,80,,,42.08,P010002,21606-22-1-1,,C4H8 / C8H8 / C8H8 / C4H8,,,,,,,,,,,,20,,,56.11 / 104.15 / 104.15 / 56.11,P903208,21606-23-1-1,,,,,,,,,,,,,,,,,,,,,,,,,,,,,,,,,,,,,,,"Maeder, Dietmar; Bruch, Matthias; Maier, Ralph-Dieter; Stricker, Florian; Muelhaupt, Rolf , Macromolecules , 32 , 4 , 1252-1259 (1999)"
BD000139,linear,Neat resin,Melt blending by kneader,,,poly(prop-1-ene)//polystyrene-block-(hydrogenated polybutadiene)-block-polystyrene,,Blend,,"Compression

Shape of Test Piece: Sheet

Remarks: Sample fpr DMA is 50*6*2mm",,,,,,"['Glass transition temp. 9.9 [C]', 'Method: DMA', 'Condition: Heating rate;2K/min', 'Remarks: Tg of Matrices(sPP)']",,C3H6,,,,,,,,,,,,80,,,42.08,P010002,21606-31-1-1,,C4H8 / C8H8 / C8H8 / C4H8,,,,,,,,,,,,20,,,56.11 / 104.15 / 104.15 / 56.11,P903208,21606-32-1-1,,,,,,,,,,,,,,,,,,,,,,,,,,,,,,,,,,,,,,,"Maeder, Dietmar; Bruch, Matthias; Maier, Ralph-Dieter; Stricker, Florian; Muelhaupt, Rolf , Macromolecules , 32 , 4 , 1252-1259 (1999)"
BD000139,linear,Neat resin,Melt blending by microcompounder,,,poly(prop-1-ene)//polystyrene-block-(hydrogenated polybutadiene)-block-polystyrene,,Blend,,"Compression

Shape of Test Piece: Sheet

Remarks: Sample fpr DMA is 50*6*2mm",,,,,,"['Glass transition temp. 3.9 [C]', 'Method: DMA', 'Condition: Heating rate;2K/min', 'Remarks: Tg of Matrices(aPP)']",,C3H6,,,,,,,,,,,,80,,,42.08,P010002,21606-40-1-1,,C4H8 / C8H8 / C8H8 / C4H8,,,,,,,,,,,,20,,,56.11 / 104.15 / 104.15 / 56.11,P903208,21606-41-1-1,,,,,,,,,,,,,,,,,,,,,,,,,,,,,,,,,,,,,,,"Maeder, Dietmar; Bruch, Matthias; Maier, Ralph-Dieter; Stricker, Florian; Muelhaupt, Rolf , Macromolecules , 32 , 4 , 1252-1259 (1999)"
BD000139,linear,Neat resin,Melt blending by extruder,,,poly(prop-1-ene)//polystyrene-block-(hydrogenated polybutadiene)-block-polystyrene,,Blend,,"Injection

Shape of Test Piece: Sheet

Remarks: Sample fpr DMA is 50*6*2mm",,,,,,"['Glass transition temp. 7.6 [C]', 'Method: DMA', 'Condition: Heating rate;2K/min', 'Remarks: Tg of Matrices(PP286)']",,C3H6,,,,,,,,,,,,80,,,42.08,P010002,21606-19-1-1,,C4H8 / C8H8 / C8H8 / C4H8,,,,,,,,,,,,20,,,56.11 / 104.15 / 104.15 / 56.11,P903208,21606-20-1-1,,,,,,,,,,,,,,,,,,,,,,,,,,,,,,,,,,,,,,,"Maeder, Dietmar; Bruch, Matthias; Maier, Ralph-Dieter; Stricker, Florian; Muelhaupt, Rolf , Macromolecules , 32 , 4 , 1252-1259 (1999)"
BD000139,linear,Neat resin,Melt blending by extruder,,,poly(prop-1-ene)//polystyrene-block-(hydrogenated polybutadiene)-block-polystyrene,,Blend,,"Injection

Shape of Test Piece: Sheet

Remarks: Sample fpr DMA is 50*6*2mm; Elastomer particle size 260nm",,,,,,"['Glass transition temp. 10.9 [C]', 'Method: DMA', 'Condition: Heating rate;2K/min', 'Remarks: Tg of Matrices(PP294)']",,C3H6,,,,,,,,,,,,85,,,42.08,P010002,21606-16-1-1,,C4H8 / C8H8 / C8H8 / C4H8,,,,,,,,,,,,15,,,56.11 / 104.15 / 104.15 / 56.11,P903208,21606-17-1-1,,,,,,,,,,,,,,,,,,,,,,,,,,,,,,,,,,,,,,,"Maeder, Dietmar; Bruch, Matthias; Maier, Ralph-Dieter; Stricker, Florian; Muelhaupt, Rolf , Macromolecules , 32 , 4 , 1252-1259 (1999)"
BD000139,linear,Neat resin,Melt blending by extruder,,,poly(prop-1-ene)//polystyrene-block-(hydrogenated polybutadiene)-block-polystyrene,,Blend,,"Injection

Shape of Test Piece: Sheet

Remarks: Sample fpr DMA is 50*6*2mm; Elastomer particle size 290nm",,,,,,"['Glass transition temp. 10.9 [C]', 'Method: DMA', 'Condition: Heating rate;2K/min', 'Remarks: Tg of Matrices(PP286)']",,C3H6,,,,,,,,,,,,85,,,42.08,P010002,21606-13-1-1,,C4H8 / C8H8 / C8H8 / C4H8,,,,,,,,,,,,15,,,56.11 / 104.15 / 104.15 / 56.11,P903208,21606-14-1-1,,,,,,,,,,,,,,,,,,,,,,,,,,,,,,,,,,,,,,,"Maeder, Dietmar; Bruch, Matthias; Maier, Ralph-Dieter; Stricker, Florian; Muelhaupt, Rolf , Macromolecules , 32 , 4 , 1252-1259 (1999)"
BD000139,linear,Neat resin,Melt blending by extruder,,,poly(prop-1-ene)//polystyrene-block-(hydrogenated polybutadiene)-block-polystyrene,,Blend,,"Injection

Shape of Test Piece: Sheet

Remarks: Sample fpr DMA is 50*6*2mm; Elastomer particle size 500nm",,,,,,"['Glass transition temp. 11.1 [C]', 'Method: DMA', 'Condition: Heating rate;2K/min', 'Remarks: Tg of Matrices(PP214)']",,C3H6,,,,,,,,,,,,85,,,42.08,P010002,21606-10-1-1,,C4H8 / C8H8 / C8H8 / C4H8,,,,,,,,,,,,15,,,56.11 / 104.15 / 104.15 / 56.11,P903208,21606-11-1-1,,,,,,,,,,,,,,,,,,,,,,,,,,,,,,,,,,,,,,,"Maeder, Dietmar; Bruch, Matthias; Maier, Ralph-Dieter; Stricker, Florian; Muelhaupt, Rolf , Macromolecules , 32 , 4 , 1252-1259 (1999)"
BD000143,,Neat resin,HPBSE-SH and PP were blended by using a Brabender torque rheometer at 180C for 10min at 60rpm rotor speed,,,"poly(prop-1-ene)//sulfonated, hydrogenated poly(styrene-co-butadiene)",,Blend,,"Compression: At 140-150C under 200bars

Shape of Test Piece: Film
