Repository: williamschertzer/webScraper

File: glass_transition_temp.csv (part 3 of 62)
Remarks: t=200-400micron",,,,,,"['Glass transition temp. -50.50 [C]', 'Method: DSC', 'Condition: Heating rate;10C/min', 'Remarks: Tg associated to to PHB unit']",,CH2 / C8H8 / C4H8 / C8H8O3S,,,,,,,,,,,,,,90,14.03 / 104.15 / 56.11 / 184.21,P903815,22881-2-1-1,,C3H6,,,,,,,,,,,,,,10,42.08,P010002,22881-3-1-1,,,,,,,,,,,,,,,,,,,,,,,,,,,,,,,,,,,,,,,"Mokrini, A.; Acosta, J. L. , Polymer , 42 , 21 , 8817-8824 (2001)"
BD000143,,Neat resin,HPBSE-SH and PP were blended by using a Brabender torque rheometer at 180C for 10min at 60rpm rotor speed,,,"poly(prop-1-ene)//sulfonated, hydrogenated poly(styrene-co-butadiene)",,Blend,,"Compression: At 140-150C under 200bars

Shape of Test Piece: Film

Remarks: t=200-400micron",,,,,,"['Glass transition temp. -50.40 [C]', 'Method: DSC', 'Condition: Heating rate;10C/min', 'Remarks: Tg associated to to PHB unit']",,CH2 / C8H8 / C4H8 / C8H8O3S,,,,,,,,,,,,,,80,14.03 / 104.15 / 56.11 / 184.21,P903815,22881-2-1-1,,C3H6,,,,,,,,,,,,,,20,42.08,P010002,22881-3-1-1,,,,,,,,,,,,,,,,,,,,,,,,,,,,,,,,,,,,,,,"Mokrini, A.; Acosta, J. L. , Polymer , 42 , 21 , 8817-8824 (2001)"
BD000143,,Neat resin,HPBSE-SH and PP were blended by using a Brabender torque rheometer at 180C for 10min at 60rpm rotor speed,,,"poly(prop-1-ene)//sulfonated, hydrogenated poly(styrene-co-butadiene)",,Blend,,"Compression: At 140-150C under 200bars

Shape of Test Piece: Film

Remarks: t=200-400micron",,,,,,"['Glass transition temp. -50.60 [C]', 'Method: DSC', 'Condition: Heating rate;10C/min', 'Remarks: Tg associated to to PHB unit']",,CH2 / C8H8 / C4H8 / C8H8O3S,,,,,,,,,,,,,,70,14.03 / 104.15 / 56.11 / 184.21,P903815,22881-2-1-1,,C3H6,,,,,,,,,,,,,,30,42.08,P010002,22881-3-1-1,,,,,,,,,,,,,,,,,,,,,,,,,,,,,,,,,,,,,,,"Mokrini, A.; Acosta, J. L. , Polymer , 42 , 21 , 8817-8824 (2001)"
BD000149,"linear,Thermoplastic,Crystal",Neat resin,Blended in Brabender-like app. at 160C for 10min,,"Partially miscible, three phases exist at RT [cryst. phase of PB-1 and two amorphous phases (one rich in PB-1 and the other rich in HOCP)];DSC and DMA","poly(but-1-ene)//hydrogenated poly(cyclopenta-1,3-diene)",,Blend,,,,,,,,"['Glass transition temp. 60 ... 70 [C]', 'Method: DMA', 'Condition: Frequency;1Hz', 'Remarks: Tg of HOCP-rich phase']",,C4H8,,,,,,,,,,,,,,90,56.11,P010003,22033-6-1-1,,C5H8 / C5H8,,,,,,,,,,,,,,10,68.12 / 68.12,P903197,22033-2-1-1,,,,,,,,,,,,,,,,,,,,,,,,,,,,,,,,,,,,,,,"Silvestre, Clara; Cimmino, Sossio; Di Lorenzo, Maria Laura; Di Pace, , Current Trends in Polymer Science , 3 , 45-61 (1998)"
BD000149,"linear,Thermoplastic,Crystal",Neat resin,Blended in Brabender-like app. at 160C for 10min,,"Partially miscible, three phases exist at RT [cryst. phase of PB-1 and two amorphous phases (one rich in PB-1 and the other rich in HOCP)];DSC and DMA","poly(but-1-ene)//hydrogenated poly(cyclopenta-1,3-diene)",,Blend,,,,,,,,"['Glass transition temp. 60 ... 70 [C]', 'Method: DMA', 'Condition: Frequency;1Hz', 'Remarks: Tg of HOCP-rich phase']",,C4H8,,,,,,,,,,,,,,80,56.11,P010003,22033-6-1-1,,C5H8 / C5H8,,,,,,,,,,,,,,20,68.12 / 68.12,P903197,22033-2-1-1,,,,,,,,,,,,,,,,,,,,,,,,,,,,,,,,,,,,,,,"Silvestre, Clara; Cimmino, Sossio; Di Lorenzo, Maria Laura; Di Pace, , Current Trends in Polymer Science , 3 , 45-61 (1998)"
BD000149,"linear,Thermoplastic,Crystal",Neat resin,Blended in Brabender-like app. at 160C for 10min,,"Partially miscible, three phases exist at RT [cryst. phase of PB-1 and two amorphous phases (one rich in PB-1 and the other rich in HOCP)];DSC and DMA","poly(but-1-ene)//hydrogenated poly(cyclopenta-1,3-diene)",,Blend,,,,,,,,"['Glass transition temp. 70 [C]', 'Method: DMA', 'Condition: Frequency;1Hz', 'Remarks: Tg of HOCP-rich phase']",,C4H8,,,,,,,,,,,,,,60,56.11,P010003,22033-6-1-1,,C5H8 / C5H8,,,,,,,,,,,,,,40,68.12 / 68.12,P903197,22033-2-1-1,,,,,,,,,,,,,,,,,,,,,,,,,,,,,,,,,,,,,,,"Silvestre, Clara; Cimmino, Sossio; Di Lorenzo, Maria Laura; Di Pace, , Current Trends in Polymer Science , 3 , 45-61 (1998)"
BD000149,"linear,Thermoplastic,Crystal",Neat resin,Blended in Brabender-like app. at 160C for 10min,,"Partially miscible, three phases exist at RT [cryst. phase of PB-1 and two amorphous phases (one rich in PB-1 and the other rich in HOCP)];DSC and DMA","poly(but-1-ene)//hydrogenated poly(cyclopenta-1,3-diene)",,Blend,,,,,,,,"['Glass transition temp. 70 [C]', 'Method: DMA', 'Condition: Frequency;1Hz', 'Remarks: Tg of HOCP-rich phase']",,C4H8,,,,,,,,,,,,,,40,56.11,P010003,22033-6-1-1,,C5H8 / C5H8,,,,,,,,,,,,,,60,68.12 / 68.12,P903197,22033-2-1-1,,,,,,,,,,,,,,,,,,,,,,,,,,,,,,,,,,,,,,,"Silvestre, Clara; Cimmino, Sossio; Di Lorenzo, Maria Laura; Di Pace, , Current Trends in Polymer Science , 3 , 45-61 (1998)"
BD000152,"Thermoplastic,Crystal",Neat resin,"Melt blending, batch type internal mixer, 285C, 10min, 50rpm",,,poly(2-methylprop-1-ene)//polystyrene,,Blend,,,,,,,,"['Glass transition temp. 101.0 [C]', 'Method: DSC', 'Condition: Heating rate;10C/min & 2nd scan after cooling from 290C', 'Remarks: Tg of sPS component']",,C8H8,,,,,,,,,,,,,,80,104.15,P020001,21563-1-1-1,,C4H8,,,,,,,,,,,,,,20,56.11,P010014,21563-2-1-1,,,,,,,,,,,,,,,,,,,,,,,,,,,,,,,,,,,,,,,"Abis, L.; Abbondanza, L.; Braglia, R.; Facchinetti, L.; Giannotta, G.; Marra, G.; Po', R. , Polymer Preprints (American Chemical Society, Division of Polymer Chemistry) , 40 , 1 , 391-392 (1999)"
BD000152,"Thermoplastic,Crystal",Neat resin,"Melt blending, batch type internal mixer, 285C, 10min, 50rpm",,,poly(2-methylprop-1-ene)//polystyrene,,Blend,,,,,,,,"['Glass transition temp. 100.5 [C]', 'Method: DSC', 'Condition: Heating rate;10C/min & 2nd scan after cooling from 290C', 'Remarks: Tg of sPS component']",,C8H8,,,,,,,,,,,,,,60,104.15,P020001,21563-1-1-1,,C4H8,,,,,,,,,,,,,,40,56.11,P010014,21563-2-1-1,,,,,,,,,,,,,,,,,,,,,,,,,,,,,,,,,,,,,,,"Abis, L.; Abbondanza, L.; Braglia, R.; Facchinetti, L.; Giannotta, G.; Marra, G.; Po', R. , Polymer Preprints (American Chemical Society, Division of Polymer Chemistry) , 40 , 1 , 391-392 (1999)"
BD000152,"Thermoplastic,Crystal",Neat resin,"Melt blending, batch type internal mixer, 285C, 10min, 50rpm",,,poly(2-methylprop-1-ene)//polystyrene,,Blend,,,,,,,,"['Glass transition temp. 99.8 [C]', 'Method: DSC', 'Condition: Heating rate;10C/min & 2nd scan after cooling from 290C', 'Remarks: Tg of sPS component']",,C8H8,,,,,,,,,,,,,,40,104.15,P020001,21563-1-1-1,,C4H8,,,,,,,,,,,,,,60,56.11,P010014,21563-2-1-1,,,,,,,,,,,,,,,,,,,,,,,,,,,,,,,,,,,,,,,"Abis, L.; Abbondanza, L.; Braglia, R.; Facchinetti, L.; Giannotta, G.; Marra, G.; Po', R. , Polymer Preprints (American Chemical Society, Division of Polymer Chemistry) , 40 , 1 , 391-392 (1999)"
BD000152,"Thermoplastic,Crystal",Neat resin,"Melt blending, batch type internal mixer, 285C, 10min, 50rpm",,,poly(2-methylprop-1-ene)//polystyrene,,Blend,,,,,,,,"['Glass transition temp. 97.3 [C]', 'Method: DSC', 'Condition: Heating rate;10C/min & 2nd scan after cooling from 290C', 'Remarks: Tg of sPS component']",,C8H8,,,,,,,,,,,,,,20,104.15,P020001,21563-1-1-1,,C4H8,,,,,,,,,,,,,,80,56.11,P010014,21563-2-1-1,,,,,,,,,,,,,,,,,,,,,,,,,,,,,,,,,,,,,,,"Abis, L.; Abbondanza, L.; Braglia, R.; Facchinetti, L.; Giannotta, G.; Marra, G.; Po', R. , Polymer Preprints (American Chemical Society, Division of Polymer Chemistry) , 40 , 1 , 391-392 (1999)"
BD000153,"linear,Amorphous",Neat resin,"Blended in toluene, toluene evapd. at RT, then dried for several days under vacuum",,"Miscible (Single Tg;DSC)

Related Info.: (Ki)12 parameter for PDMSM/PIB blend system; 0.4J/cm3","poly(2-methylprop-1-ene)//poly(1,1,3,3-tetraethyl-1,3-disilacyclobutane)",,Blend,,,,,,"['toluene, CHCl3']",,"['Glass transition temp. ca -87 [C]', 'Method: DSC', 'Condition: Heating rate;10C/min', 'Remarks: Single Tg, Taken from the Fig.']",,C3H8Si,,,,,,,,,,,,80,,,72.18,P170006,20946-2-1-1,,C4H8,,,,,,,,,,,,20,,,56.11,P010014,20946-3-1-1,,,,,,,,,,,,,,,,,,,,,,,,,,,,,,,,,,,,,,,"Maier, R.-D.; Kopf, M.; Maeder, D.; Koopmann, F.; Frey, H.; Kressler, J. , Acta Polymerica , 49 , 7 , 356-362 (1998)"
BD000153,"linear,Amorphous",Neat resin,"Blended in toluene, toluene evapd. at RT, then dried for several days under vacuum",,"Miscible (Single Tg;DSC)

Related Info.: (Ki)12 parameter for PDMSM/PIB blend system; 0.4J/cm3","poly(2-methylprop-1-ene)//poly(1,1,3,3-tetraethyl-1,3-disilacyclobutane)",,Blend,,,,,,"['toluene, CHCl3']",,"['Glass transition temp. ca -86.5 [C]', 'Method: DSC', 'Condition: Heating rate;10C/min', 'Remarks: Single Tg, Taken from the Fig.']",,C3H8Si,,,,,,,,,,,,60,,,72.18,P170006,20946-2-1-1,,C4H8,,,,,,,,,,,,40,,,56.11,P010014,20946-3-1-1,,,,,,,,,,,,,,,,,,,,,,,,,,,,,,,,,,,,,,,"Maier, R.-D.; Kopf, M.; Maeder, D.; Koopmann, F.; Frey, H.; Kressler, J. , Acta Polymerica , 49 , 7 , 356-362 (1998)"
BD000153,"linear,Amorphous",Neat resin,"Blended in toluene, toluene evapd. at RT, then dried for several days under vacuum",,"Miscible (Single Tg;DSC)

Related Info.: (Ki)12 parameter for PDMSM/PIB blend system; 0.4J/cm3","poly(2-methylprop-1-ene)//poly(1,1,3,3-tetraethyl-1,3-disilacyclobutane)",,Blend,,,,,,"['toluene, CHCl3']",,"['Glass transition temp. ca -85.5 [C]', 'Method: DSC', 'Condition: Heating rate;10C/min', 'Remarks: Single Tg, Taken from the Fig.']",,C3H8Si,,,,,,,,,,,,40,,,72.18,P170006,20946-2-1-1,,C4H8,,,,,,,,,,,,60,,,56.11,P010014,20946-3-1-1,,,,,,,,,,,,,,,,,,,,,,,,,,,,,,,,,,,,,,,"Maier, R.-D.; Kopf, M.; Maeder, D.; Koopmann, F.; Frey, H.; Kressler, J. , Acta Polymerica , 49 , 7 , 356-362 (1998)"
BD000153,"linear,Amorphous",Neat resin,"Blended in toluene, toluene evapd. at RT, then dried for several days under vacuum",,"Miscible (Single Tg;DSC)

Related Info.: (Ki)12 parameter for PDMSM/PIB blend system; 0.4J/cm3","poly(2-methylprop-1-ene)//poly(1,1,3,3-tetraethyl-1,3-disilacyclobutane)",,Blend,,,,,,"['toluene, CHCl3']",,"['Glass transition temp. ca -83.5 [C]', 'Method: DSC', 'Condition: Heating rate;10C/min', 'Remarks: Single Tg, Taken from the Fig.']",,C3H8Si,,,,,,,,,,,,20,,,72.18,P170006,20946-2-1-1,,C4H8,,,,,,,,,,,,80,,,56.11,P010014,20946-3-1-1,,,,,,,,,,,,,,,,,,,,,,,,,,,,,,,,,,,,,,,"Maier, R.-D.; Kopf, M.; Maeder, D.; Koopmann, F.; Frey, H.; Kressler, J. , Acta Polymerica , 49 , 7 , 356-362 (1998)"
BD000153,"linear,Amorphous",Neat resin,"Blended in toluene, toluene evapd. at RT, then dried for several days under vacuum",,"Miscible (Single peak Tg;DSC)

Related Info.: (Ki)12 parameter for PDMSM/PIB blend system; 0.4J/cm3","poly(2-methylprop-1-ene)//poly(1,1,3,3-tetraethyl-1,3-disilacyclobutane)",,Blend,,,,,,"['toluene, CHCl3']",,"['Glass transition temp. ca -87.5 [C]', 'Method: DSC', 'Condition: Heating rate;10C/min', 'Remarks: Single Tg, Taken from the Fig.']",,C3H8Si,,,,,,,,,,,,80,,,72.18,P170006,20946-5-1-1,,C4H8,,,,,,,,,,,,20,,,56.11,P010014,20946-6-1-1,,,,,,,,,,,,,,,,,,,,,,,,,,,,,,,,,,,,,,,"Maier, R.-D.; Kopf, M.; Maeder, D.; Koopmann, F.; Frey, H.; Kressler, J. , Acta Polymerica , 49 , 7 , 356-362 (1998)"
BD000153,"linear,Amorphous",Neat resin,"Blended in toluene, toluene evapd. at RT, then dried for several days under vacuum",,"Immiscible (Two Tg;DSC)

Related Info.: (Ki)12 parameter for PDMSM/PIB blend system; 0.4J/cm3","poly(2-methylprop-1-ene)//poly(1,1,3,3-tetraethyl-1,3-disilacyclobutane)",,Blend,,,,,,"['toluene, CHCl3']",,"['Glass transition temp. ca -87 [C]', 'Method: DSC', 'Condition: Heating rate;10C/min', 'Remarks: Another Tg at -69C, Taken from the Fig.']",,C3H8Si,,,,,,,,,,,,60,,,72.18,P170006,20946-5-1-1,,C4H8,,,,,,,,,,,,40,,,56.11,P010014,20946-6-1-1,,,,,,,,,,,,,,,,,,,,,,,,,,,,,,,,,,,,,,,"Maier, R.-D.; Kopf, M.; Maeder, D.; Koopmann, F.; Frey, H.; Kressler, J. , Acta Polymerica , 49 , 7 , 356-362 (1998)"
BD000153,"linear,Amorphous",Neat resin,"Blended in toluene, toluene evapd. at RT, then dried for several days under vacuum",,"Immiscible (Two Tg;DSC)

Related Info.: (Ki)12 parameter for PDMSM/PIB blend system; 0.4J/cm3","poly(2-methylprop-1-ene)//poly(1,1,3,3-tetraethyl-1,3-disilacyclobutane)",,Blend,,,,,,"['toluene, CHCl3']",,"['Glass transition temp. ca -86.5 [C]', 'Method: DSC', 'Condition: Heating rate;10C/min', 'Remarks: Another Tg at -70C, Taken from the Fig.']",,C3H8Si,,,,,,,,,,,,40,,,72.18,P170006,20946-5-1-1,,C4H8,,,,,,,,,,,,60,,,56.11,P010014,20946-6-1-1,,,,,,,,,,,,,,,,,,,,,,,,,,,,,,,,,,,,,,,"Maier, R.-D.; Kopf, M.; Maeder, D.; Koopmann, F.; Frey, H.; Kressler, J. , Acta Polymerica , 49 , 7 , 356-362 (1998)"
BD000153,"linear,Amorphous",Neat resin,"Blended in toluene, toluene evapd. at RT, then dried for several days under vacuum",,"Immiscible (Two Tg;DSC)

Related Info.: (Ki)12 parameter for PDMSM/PIB blend system; 0.4J/cm3","poly(2-methylprop-1-ene)//poly(1,1,3,3-tetraethyl-1,3-disilacyclobutane)",,Blend,,,,,,"['toluene, CHCl3']",,"['Glass transition temp. ca -87 [C]', 'Method: DSC', 'Condition: Heating rate;10C/min', 'Remarks: Another Tg at -71.5C, Taken from the Fig.']",,C3H8Si,,,,,,,,,,,,20,,,72.18,P170006,20946-5-1-1,,C4H8,,,,,,,,,,,,80,,,56.11,P010014,20946-6-1-1,,,,,,,,,,,,,,,,,,,,,,,,,,,,,,,,,,,,,,,"Maier, R.-D.; Kopf, M.; Maeder, D.; Koopmann, F.; Frey, H.; Kressler, J. , Acta Polymerica , 49 , 7 , 356-362 (1998)"
BD000156,Thermoplastic,Neat resin,"Soln. blended in toluene for 24-48h, solvent evapd., dried under 1E(-2)Torr for >4days",,Length scale of mixing in blend;<70nm,poly(2-methylprop-1-ene)//poly[ethylene-co-(but-1-ene)],,Blend,,,"(PIB) ExxonMobil Chemical, Mw=1000000, (PEB-66) Mw=114000, monodisperse hydrogenated PB",,,['toluene'],,"['Glass transition temp. ca -61 [C]', 'Method: DSC', 'Remarks: Broad, poorly resolved transition']",,C4H8,,,,,,,,,,,,,,50,56.11,P010014,29181-1-1-1,,C2H4 / C4H8,,,,,,,,,,,,,,50,28.05 / 56.11,P900350,29181-2-1-1,,,,,,,,,,,,,,,,,,,,,,,,,,,,,,,,,,,,,,,"Wachowicz, Marcin; Wolak, Justyna; Gracz, Hanna; Stejskal, Edward O.; Jurga, Stefan; McCord, Elizabeth F.; White, Jeffery L. , Macromolecules , 37 , 12 , 4573-4579 (2004)"
BD000156,Thermoplastic,Neat resin,"Soln. blended in toluene for 24-48h, solvent evapd., dried under 1E(-2)Torr for >4days",,"Length scale of mixing in blend;>70nm, immiscible (two Tg);DSC",poly(2-methylprop-1-ene)//poly[ethylene-co-(but-1-ene)],,Blend,,,"(PIB) ExxonMobil Chemical, Mw=1000000, (PEB-23) Mw=79000, ethylene/butene copolymer polymd. using metallocene catalyst",,,['toluene'],,"['Glass transition temp. -39 [C]', 'Method: DSC', 'Remarks: Tg of PEB']",,C4H8,,,,,,,,,,,,,,50,56.11,P010014,29181-1-1-1,,C2H4 / C4H8,,,,,,,,,,,,,,50,28.05 / 56.11,P900350,29181-3-1-1,,,,,,,,,,,,,,,,,,,,,,,,,,,,,,,,,,,,,,,"Wachowicz, Marcin; Wolak, Justyna; Gracz, Hanna; Stejskal, Edward O.; Jurga, Stefan; McCord, Elizabeth F.; White, Jeffery L. , Macromolecules , 37 , 12 , 4573-4579 (2004)"
BD000158,"Thermoplastic & Elastomer,Crystal",Neat resin,"Blended in Haake Rheocord mixer at 180C, 60rpm for 8min",,"Immiscible;DSC (two Tg), two-phase morphology, dispersed domain (PS) size (Dn)=ca.1.0micron (SEM)",cis-polybutadiene//polystyrene,,Blend,,,,,,,,"['Glass transition temp. ca 107.5 [C]', 'Method: DSC', 'Condition: Heating rate;20C/min & N2', 'Remarks: Tg of PS phase, second heating, midpoint method, taken from the Fig.3b']",,C4H6,,,,,,,,,,,,,,80,54.09,P010071,33776-1-1-1,,C8H8,,,,,,,,,,,,,,20,104.15,P020001,33776-2-1-1,,,,,,,,,,,,,,,,,,,,,,,,,,,,,,,,,,,,,,,"Joseph, Susan; Radusch, H. J.; Androsch, R.; Lupke, T.; Thomas, Sabu , Journal of Polymer Materials , 22 , 3 , 251-260 (2005)"
BD000158,"Thermoplastic & Elastomer,Crystal",Neat resin,"Blended in Haake Rheocord mixer at 180C, 60rpm for 8min",,"Immiscible;DSC (two Tg), two-phase morphology, dispersed domain (PS) size (Dn)=ca.1.5micron (SEM)",cis-polybutadiene//polystyrene,,Blend,,,,,,,,"['Glass transition temp. ca 105.5 [C]', 'Method: DSC', 'Condition: Heating rate;20C/min & N2', 'Remarks: Tg of PS phase, second heating, midpoint method, taken from the Fig.3b']",,C4H6,,,,,,,,,,,,,,70,54.09,P010071,33776-1-1-1,,C8H8,,,,,,,,,,,,,,30,104.15,P020001,33776-2-1-1,,,,,,,,,,,,,,,,,,,,,,,,,,,,,,,,,,,,,,,"Joseph, Susan; Radusch, H. J.; Androsch, R.; Lupke, T.; Thomas, Sabu , Journal of Polymer Materials , 22 , 3 , 251-260 (2005)"
BD000158,"Thermoplastic & Elastomer,Crystal",Neat resin,"Blended in Haake Rheocord mixer at 180C, 60rpm for 8min",,"Immiscible;DSC (two Tg), two-phase morphology, dispersed domain (PS) size (Dn)=ca.1.8micron (SEM)",cis-polybutadiene//polystyrene,,Blend,,,,,,,,"['Glass transition temp. ca 104.5 [C]', 'Method: DSC', 'Condition: Heating rate;20C/min & N2', 'Remarks: Tg of PS phase, second heating, midpoint method, taken from the Fig.3b']",,C4H6,,,,,,,,,,,,,,60,54.09,P010071,33776-1-1-1,,C8H8,,,,,,,,,,,,,,40,104.15,P020001,33776-2-1-1,,,,,,,,,,,,,,,,,,,,,,,,,,,,,,,,,,,,,,,"Joseph, Susan; Radusch, H. J.; Androsch, R.; Lupke, T.; Thomas, Sabu , Journal of Polymer Materials , 22 , 3 , 251-260 (2005)"
BD000158,"Thermoplastic & Elastomer,Crystal",Neat resin,"Blended in Haake Rheocord mixer at 180C, 60rpm for 8min",,"Immiscible;DSC (two Tg), interpenetrating co-continuous morphology (SEM)",cis-polybutadiene//polystyrene,,Blend,,,,,,,,"['Glass transition temp. ca 103.8 [C]', 'Method: DSC', 'Condition: Heating rate;20C/min & N2', 'Remarks: Tg of PS phase, second heating, midpoint method, taken from the Fig.3b']",,C4H6,,,,,,,,,,,,,,50,54.09,P010071,33776-1-1-1,,C8H8,,,,,,,,,,,,,,50,104.15,P020001,33776-2-1-1,,,,,,,,,,,,,,,,,,,,,,,,,,,,,,,,,,,,,,,"Joseph, Susan; Radusch, H. J.; Androsch, R.; Lupke, T.; Thomas, Sabu , Journal of Polymer Materials , 22 , 3 , 251-260 (2005)"
BD000158,"Thermoplastic & Elastomer,Crystal",Neat resin,"Blended in Haake Rheocord mixer at 180C, 60rpm for 8min",,"Immiscible;DSC (two Tg), two-phase morphology, dispersed domain (PB) size (Dn)=ca.2.0micron (SEM)",cis-polybutadiene//polystyrene,,Blend,,,,,,,,"['Glass transition temp. ca 103.0 [C]', 'Method: DSC', 'Condition: Heating rate;20C/min & N2', 'Remarks: Tg of PS phase, second heating, midpoint method, taken from the Fig.3b']",,C4H6,,,,,,,,,,,,,,40,54.09,P010071,33776-1-1-1,,C8H8,,,,,,,,,,,,,,60,104.15,P020001,33776-2-1-1,,,,,,,,,,,,,,,,,,,,,,,,,,,,,,,,,,,,,,,"Joseph, Susan; Radusch, H. J.; Androsch, R.; Lupke, T.; Thomas, Sabu , Journal of Polymer Materials , 22 , 3 , 251-260 (2005)"
BD000158,"Thermoplastic & Elastomer,Crystal",Neat resin,"Blended in Haake Rheocord mixer at 180C, 60rpm for 8min",,"Immiscible;DSC (two Tg), two-phase morphology, dispersed domain (PB) size (Dn)=ca.1.6micron (SEM)",cis-polybutadiene//polystyrene,,Blend,,,,,,,,"['Glass transition temp. ca 98.0 [C]', 'Method: DSC', 'Condition: Heating rate;20C/min & N2', 'Remarks: Tg of PS phase, second heating, midpoint method, taken from the Fig.3b']",,C4H6,,,,,,,,,,,,,,30,54.09,P010071,33776-1-1-1,,C8H8,,,,,,,,,,,,,,70,104.15,P020001,33776-2-1-1,,,,,,,,,,,,,,,,,,,,,,,,,,,,,,,,,,,,,,,"Joseph, Susan; Radusch, H. J.; Androsch, R.; Lupke, T.; Thomas, Sabu , Journal of Polymer Materials , 22 , 3 , 251-260 (2005)"
BD000158,"Thermoplastic & Elastomer,Crystal",Neat resin,"Blended in Haake Rheocord mixer at 180C, 60rpm for 8min",,"Immiscible;DSC (two Tg), two-phase morphology, dispersed domain (PB) size (Dn)=ca.1.1micron (SEM)",cis-polybutadiene//polystyrene,,Blend,,,,,,,,"['Glass transition temp. ca 92.6 [C]', 'Method: DSC', 'Condition: Heating rate;20C/min & N2', 'Remarks: Tg of PS phase, second heating, midpoint method, taken from the Fig.3b']",,C4H6,,,,,,,,,,,,,,20,54.09,P010071,33776-1-1-1,,C8H8,,,,,,,,,,,,,,80,104.15,P020001,33776-2-1-1,,,,,,,,,,,,,,,,,,,,,,,,,,,,,,,,,,,,,,,"Joseph, Susan; Radusch, H. J.; Androsch, R.; Lupke, T.; Thomas, Sabu , Journal of Polymer Materials , 22 , 3 , 251-260 (2005)"
BD000159,"linear,Elastomer",Neat resin,"Two roll mill, 70C, 10min",Mv=174189,,"cis-polybutadiene//cis-1,4-polyisoprene",,Blend,,,,,,,,"['Glass transition temp. -66 [C]', 'Method: DSC', 'Condition: Heating rate;10C/min', 'Related Info.(Heat capacity increment): 0.44J/(g*K)']",,C4H6,,,,,,,,,,,,,,100,54.09,P010071,20394-1-1-1,,C5H8,,,,,,,,,,,,,,0,68.12,P060002,20394-2-1-1,,,,,,,,,,,,,,,,,,,,,,,,,,,,,,,,,,,,,,,"Yehia, A. A.; Mansour, A. A.; Stoll, B. , Journal of Thermal Analysis , 48 , 6 , 1299-1310 (1997)"
BD000159,"linear,Elastomer",Neat resin,"Two roll mill, 70C, 10min",,,"cis-polybutadiene//cis-1,4-polyisoprene",,Blend,,,,,,,,"['Glass transition temp. -64 [C]', 'Method: DSC', 'Condition: Heating rate;10C/min', 'Related Info.(Heat capacity increment): 0.30J/(g*K)']",,C4H6,,,,,,,,,,,,,,75,54.09,P010071,20394-1-1-1,,C5H8,,,,,,,,,,,,,,25,68.12,P060002,20394-2-1-1,,,,,,,,,,,,,,,,,,,,,,,,,,,,,,,,,,,,,,,"Yehia, A. A.; Mansour, A. A.; Stoll, B. , Journal of Thermal Analysis , 48 , 6 , 1299-1310 (1997)"
BD000159,"linear,Elastomer",Neat resin,"Two roll mill, 70C, 10min",,,"cis-polybutadiene//cis-1,4-polyisoprene",,Blend,,,,,,,,"['Glass transition temp. -65 [C]', 'Method: DSC', 'Condition: Heating rate;10C/min', 'Related Info.(Heat capacity increment): 0.18J/(g*K)']",,C4H6,,,,,,,,,,,,,,50,54.09,P010071,20394-1-1-1,,C5H8,,,,,,,,,,,,,,50,68.12,P060002,20394-2-1-1,,,,,,,,,,,,,,,,,,,,,,,,,,,,,,,,,,,,,,,"Yehia, A. A.; Mansour, A. A.; Stoll, B. , Journal of Thermal Analysis , 48 , 6 , 1299-1310 (1997)"
BD000159,"linear,Elastomer",Neat resin,"Two roll mill, 70C, 10min",,,"cis-polybutadiene//cis-1,4-polyisoprene",,Blend,,,,,,,,"['Glass transition temp. -66 [C]', 'Method: DSC', 'Condition: Heating rate;10C/min', 'Related Info.(Heat capacity increment): 0.06J/(g*K)']",,C4H6,,,,,,,,,,,,,,25,54.09,P010071,20394-1-1-1,,C5H8,,,,,,,,,,,,,,75,68.12,P060002,20394-2-1-1,,,,,,,,,,,,,,,,,,,,,,,,,,,,,,,,,,,,,,,"Yehia, A. A.; Mansour, A. A.; Stoll, B. , Journal of Thermal Analysis , 48 , 6 , 1299-1310 (1997)"
BD000159,"linear,Elastomer",Neat resin,"Two roll mill, 70C, 10min",Mv=140326,,"cis-polybutadiene//cis-1,4-polyisoprene",,Blend,,,,,,,,"['Glass transition temp. -103 [C]', 'Method: DSC', 'Condition: Heating rate;10C/min', 'Related Info.(Heat capacity increment): 0.51J/(g*K)']",,C4H6,,,,,,,,,,,,,,0,54.09,P010071,20394-1-1-1,,C5H8,,,,,,,,,,,,,,100,68.12,P060002,20394-2-1-1,,,,,,,,,,,,,,,,,,,,,,,,,,,,,,,,,,,,,,,"Yehia, A. A.; Mansour, A. A.; Stoll, B. , Journal of Thermal Analysis , 48 , 6 , 1299-1310 (1997)"
BD000160,Elastomer,Neat resin,Masticated on two-roll mill for 10min and mixed in Brabender plasticorder at 70rpm and 150C for 5min,,"Dispersed domain phase(EPDM);1.26-3.8micron,matrix(NR) by SEM","cis-polybutadiene//cis-1,4-polyisoprene//poly[ethene-co-(5-ethylidene-2-norbornene)-co-(prop-1-ene)]",,Blend,,,,,,,,"['Glass transition temp. -44 [C]', 'Method: DSC', 'Remarks: Tg of EPDM phase']",,C5H8,,,,,,,,,,,,,50,,68.12,P060002,26475-1-1-1,,C4H6,,,,,,,,,,,,,10,,54.09,P010071,26475-3-1-1,,C2H4 / C9H12 / C3H6,,,,,,,,,,,,,50,,28.05 / 120.19 / 42.08,P900083,26475-2-1-1,,,,,,,,,,,,,,,,,,,,"El-Sabbagh, S. H. , Journal of Applied Polymer Science , 90 , 1 , 1-11 (2003)"
BD000160,Elastomer,Neat resin,"NR/EPDM blended by mastication on two-roll mill for 5min and mixed in Brabender Plasticorder at 150C, 70rpm for 5min, then BR (compatibilizer) added and mixed for another 5min",,"Immiscible (two Tg;DSC), but size of dispersed EPDM domain decreased and no gross phase separation present in the blend;SEM","cis-polybutadiene//cis-1,4-polyisoprene//poly[ethene-co-(5-ethylidene-2-norbornene)-co-(prop-1-ene)]",,Blend,,,(BR) compatibilizer,,,,,"['Glass transition temp. -44 [C]', 'Method: DSC', 'Remarks: Tg of EPDM phase']",,C5H8,,,,,,,,,,,,,50,,68.12,P060002,27710-1-1-1,,C2H4 / C9H12 / C3H6,,,,,,,,,,,,,50,,28.05 / 120.19 / 42.08,P900083,27710-2-1-1,,C4H6,,,,,,,,,,,,,10,,54.09,P010071,27710-5-1-1,,,,,,,,,,,,,,,,,,,,"El-Sabbagh, S. H. , Polymer Testing , 22 , 1 , 93-100 (2002)"
BD000163,"linear,Elastomer,Amorphous",Neat resin,"Soln. blending, toluene soln.",,,"1,4-poly(buta-1,3-diene)//1,4-poly(buta-1,3-diene)",,Blend,,,,,,,,"['Glass transition temp. 182 [K]', 'Method: DSC', 'Condition: Heating rate;20K/min', 'Remarks: Midpoint method']",,C4H6,,,,,,,,,,,,,,0,54.09,P010072,75275-3-1-1,,C4H6,,,,,,,,,,,,,,100,54.09,P010072,75275-4-1-1,,,,,,,,,,,,,,,,,,,,,,,,,,,,,,,,,,,,,,,"Takeno, Hiroyuki; Koizumi, Satoshi; Hasegawa, Hirokazu; Hashimoto, Takeji , Macromolecules , 29 , 7 , 2440-2448 (1996)"
BD000163,"linear,Elastomer,Amorphous",Neat resin,"Soln. blending, toluene soln.",,,"1,4-poly(buta-1,3-diene)//1,4-poly(buta-1,3-diene)",,Blend,,,,,,,,"['Glass transition temp. 184 [K]', 'Method: DSC', 'Condition: Heating rate;20K/min', 'Remarks: Midpoint method']",,C4H6,,,,,,,,,,,,,,49.8,54.09,P010072,75275-3-1-1,,C4H6,,,,,,,,,,,,,,50.2,54.09,P010072,75275-4-1-1,,,,,,,,,,,,,,,,,,,,,,,,,,,,,,,,,,,,,,,"Takeno, Hiroyuki; Koizumi, Satoshi; Hasegawa, Hirokazu; Hashimoto, Takeji , Macromolecules , 29 , 7 , 2440-2448 (1996)"
BD000163,"linear,Elastomer,Amorphous",Neat resin,"Soln. blending, toluene soln.",,,"1,4-poly(buta-1,3-diene)//1,4-poly(buta-1,3-diene)",,Blend,,,,,,,,"['Glass transition temp. 186 [K]', 'Method: DSC', 'Condition: Heating rate;20K/min', 'Remarks: Midpoint method']",,C4H6,,,,,,,,,,,,,,100,54.09,P010072,75275-3-1-1,,C4H6,,,,,,,,,,,,,,0,54.09,P010072,75275-4-1-1,,,,,,,,,,,,,,,,,,,,,,,,,,,,,,,,,,,,,,,"Takeno, Hiroyuki; Koizumi, Satoshi; Hasegawa, Hirokazu; Hashimoto, Takeji , Macromolecules , 29 , 7 , 2440-2448 (1996)"
BD000166,"linear,Elastomer,Amorphous",Neat resin,"Soln. blending, toluene soln.",,,"1,4-poly(buta-1,3-diene)//trans-1,4-polyisoprene",,Blend,,,,,,,,"['Glass transition temp. 215 [K]', 'Method: DSC', 'Condition: Heating rate;20K/min', 'Remarks: Midpoint method']",,C4H6,,,,,,,,,,,,,,0,54.09,P010072,75275-3-1-1,,C5H8,,,,,,,,,,,,,,100,68.12,P060025,75275-5-1-1,,,,,,,,,,,,,,,,,,,,,,,,,,,,,,,,,,,,,,,"Takeno, Hiroyuki; Koizumi, Satoshi; Hasegawa, Hirokazu; Hashimoto, Takeji , Macromolecules , 29 , 7 , 2440-2448 (1996)"
BD000166,"linear,Elastomer,Amorphous",Neat resin,"Soln. blending, toluene soln.",,,"1,4-poly(buta-1,3-diene)//trans-1,4-polyisoprene",,Blend,,,,,,,,"['Glass transition temp. 196 [K]', 'Method: DSC', 'Condition: Heating rate;20K/min', 'Remarks: Midpoint method']",,C4H6,,,,,,,,,,,,,,59.7,54.09,P010072,75275-3-1-1,,C5H8,,,,,,,,,,,,,,40.3,68.12,P060025,75275-5-1-1,,,,,,,,,,,,,,,,,,,,,,,,,,,,,,,,,,,,,,,"Takeno, Hiroyuki; Koizumi, Satoshi; Hasegawa, Hirokazu; Hashimoto, Takeji , Macromolecules , 29 , 7 , 2440-2448 (1996)"
BD000166,"linear,Elastomer,Amorphous",Neat resin,"Soln. blending, toluene soln.",,,"1,4-poly(buta-1,3-diene)//trans-1,4-polyisoprene",,Blend,,,,,,,,"['Glass transition temp. 186 [K]', 'Method: DSC', 'Condition: Heating rate;20K/min', 'Remarks: Midpoint method']",,C4H6,,,,,,,,,,,,,,100,54.09,P010072,75275-3-1-1,,C5H8,,,,,,,,,,,,,,0,68.12,P060025,75275-5-1-1,,,,,,,,,,,,,,,,,,,,,,,,,,,,,,,,,,,,,,,"Takeno, Hiroyuki; Koizumi, Satoshi; Hasegawa, Hirokazu; Hashimoto, Takeji , Macromolecules , 29 , 7 , 2440-2448 (1996)"
BD000169,linear,Neat resin,"Polymer blend prepd. by freeze-drying of common soln., then dried at above Tg in vacuo",,,polystyrene//polystyrene,,Blend,,"Heat-treatment: Heated at 20K/min, then cooled at 80K/min",,,,,,"['Glass transition temp. ca 15 [C]', 'Method: DSC', 'Condition: Heating rate;40K/min', 'Remarks: Final Tg, taken from the Fig.']",,C8H8,,,,,,,,,,,,,,85,104.15,P020001,13188-1-1-1,,C8H8,,,,,,,,,,,,,,15,104.15,P020001,13188-2-1-1,,,,,,,,,,,,,,,,,,,,,,,,,,,,,,,,,,,,,,,"Schneider, Hans Adam; Cantow, Hans Joachim; Wendland, Christina; Leikauf, Bernhard , Makromolekulare Chemie , 191 , 10 , 2377-2386 (1990)"
BD000169,linear,Neat resin,"Polymer blend prepd. by freeze-drying of common soln., then dried at above Tg in vacuo",,,polystyrene//polystyrene,,Blend,,"Heat-treatment: Heated at 20K/min, then cooled at 80K/min",,,,,,"['Glass transition temp. ca 26 [C]', 'Method: DSC', 'Condition: Heating rate;40K/min', 'Remarks: Final Tg, taken from the Fig.']",,C8H8,,,,,,,,,,,,,,70,104.15,P020001,13188-1-1-1,,C8H8,,,,,,,,,,,,,,30,104.15,P020001,13188-2-1-1,,,,,,,,,,,,,,,,,,,,,,,,,,,,,,,,,,,,,,,"Schneider, Hans Adam; Cantow, Hans Joachim; Wendland, Christina; Leikauf, Bernhard , Makromolekulare Chemie , 191 , 10 , 2377-2386 (1990)"
BD000169,linear,Neat resin,"Polymer blend prepd. by freeze-drying of common soln., then dried at above Tg in vacuo",,,polystyrene//polystyrene,,Blend,,"Heat-treatment: Heated at 20K/min, then cooled at 80K/min",,,,,,"['Glass transition temp. ca 49 [C]', 'Method: DSC', 'Condition: Heating rate;40K/min', 'Remarks: Final Tg, taken from the Fig.']",,C8H8,,,,,,,,,,,,,,50,104.15,P020001,13188-1-1-1,,C8H8,,,,,,,,,,,,,,50,104.15,P020001,13188-2-1-1,,,,,,,,,,,,,,,,,,,,,,,,,,,,,,,,,,,,,,,"Schneider, Hans Adam; Cantow, Hans Joachim; Wendland, Christina; Leikauf, Bernhard , Makromolekulare Chemie , 191 , 10 , 2377-2386 (1990)"
BD000170,,Neat resin,Binary blend was prepared by solution casting using toluene as the solvent,,,polystyrene//poly(2-chlorostyrene),,Blend,,"Solvent casting: From toluene solution; Dried under vacuum above Tg for 72h

Shape of Test Piece: Film",,,,,,"['Glass transition temp. 280.0 [K]', 'Method: DSC', 'Condition: Heating rate;10K/min']",,C8H8,,,,,,,,,,,,,,100,104.15,P020001,25254-3-1-1,,C8H7Cl,,,,,,,,,,,,,,0,138.59,P020032,25254-4-1-1,,,,,,,,,,,,,,,,,,,,,,,,,,,,,,,,,,,,,,,"Leroy, Eric; Alegria, Angel; Colmenero, Juan , Macromolecules , 35 , 14 , 5587-5590 (2002)"
BD000170,,Neat resin,Binary blend was prepared by solution casting using toluene as the solvent,,miscible,polystyrene//poly(2-chlorostyrene),,Blend,,"Solvent casting: From toluene solution; Dried under vacuum above Tg for 72h

Shape of Test Piece: Film",,,,,,"['Glass transition temp. ca 298 [K]', 'Method: DSC', 'Condition: Heating rate;10K/min', 'Remarks: Taken from the Fig.']",,C8H8,,,,,,,,,,,,,,75,104.15,P020001,25254-3-1-1,,C8H7Cl,,,,,,,,,,,,,,25,138.59,P020032,25254-4-1-1,,,,,,,,,,,,,,,,,,,,,,,,,,,,,,,,,,,,,,,"Leroy, Eric; Alegria, Angel; Colmenero, Juan , Macromolecules , 35 , 14 , 5587-5590 (2002)"
BD000170,,Neat resin,Binary blend was prepared by solution casting using toluene as the solvent,,miscible,polystyrene//poly(2-chlorostyrene),,Blend,,"Solvent casting: From toluene solution; Dried under vacuum above Tg for 72h

Shape of Test Piece: Film",,,,,,"['Glass transition temp. ca 320 [K]', 'Method: DSC', 'Condition: Heating rate;10K/min', 'Remarks: Taken from the Fig.']",,C8H8,,,,,,,,,,,,,,50,104.15,P020001,25254-3-1-1,,C8H7Cl,,,,,,,,,,,,,,50,138.59,P020032,25254-4-1-1,,,,,,,,,,,,,,,,,,,,,,,,,,,,,,,,,,,,,,,"Leroy, Eric; Alegria, Angel; Colmenero, Juan , Macromolecules , 35 , 14 , 5587-5590 (2002)"
BD000170,,Neat resin,Binary blend was prepared by solution casting using toluene as the solvent,,miscible,polystyrene//poly(2-chlorostyrene),,Blend,,"Solvent casting: From toluene solution; Dried under vacuum above Tg for 72h

Shape of Test Piece: Film",,,,,,"['Glass transition temp. ca 352 [K]', 'Method: DSC', 'Condition: Heating rate;10K/min', 'Remarks: Taken from the Fig.']",,C8H8,,,,,,,,,,,,,,25,104.15,P020001,25254-3-1-1,,C8H7Cl,,,,,,,,,,,,,,75,138.59,P020032,25254-4-1-1,,,,,,,,,,,,,,,,,,,,,,,,,,,,,,,,,,,,,,,"Leroy, Eric; Alegria, Angel; Colmenero, Juan , Macromolecules , 35 , 14 , 5587-5590 (2002)"
BD000170,,Neat resin,Binary blend was prepared by solution casting using toluene as the solvent,,,polystyrene//poly(2-chlorostyrene),,Blend,,"Solvent casting: From toluene solution; Dried under vacuum above Tg for 72h

Shape of Test Piece: Film",,,,,,"['Glass transition temp. 402.0 [K]', 'Method: DSC', 'Condition: Heating rate;10K/min']",,C8H8,,,,,,,,,,,,,,0,104.15,P020001,25254-3-1-1,,C8H7Cl,,,,,,,,,,,,,,100,138.59,P020032,25254-4-1-1,,,,,,,,,,,,,,,,,,,,,,,,,,,,,,,,,,,,,,,"Leroy, Eric; Alegria, Angel; Colmenero, Juan , Macromolecules , 35 , 14 , 5587-5590 (2002)"
BD000170,,Neat resin,Blend prepared by solution casting using toluene,,,polystyrene//poly(2-chlorostyrene),,Blend,,,,,,,,"['Glass transition temp. 320 [K]', 'Method: DSC']",,C8H7Cl,,,,,,,,,,,,,50,,138.59,P020032,26463-1-1-1,,C8H8,,,,,,,,,,,,,50,,104.15,P020001,26463-4-1-1,,,,,,,,,,,,,,,,,,,,,,,,,,,,,,,,,,,,,,,"Leroy, Eric; Alegria, Angel; Colmenero, Juan , Macromolecules , 36 , 19 , 7280-7288 (2003)"
BD000170,,Neat resin,Blend prepared by solution casting using toluene,,,polystyrene//poly(2-chlorostyrene),,Blend,,,,,,,,"['Glass transition temp. 300 [K]', 'Method: DSC']",,C8H7Cl,,,,,,,,,,,,,25,,138.59,P020032,26463-1-1-1,,C8H8,,,,,,,,,,,,,75,,104.15,P020001,26463-4-1-1,,,,,,,,,,,,,,,,,,,,,,,,,,,,,,,,,,,,,,,"Leroy, Eric; Alegria, Angel; Colmenero, Juan , Macromolecules , 36 , 19 , 7280-7288 (2003)"
BD000171,linear,Neat resin,,,,polystyrene//poly(3-methylstyrene),,Blend,,"Shape of Test Piece: Pellet

Remarks: 0.7-5mm thickness and 8.5mm diameter",,,,,,"['Glass transition temp. ca 321 [K]', 'Method: DSC', 'Condition: Heating rate;10K/min', 'Remarks: Second heating run; Taken from the Fig.']",,C8H8,,,,,,,,,,,,0,,,104.15,P020001,12053-1-1-1,,C9H10,,,,,,,,,,,,100,,,118.18,P020035,12053-2-1-1,,,,,,,,,,,,,,,,,,,,,,,,,,,,,,,,,,,,,,,"Wesselmann, Manfred; Sillescu, Hans , Makromolekulare Chemie , 192 , 3 , 709-720 (1991)"
BD000171,linear,Neat resin,,,,polystyrene//poly(3-methylstyrene),,Blend,,"Shape of Test Piece: Pellet

Remarks: 0.7-5mm thickness and 8.5mm diameter",,,,,,"['Glass transition temp. ca 329 [K]', 'Method: DSC', 'Condition: Heating rate;10K/min', 'Remarks: Second heating run; Taken from the Fig.']",,C8H8,,,,,,,,,,,,20,,,104.15,P020001,12053-1-1-1,,C9H10,,,,,,,,,,,,80,,,118.18,P020035,12053-2-1-1,,,,,,,,,,,,,,,,,,,,,,,,,,,,,,,,,,,,,,,"Wesselmann, Manfred; Sillescu, Hans , Makromolekulare Chemie , 192 , 3 , 709-720 (1991)"
BD000171,linear,Neat resin,,,,polystyrene//poly(3-methylstyrene),,Blend,,"Shape of Test Piece: Pellet

Remarks: 0.7-5mm thickness and 8.5mm diameter",,,,,,"['Glass transition temp. ca 339 [K]', 'Method: DSC', 'Condition: Heating rate;10K/min', 'Remarks: Second heating run; Taken from the Fig.']",,C8H8,,,,,,,,,,,,40,,,104.15,P020001,12053-1-1-1,,C9H10,,,,,,,,,,,,60,,,118.18,P020035,12053-2-1-1,,,,,,,,,,,,,,,,,,,,,,,,,,,,,,,,,,,,,,,"Wesselmann, Manfred; Sillescu, Hans , Makromolekulare Chemie , 192 , 3 , 709-720 (1991)"
BD000171,linear,Neat resin,,,,polystyrene//poly(3-methylstyrene),,Blend,,"Shape of Test Piece: Pellet

Remarks: 0.7-5mm thickness and 8.5mm diameter",,,,,,"['Glass transition temp. ca 351.5 [K]', 'Method: DSC', 'Condition: Heating rate;10K/min', 'Remarks: Second heating run; Taken from the Fig.']",,C8H8,,,,,,,,,,,,60,,,104.15,P020001,12053-1-1-1,,C9H10,,,,,,,,,,,,40,,,118.18,P020035,12053-2-1-1,,,,,,,,,,,,,,,,,,,,,,,,,,,,,,,,,,,,,,,"Wesselmann, Manfred; Sillescu, Hans , Makromolekulare Chemie , 192 , 3 , 709-720 (1991)"
BD000171,linear,Neat resin,,,,polystyrene//poly(3-methylstyrene),,Blend,,"Shape of Test Piece: Pellet

Remarks: 0.7-5mm thickness and 8.5mm diameter",,,,,,"['Glass transition temp. ca 364 [K]', 'Method: DSC', 'Condition: Heating rate;10K/min', 'Remarks: Second heating run; Taken from the Fig.']",,C8H8,,,,,,,,,,,,80,,,104.15,P020001,12053-1-1-1,,C9H10,,,,,,,,,,,,20,,,118.18,P020035,12053-2-1-1,,,,,,,,,,,,,,,,,,,,,,,,,,,,,,,,,,,,,,,"Wesselmann, Manfred; Sillescu, Hans , Makromolekulare Chemie , 192 , 3 , 709-720 (1991)"
BD000171,linear,Neat resin,,,,polystyrene//poly(3-methylstyrene),,Blend,,"Shape of Test Piece: Pellet

Remarks: 0.7-5mm thickness and 8.5mm diameter",,,,,,"['Glass transition temp. ca 369 [K]', 'Method: DSC', 'Condition: Heating rate;10K/min', 'Remarks: Second heating run; Taken from the Fig.']",,C8H8,,,,,,,,,,,,90,,,104.15,P020001,12053-1-1-1,,C9H10,,,,,,,,,,,,10,,,118.18,P020035,12053-2-1-1,,,,,,,,,,,,,,,,,,,,,,,,,,,,,,,,,,,,,,,"Wesselmann, Manfred; Sillescu, Hans , Makromolekulare Chemie , 192 , 3 , 709-720 (1991)"
BD000172,,Neat resin,THF soln. blending,,"Av. domain size;ca 0micron,phase homogenization temp.;200C by optical microscopy",polystyrene//poly(4-methylstyrene),,Blend,,"Solvent casting: Cast from THF soln. at 45C and subjected to vacuum degassing at a final temp. of 80-90C for two days

Shape of Test Piece: Film

Remarks: Hazy film",,,,"['THF,CH2Cl2,toluene']",,"['Glass transition temp. ca 103 [C]', 'Method: DSC', 'Condition: Heating rate;20C/min', 'Remarks: Taken from the Fig.4']",,C8H8,,,,,,,,,,,,,,90,104.15,P020001,23261-1-1-1,,C9H10,,,,,,,,,,,,,,10,118.18,P020041,23261-2-1-1,,,,,,,,,,,,,,,,,,,,,,,,,,,,,,,,,,,,,,,"Chang, L. L.; Woo, E. M. , Macromolecular Chemistry and Physics , 202 , 5 , 636-644 (2001)"
BD000172,,Neat resin,THF soln. blending,,"Av. domain size;ca 1.5micron,phase homogenization temp.;235C by optical microscopy",polystyrene//poly(4-methylstyrene),,Blend,,"Solvent casting: Cast from THF soln. at 45C and subjected to vacuum degassing at a final temp. of 80-90C for two days

Shape of Test Piece: Film

Remarks: Hazy film",,,,"['THF,CH2Cl2,toluene']",,"['Glass transition temp. ca 101 [C]', 'Method: DSC', 'Condition: Heating rate;20C/min', 'Remarks: Taken from the Fig.4']",,C8H8,,,,,,,,,,,,,,70,104.15,P020001,23261-1-1-1,,C9H10,,,,,,,,,,,,,,30,118.18,P020041,23261-2-1-1,,,,,,,,,,,,,,,,,,,,,,,,,,,,,,,,,,,,,,,"Chang, L. L.; Woo, E. M. , Macromolecular Chemistry and Physics , 202 , 5 , 636-644 (2001)"
BD000172,,Neat resin,THF soln. blending,,"Av. domain size;ca 2.0micron,phase homogenization temp.;235C by optical microscopy",polystyrene//poly(4-methylstyrene),,Blend,,"Solvent casting: Cast from THF soln. at 45C and subjected to vacuum degassing at a final temp. of 80-90C for two days

Shape of Test Piece: Film

Remarks: Hazy film",,,,"['THF,CH2Cl2,toluene']",,"['Glass transition temp. ca 98 [C]', 'Method: DSC', 'Condition: Heating rate;20C/min', 'Remarks: Taken from the Fig.4']",,C8H8,,,,,,,,,,,,,,50,104.15,P020001,23261-1-1-1,,C9H10,,,,,,,,,,,,,,50,118.18,P020041,23261-2-1-1,,,,,,,,,,,,,,,,,,,,,,,,,,,,,,,,,,,,,,,"Chang, L. L.; Woo, E. M. , Macromolecular Chemistry and Physics , 202 , 5 , 636-644 (2001)"
BD000172,,Neat resin,THF soln. blending,,"Av. domain size;ca 0.5micron,phase homogenization temp.;203C by optical microscopy",polystyrene//poly(4-methylstyrene),,Blend,,"Solvent casting: Cast from THF soln. at 45C and subjected to vacuum degassing at a final temp. of 80-90C for two days

Shape of Test Piece: Film

Remarks: Hazy film",,,,"['THF,CH2Cl2,toluene']",,"['Glass transition temp. ca 97 [C]', 'Method: DSC', 'Condition: Heating rate;20C/min', 'Remarks: Taken from the Fig.4']",,C8H8,,,,,,,,,,,,,,30,104.15,P020001,23261-1-1-1,,C9H10,,,,,,,,,,,,,,70,118.18,P020041,23261-2-1-1,,,,,,,,,,,,,,,,,,,,,,,,,,,,,,,,,,,,,,,"Chang, L. L.; Woo, E. M. , Macromolecular Chemistry and Physics , 202 , 5 , 636-644 (2001)"
BD000173,linear,Neat resin,"Co-dissolved in toluene and repptd. into MeOH,dried in vacuo below Tg",,,polystyrene//poly(alpha-methylstyrene),['MeOH'],Blend,,"Compression

Shape of Test Piece: Film",,,,['toluene'],,"['Glass transition temp. 382 [K]', 'Method: DSC', 'Condition: 2nd heating', ""Remarks: Predidicted Tg;383K(Couchman's eq.),383K(Fox's eq.)""]",,C8H8,,,,,,,,,,,,,,84,104.15,P020001,01212-10-1-1,,C9H10,,,,,,,,,,,,,,16,118.18,P020151,01212-11-1-1,,,,,,,,,,,,,,,,,,,,,,,,,,,,,,,,,,,,,,,"Leisz, Denise M.; Kleiner, Lothar W.; Gertenbach, Paul G. , Thermochimica Acta , 35 , 1 , 51-58 (1980)"
BD000173,linear,Neat resin,"Co-dissolved in toluene and repptd. into MeOH,dried in vacuo below Tg",,,polystyrene//poly(alpha-methylstyrene),['MeOH'],Blend,,"Compression

Shape of Test Piece: Film",,,,['toluene'],,"['Glass transition temp. 390 [K]', 'Method: DSC', 'Condition: 2nd heating', ""Remarks: Predidicted Tg;392K(Couchman's eq.),394K(Fox's eq.)""]",,C8H8,,,,,,,,,,,,,,63,104.15,P020001,01212-10-1-1,,C9H10,,,,,,,,,,,,,,37,118.18,P020151,01212-11-1-1,,,,,,,,,,,,,,,,,,,,,,,,,,,,,,,,,,,,,,,"Leisz, Denise M.; Kleiner, Lothar W.; Gertenbach, Paul G. , Thermochimica Acta , 35 , 1 , 51-58 (1980)"
BD000173,linear,Neat resin,"Co-dissolved in toluene and repptd. into MeOH,dried in vacuo below Tg",,,polystyrene//poly(alpha-methylstyrene),['MeOH'],Blend,,"Compression
