Repository: williamschertzer/webScraper

File: glass_transition_temp.csv (part 4 of 62)
Shape of Test Piece: Film",,,,['toluene'],,"['Glass transition temp. 403 [K]', 'Method: DSC', 'Condition: 2nd heating', ""Remarks: Predidicted Tg;406K(Couchman's eq.),407K(Fox's eq.)""]",,C8H8,,,,,,,,,,,,,,36,104.15,P020001,01212-10-1-1,,C9H10,,,,,,,,,,,,,,64,118.18,P020151,01212-11-1-1,,,,,,,,,,,,,,,,,,,,,,,,,,,,,,,,,,,,,,,"Leisz, Denise M.; Kleiner, Lothar W.; Gertenbach, Paul G. , Thermochimica Acta , 35 , 1 , 51-58 (1980)"
BD000174,Thermoplastic,Neat resin,Polymers in chloroform were mixed for 8h at room temperature,,,polystyrene//poly(4-vinylpyridine),,Blend,,"Solvent casting: Chloroform; Evaporated at at ambient temperature for 3d; Dried under vacuum at 70C

Shape of Test Piece: Film",,,,,,"['Glass transition temp. 86 [C]', 'Method: DSC', 'Condition: Heating rate;10C/min Under N2', 'Remarks: Sample in DSC pan was heated to and kept at 180C for 15min followed by cooling to 25C at a rate of 1C/min, then measured']",,C7H7N,,,,,,,,,,,,,0,,105.14,P020190,21821-7-1-1,,C8H8,,,,,,,,,,,,,1,,104.15,P020001,21821-1-1-1,,,,,,,,,,,,,,,,,,,,,,,,,,,,,,,,,,,,,,,"Liu, Shiyong; Pan, Quanming; Xie, Jingwei; Jiang, Ming , Polymer , 41 , 18 , 6919-6929 (2000)"
BD000174,Thermoplastic,Neat resin,Polymers in chloroform were mixed for 8h at room temperature,,Missible,polystyrene//poly(4-vinylpyridine),,Blend,,"Solvent casting: Chloroform; Evaporated at at ambient temperature for 3d; Dried under vacuum at 70C

Shape of Test Piece: Film",,,,,,"['Glass transition temp. ca 88 [C]', 'Method: DSC', 'Condition: Heating rate;10C/min Under N2', 'Remarks: Sample in DSC pan was heated to and kept at 180C for 15min followed by cooling to 25C at a rate of 1C/min, then measured; Taken from the Fig.']",,C7H7N,,,,,,,,,,,,,1,,105.14,P020190,21821-7-1-1,,C8H8,,,,,,,,,,,,,6,,104.15,P020001,21821-1-1-1,,,,,,,,,,,,,,,,,,,,,,,,,,,,,,,,,,,,,,,"Liu, Shiyong; Pan, Quanming; Xie, Jingwei; Jiang, Ming , Polymer , 41 , 18 , 6919-6929 (2000)"
BD000174,Thermoplastic,Neat resin,Polymers in chloroform were mixed for 8h at room temperature,,,polystyrene//poly(4-vinylpyridine),,Blend,,"Solvent casting: Chloroform; Evaporated at at ambient temperature for 3d; Dried under vacuum at 70C

Shape of Test Piece: Film",,,,,,"['Glass transition temp. ca 127.6 [C]', 'Method: DSC', 'Condition: Heating rate;10C/min Under N2', 'Remarks: Sample in DSC pan was heated to and kept at 180C for 15min followed by cooling to 25C at a rate of 1C/min, then measured; Tg2; Taken from the Fig.']",,C7H7N,,,,,,,,,,,,,1,,105.14,P020190,21821-7-1-1,,C8H8,,,,,,,,,,,,,3,,104.15,P020001,21821-1-1-1,,,,,,,,,,,,,,,,,,,,,,,,,,,,,,,,,,,,,,,"Liu, Shiyong; Pan, Quanming; Xie, Jingwei; Jiang, Ming , Polymer , 41 , 18 , 6919-6929 (2000)"
BD000174,Thermoplastic,Neat resin,Polymers in chloroform were mixed for 8h at room temperature,,,polystyrene//poly(4-vinylpyridine),,Blend,,"Solvent casting: Chloroform; Evaporated at at ambient temperature for 3d; Dried under vacuum at 70C

Shape of Test Piece: Film",,,,,,"['Glass transition temp. ca 127.6 [C]', 'Method: DSC', 'Condition: Heating rate;10C/min Under N2', 'Remarks: Sample in DSC pan was heated to and kept at 180C for 15min followed by cooling to 25C at a rate of 1C/min, then measured; Tg2; Taken from the Fig.']",,C7H7N,,,,,,,,,,,,,1,,105.14,P020190,21821-7-1-1,,C8H8,,,,,,,,,,,,,1,,104.15,P020001,21821-1-1-1,,,,,,,,,,,,,,,,,,,,,,,,,,,,,,,,,,,,,,,"Liu, Shiyong; Pan, Quanming; Xie, Jingwei; Jiang, Ming , Polymer , 41 , 18 , 6919-6929 (2000)"
BD000174,Thermoplastic,Neat resin,Polymers in chloroform were mixed for 8h at room temperature,,,polystyrene//poly(4-vinylpyridine),,Blend,,"Solvent casting: Chloroform; Evaporated at at ambient temperature for 3d; Dried under vacuum at 70C

Shape of Test Piece: Film",,,,,,"['Glass transition temp. ca 148.8 [C]', 'Method: DSC', 'Condition: Heating rate;10C/min Under N2', 'Remarks: Sample in DSC pan was heated to and kept at 180C for 15min followed by cooling to 25C at a rate of 1C/min, then measured; Tg2; Taken from the Fig.']",,C7H7N,,,,,,,,,,,,,3,,105.14,P020190,21821-7-1-1,,C8H8,,,,,,,,,,,,,1,,104.15,P020001,21821-1-1-1,,,,,,,,,,,,,,,,,,,,,,,,,,,,,,,,,,,,,,,"Liu, Shiyong; Pan, Quanming; Xie, Jingwei; Jiang, Ming , Polymer , 41 , 18 , 6919-6929 (2000)"
BD000174,Thermoplastic,Neat resin,Polymers in chloroform were mixed for 8h at room temperature,,,polystyrene//poly(4-vinylpyridine),,Blend,,"Solvent casting: Chloroform; Evaporated at at ambient temperature for 3d; Dried under vacuum at 70C

Shape of Test Piece: Film",,,,,,"['Glass transition temp. 151 [C]', 'Method: DSC', 'Condition: Heating rate;10C/min Under N2', 'Remarks: Sample in DSC pan was heated to and kept at 180C for 15min followed by cooling to 25C at a rate of 1C/min, then measured']",,C7H7N,,,,,,,,,,,,,1,,105.14,P020190,21821-7-1-1,,C8H8,,,,,,,,,,,,,0,,104.15,P020001,21821-1-1-1,,,,,,,,,,,,,,,,,,,,,,,,,,,,,,,,,,,,,,,"Liu, Shiyong; Pan, Quanming; Xie, Jingwei; Jiang, Ming , Polymer , 41 , 18 , 6919-6929 (2000)"
BD000175,"Thermoplastic,Amorphous",Neat resin,Blended in soln.,,,polystyrene//poly(styrene-d8),,Blend,,Shape of Test Piece: Bulk,,,,['toluene'],,"['Glass transition temp. ca 365 [K]', 'Method: DSC', 'Condition: Heating rate;10K/min & N2', 'Remarks: Bulk Tg of the film [Tg(b)], taken from the Fig.7']",,C8H8,,,,,,,,,,,,80,,,104.15,P020001,29728-1-2-1,,C8D8,,,,,,,,,,,,20,,,112.09,P029029,29728-2-1-1,,,,,,,,,,,,,,,,,,,,,,,,,,,,,,,,,,,,,,,"Kajiyama, Tisato; Tanaka, Keiji; Takahara, Atsushi , Journal of Polymer Science, Part A: Polymer Chemistry , 42 , 3 , 639-647 (2004)"
BD000175,"Thermoplastic,Amorphous",Neat resin,Blended in soln.,,,polystyrene//poly(styrene-d8),,Blend,,Shape of Test Piece: Bulk,,,,['toluene'],,"['Glass transition temp. ca 369 [K]', 'Method: DSC', 'Condition: Heating rate;10K/min & N2', 'Remarks: Bulk Tg of the film [Tg(b)], taken from the Fig.7']",,C8H8,,,,,,,,,,,,60,,,104.15,P020001,29728-1-2-1,,C8D8,,,,,,,,,,,,40,,,112.09,P029029,29728-2-1-1,,,,,,,,,,,,,,,,,,,,,,,,,,,,,,,,,,,,,,,"Kajiyama, Tisato; Tanaka, Keiji; Takahara, Atsushi , Journal of Polymer Science, Part A: Polymer Chemistry , 42 , 3 , 639-647 (2004)"
BD000175,"Thermoplastic,Amorphous",Neat resin,Blended in soln.,,,polystyrene//poly(styrene-d8),,Blend,,Shape of Test Piece: Bulk,,,,['toluene'],,"['Glass transition temp. ca 370 [K]', 'Method: DSC', 'Condition: Heating rate;10K/min & N2', 'Remarks: Bulk Tg of the film [Tg(b)], taken from the Fig.7']",,C8H8,,,,,,,,,,,,40,,,104.15,P020001,29728-1-2-1,,C8D8,,,,,,,,,,,,60,,,112.09,P029029,29728-2-1-1,,,,,,,,,,,,,,,,,,,,,,,,,,,,,,,,,,,,,,,"Kajiyama, Tisato; Tanaka, Keiji; Takahara, Atsushi , Journal of Polymer Science, Part A: Polymer Chemistry , 42 , 3 , 639-647 (2004)"
BD000175,"Thermoplastic,Amorphous",Neat resin,Blended in soln.,,,polystyrene//poly(styrene-d8),,Blend,,Shape of Test Piece: Bulk,,,,['toluene'],,"['Glass transition temp. ca 371 [K]', 'Method: DSC', 'Condition: Heating rate;10K/min & N2', 'Remarks: Bulk Tg of the film [Tg(b)], taken from the Fig.7']",,C8H8,,,,,,,,,,,,20,,,104.15,P020001,29728-1-2-1,,C8D8,,,,,,,,,,,,80,,,112.09,P029029,29728-2-1-1,,,,,,,,,,,,,,,,,,,,,,,,,,,,,,,,,,,,,,,"Kajiyama, Tisato; Tanaka, Keiji; Takahara, Atsushi , Journal of Polymer Science, Part A: Polymer Chemistry , 42 , 3 , 639-647 (2004)"
BD000175,"Thermoplastic,Amorphous",Neat resin,Blended in soln.,,,polystyrene//poly(styrene-d8),,Blend,,"Solvent casting: Spin coated from toluene soln. onto silicon wafer, dried at 296K for more than 24h

Annealing: Annealed at 393K for at least 24h in vacuo

Shape of Test Piece: Film

Remarks: t=ca.200nm",,,,['toluene'],,"['Glass transition temp. ca 287 [K]', 'Method: Lateral force microscopy (LFM)', 'Condition: Applied force 10nN, scanning rate 1micron/s, measured in vacuo', 'Remarks: Surface Tg of the film [Tg(s)], onset temp. on the lateral force/temp. curve, taken from the Fig.7', 'Related Info.: Surface compn. of the blend film (PS/dPS);90/10vol%;LFM']",,C8H8,,,,,,,,,,,,80,,,104.15,P020001,29728-1-2-1,,C8D8,,,,,,,,,,,,20,,,112.09,P029029,29728-2-1-1,,,,,,,,,,,,,,,,,,,,,,,,,,,,,,,,,,,,,,,"Kajiyama, Tisato; Tanaka, Keiji; Takahara, Atsushi , Journal of Polymer Science, Part A: Polymer Chemistry , 42 , 3 , 639-647 (2004)"
BD000175,"Thermoplastic,Amorphous",Neat resin,Blended in soln.,,,polystyrene//poly(styrene-d8),,Blend,,"Solvent casting: Spin coated from toluene soln. onto silicon wafer, dried at 296K for more than 24h

Annealing: Annealed at 393K for at least 24h in vacuo

Shape of Test Piece: Film

Remarks: t=ca.200nm",,,,['toluene'],,"['Glass transition temp. ca 302 [K]', 'Method: Lateral force microscopy (LFM)', 'Condition: Applied force 10nN, scanning rate 1micron/s, measured in vacuo', 'Remarks: Surface Tg of the film [Tg(s)], onset temp. on the lateral force/temp. curve, taken from the Fig.7', 'Related Info.: Surface compn. of the blend film (PS/dPS);68/32vol%;LFM']",,C8H8,,,,,,,,,,,,60,,,104.15,P020001,29728-1-2-1,,C8D8,,,,,,,,,,,,40,,,112.09,P029029,29728-2-1-1,,,,,,,,,,,,,,,,,,,,,,,,,,,,,,,,,,,,,,,"Kajiyama, Tisato; Tanaka, Keiji; Takahara, Atsushi , Journal of Polymer Science, Part A: Polymer Chemistry , 42 , 3 , 639-647 (2004)"
BD000175,"Thermoplastic,Amorphous",Neat resin,Blended in soln.,,,polystyrene//poly(styrene-d8),,Blend,,"Solvent casting: Spin coated from toluene soln. onto silicon wafer, dried at 296K for more than 24h

Annealing: Annealed at 393K for at least 24h in vacuo

Shape of Test Piece: Film

Remarks: t=ca.200nm",,,,['toluene'],,"['Glass transition temp. ca 310 [K]', 'Method: Lateral force microscopy (LFM)', 'Condition: Applied force 10nN, scanning rate 1micron/s, measured in vacuo', 'Remarks: Surface Tg of the film [Tg(s)], onset temp. on the lateral force/temp. curve, taken from the Fig.7', 'Related Info.: Surface compn. of the blend film (PS/dPS);55/45vol%;LFM']",,C8H8,,,,,,,,,,,,40,,,104.15,P020001,29728-1-2-1,,C8D8,,,,,,,,,,,,60,,,112.09,P029029,29728-2-1-1,,,,,,,,,,,,,,,,,,,,,,,,,,,,,,,,,,,,,,,"Kajiyama, Tisato; Tanaka, Keiji; Takahara, Atsushi , Journal of Polymer Science, Part A: Polymer Chemistry , 42 , 3 , 639-647 (2004)"
BD000175,"Thermoplastic,Amorphous",Neat resin,Blended in soln.,,,polystyrene//poly(styrene-d8),,Blend,,"Solvent casting: Spin coated from toluene soln. onto silicon wafer, dried at 296K for more than 24h

Annealing: Annealed at 393K for at least 24h in vacuo

Shape of Test Piece: Film

Remarks: t=ca.200nm",,,,['toluene'],,"['Glass transition temp. ca 325 [K]', 'Method: Lateral force microscopy (LFM)', 'Condition: Applied force 10nN, scanning rate 1micron/s, measured in vacuo', 'Remarks: Surface Tg of the film [Tg(s)], onset temp. on the lateral force/temp. curve, taken from the Fig.7', 'Related Info.: Surface compn. of the blend film (PS/dPS);32/68vol%;LFM']",,C8H8,,,,,,,,,,,,20,,,104.15,P020001,29728-1-2-1,,C8D8,,,,,,,,,,,,80,,,112.09,P029029,29728-2-1-1,,,,,,,,,,,,,,,,,,,,,,,,,,,,,,,,,,,,,,,"Kajiyama, Tisato; Tanaka, Keiji; Takahara, Atsushi , Journal of Polymer Science, Part A: Polymer Chemistry , 42 , 3 , 639-647 (2004)"
BD000176,,Neat resin,Solution blending in toluene,,,polystyrene//poly(methyl vinyl ether),,Blend,,Compression: 110C,,,,,,"['Glass transition temp. ca 16 [C]', 'Method: DMA', 'Condition: Heating rate; 1-2C/min, Frequency; 11Hz', ""Remarks: Obtained from the curve of E'' versus temp., this transition supposed as Tg, taken from the Fig.""]",,C8H8,,,,,,,,,,,,,,,104.15,P020001,01187-1-1-1,,C3H6O,,,,,,,,,,,,,,,58.08,P030018,01187-2-1-1,,,,,,,,,,,,,,,,,,,,,,,,,,,,,,,,,,,,,,,"Hourston, D. J.; Hughes, I. D. , Polymer , 19 , 10 , 1181-1185 (1978)"
BD000176,,Neat resin,Solution blending in toluene,,,polystyrene//poly(methyl vinyl ether),,Blend,,Compression: 65C,,,,,,"['Glass transition temp. ca 0 [C]', 'Method: DMA', 'Condition: Heating rate; 1-2C/min, Frequency; 11Hz', ""Remarks: Obtained from the curve of E'' versus temp., this transition supposed as Tg, taken from the Fig.""]",,C8H8,,,,,,,,,,,,,,,104.15,P020001,01187-1-1-1,,C3H6O,,,,,,,,,,,,,,,58.08,P030018,01187-2-1-1,,,,,,,,,,,,,,,,,,,,,,,,,,,,,,,,,,,,,,,"Hourston, D. J.; Hughes, I. D. , Polymer , 19 , 10 , 1181-1185 (1978)"
BD000176,,Neat resin,Solution blending in toluene,,,polystyrene//poly(methyl vinyl ether),,Blend,,Compression: 80C,,,,,,"['Glass transition temp. ca 6 [C]', 'Method: DMA', 'Condition: Heating rate; 1-2C/min, Frequency; 11Hz', ""Remarks: Obtained from the curve of E'' versus temp., this transition supposed as Tg, taken from the Fig.""]",,C8H8,,,,,,,,,,,,,,,104.15,P020001,01187-1-1-1,,C3H6O,,,,,,,,,,,,,,,58.08,P030018,01187-2-1-1,,,,,,,,,,,,,,,,,,,,,,,,,,,,,,,,,,,,,,,"Hourston, D. J.; Hughes, I. D. , Polymer , 19 , 10 , 1181-1185 (1978)"
BD000176,"linear,Thermoplastic",Neat resin,Soln. blending,,Compatible;DSC,polystyrene//poly(methyl vinyl ether),,Blend,,"Solvent casting: Cast from soln. on silicon substrate

Shape of Test Piece: Film",,,,,,"['Glass transition temp. ca 40 [C]', 'Method: DSC', 'Remarks: Taken from the Fig.']",,C8H8,,,,,,,,,,,,,,80,104.15,P020001,12740-1-1-1,,C3H6O,,,,,,,,,,,,,,20,58.08,P030018,12740-2-1-1,,,,,,,,,,,,,,,,,,,,,,,,,,,,,,,,,,,,,,,"Green, Peter F.; Adolf, Douglas B.; Gilliom, Laura R. , Macromolecules , 24 , 11 , 3377-3382 (1991)"
BD000176,"linear,Thermoplastic",Neat resin,Soln. blending,,Compatible;DSC,polystyrene//poly(methyl vinyl ether),,Blend,,"Solvent casting: Cast from soln. on silicon substrate

Shape of Test Piece: Film",,,,,,"['Glass transition temp. ca 0 [C]', 'Method: DSC', 'Remarks: Taken from the Fig.']",,C8H8,,,,,,,,,,,,,,60,104.15,P020001,12740-1-1-1,,C3H6O,,,,,,,,,,,,,,40,58.08,P030018,12740-2-1-1,,,,,,,,,,,,,,,,,,,,,,,,,,,,,,,,,,,,,,,"Green, Peter F.; Adolf, Douglas B.; Gilliom, Laura R. , Macromolecules , 24 , 11 , 3377-3382 (1991)"
BD000176,"linear,Thermoplastic",Neat resin,Soln. blending,,Compatible;DSC,polystyrene//poly(methyl vinyl ether),,Blend,,"Solvent casting: Cast from soln. on silicon substrate

Shape of Test Piece: Film",,,,,,"['Glass transition temp. ca -20 [C]', 'Method: DSC', 'Remarks: Taken from the Fig.']",,C8H8,,,,,,,,,,,,,,40,104.15,P020001,12740-1-1-1,,C3H6O,,,,,,,,,,,,,,60,58.08,P030018,12740-2-1-1,,,,,,,,,,,,,,,,,,,,,,,,,,,,,,,,,,,,,,,"Green, Peter F.; Adolf, Douglas B.; Gilliom, Laura R. , Macromolecules , 24 , 11 , 3377-3382 (1991)"
BD000177,,Neat resin,Solution-mixed blend performed,,,polystyrene//poly(vinyl acetate),,Blend,,"Shape of Test Piece: Film

Remarks: l = 30mm, w = 4mm, t = 0.5mm",,,,,,"['Glass transition temp. 105 [C]', 'Method: DMA', 'Condition: Heating rate; 20C/min, Frequency; 110Hz', 'Remarks: The other of Tg, determined from tan delta peak']",,C8H8,,,,,,,,,,,,,70,,104.15,P020001,23613-1-1-1,,C4H6O2,,,,,,,,,,,,,30,,86.09,P030024,23613-2-1-1,,,,,,,,,,,,,,,,,,,,,,,,,,,,,,,,,,,,,,,"Park, Eun-Soo; Lee, Ho-Kyoung; Choi, Hyoung-Jin; Lee, Dong-Choo; Chin, In-Joo; Lee, Kwang-Hee; Kim, Chulhee; Yoon, Jin-San , European Polymer Journal , 37 , 2 , 367-373 (2000)"
BD000180,,Neat resin,Styrene polymerization at 70C or 80C in the presence of PBA seeds polymer,,,polystyrene//poly(butyl acrylate)//poly[styrene-co-(butyl acrylate)],,Blend,"Type: addition

Mechanism: radical

Style: emulsion polymn.

Solvent: deionized water

Initiator: K2S2O8

Condition: First stage; BA polymerization at 70C for 1h and latex was quenched to room temperature; Second stage; Styrene polymerization at 70C or 80C in the presence of PBA seeds polymer

Polymn. remarks: Blends of PBA, PBA-graft-PS, and PS were produced","Compression: At 140C and 140psi for 30min

Shape of Test Piece: Film",,,,,,"['Glass transition temp. 129.7 [C]', 'Method: DMA', 'Condition: Heating rate;5C/min Frequency;1Hz', 'Remarks: PS phase']",,C7H12O2,,30,,,,,,,,,,,,,128.17,P040006,21728-4-1-1,,C8H8 / C7H12O2,,4.6,,,,,,,,,,,,,104.15 / 128.17,P900462,21728-5-1-1,,C8H8,,65.34,,,,,,,,,,,,,104.15,P020001,21728-6-1-1,,,,,,,,,,,,,,,,,,,,"Lee, Chia-Fen; Chen, Yu-Hsia; Chiu, Wen-Yen , Polymer Journal , 32 , 8 , 629-636 (2000)"
BD000181,"linear,Thermoplastic,Amorphous",Neat resin,Blended at 190C for 10min via internal mixer (50rpm),,Partially miscible;DSC (two Tg),polystyrene//poly(methyl methacrylate),,Blend,,"Compression

Shape of Test Piece: Sheet

Remarks: t=1mm",,,,,,"['Glass transition temp. ca 101 [C]', 'Method: DSC', 'Condition: Heating rate;20C/min', 'Remarks: Tg of PS, second heating, taken from the Fig.2']",,C5H8O2,,,,,,,,,,,,80,,,100.12,P040048,22913-1-1-1,,C8H8,,,,,,,,,,,,20,,,104.15,P020001,22913-2-1-1,,,,,,,,,,,,,,,,,,,,,,,,,,,,,,,,,,,,,,,"Bueki, Laszlo; Goenczy, Eszter; Fekete, Erika; Hellmann, Goetz P.; Pukanszky, Bela , Macromolecular Symposia , 170 , Property Tailoring of Thermoplastics-Based Blends and Composites , 9-20 (2001)"
BD000181,"linear,Thermoplastic,Amorphous",Neat resin,Blended at 190C for 10min via internal mixer (50rpm),,Partially miscible;DSC (two Tg),polystyrene//poly(methyl methacrylate),,Blend,,"Compression

Shape of Test Piece: Sheet

Remarks: t=1mm",,,,,,"['Glass transition temp. ca 98 [C]', 'Method: DSC', 'Condition: Heating rate;20C/min', 'Remarks: Tg of PS, second heating, taken from the Fig.2']",,C5H8O2,,,,,,,,,,,,60,,,100.12,P040048,22913-1-1-1,,C8H8,,,,,,,,,,,,40,,,104.15,P020001,22913-2-1-1,,,,,,,,,,,,,,,,,,,,,,,,,,,,,,,,,,,,,,,"Bueki, Laszlo; Goenczy, Eszter; Fekete, Erika; Hellmann, Goetz P.; Pukanszky, Bela , Macromolecular Symposia , 170 , Property Tailoring of Thermoplastics-Based Blends and Composites , 9-20 (2001)"
BD000181,"linear,Thermoplastic,Amorphous",Neat resin,Blended at 190C for 10min via internal mixer (50rpm),,Partially miscible;DSC (two Tg),polystyrene//poly(methyl methacrylate),,Blend,,"Compression

Shape of Test Piece: Sheet

Remarks: t=1mm",,,,,,"['Glass transition temp. ca 98 [C]', 'Method: DSC', 'Condition: Heating rate;20C/min', 'Remarks: Tg of PS, second heating, taken from the Fig.2']",,C5H8O2,,,,,,,,,,,,40,,,100.12,P040048,22913-1-1-1,,C8H8,,,,,,,,,,,,60,,,104.15,P020001,22913-2-1-1,,,,,,,,,,,,,,,,,,,,,,,,,,,,,,,,,,,,,,,"Bueki, Laszlo; Goenczy, Eszter; Fekete, Erika; Hellmann, Goetz P.; Pukanszky, Bela , Macromolecular Symposia , 170 , Property Tailoring of Thermoplastics-Based Blends and Composites , 9-20 (2001)"
BD000181,"linear,Thermoplastic,Amorphous",Neat resin,Blended at 190C for 10min via internal mixer (50rpm),,Partially miscible;DSC (two Tg),polystyrene//poly(methyl methacrylate),,Blend,,"Compression

Shape of Test Piece: Sheet

Remarks: t=1mm",,,,,,"['Glass transition temp. ca 97 [C]', 'Method: DSC', 'Condition: Heating rate;20C/min', 'Remarks: Tg of PS, second heating, taken from the Fig.2']",,C5H8O2,,,,,,,,,,,,20,,,100.12,P040048,22913-1-1-1,,C8H8,,,,,,,,,,,,80,,,104.15,P020001,22913-2-1-1,,,,,,,,,,,,,,,,,,,,,,,,,,,,,,,,,,,,,,,"Bueki, Laszlo; Goenczy, Eszter; Fekete, Erika; Hellmann, Goetz P.; Pukanszky, Bela , Macromolecular Symposia , 170 , Property Tailoring of Thermoplastics-Based Blends and Composites , 9-20 (2001)"
BD000181,,Neat resin,"Blend prepared using twin-screw extruder, temp. of extruder set at 200C, screw speed of 30rpm",,,polystyrene//poly(methyl methacrylate),,Blend,,,,,,,,"['Glass transition temp. 108.18 [C]', 'Method: DSC', 'Condition: Heating rate;10C/min', 'Remarks: Corresponding to Tg for PMMA']",,C8H8,,,,,,,,,,,,,0.9,,104.15,P020001,29374-2-1-1,,C5H8O2,,,,,,,,,,,,,0.1,,100.12,P040048,29374-3-1-1,,,,,,,,,,,,,,,,,,,,,,,,,,,,,,,,,,,,,,,"Chuai, Chengzhi; Almdal, Kristoffer; Lyngaae-Jorgensen, Jorgen , Journal of Applied Polymer Science , 91 , 1 , 609-620 (2004)"
BD000181,,Neat resin,"Blend prepared using twin-screw extruder, temp. of extruder set at 200C, screw speed of 30rpm",,,polystyrene//poly(methyl methacrylate),,Blend,,,,,,,,"['Glass transition temp. 108.16 [C]', 'Method: DSC', 'Condition: Heating rate;10C/min', 'Remarks: Corresponding to Tg for PMMA']",,C8H8,,,,,,,,,,,,,0.8,,104.15,P020001,29374-2-1-1,,C5H8O2,,,,,,,,,,,,,0.2,,100.12,P040048,29374-3-1-1,,,,,,,,,,,,,,,,,,,,,,,,,,,,,,,,,,,,,,,"Chuai, Chengzhi; Almdal, Kristoffer; Lyngaae-Jorgensen, Jorgen , Journal of Applied Polymer Science , 91 , 1 , 609-620 (2004)"
BD000181,,Neat resin,"Blend prepared using twin-screw extruder, temp. of extruder set at 200C, screw speed of 30rpm",,,polystyrene//poly(methyl methacrylate),,Blend,,,,,,,,"['Glass transition temp. 108.14 [C]', 'Method: DSC', 'Condition: Heating rate;10C/min', 'Remarks: Corresponding to Tg for PMMA']",,C8H8,,,,,,,,,,,,,0.7,,104.15,P020001,29374-2-1-1,,C5H8O2,,,,,,,,,,,,,0.3,,100.12,P040048,29374-3-1-1,,,,,,,,,,,,,,,,,,,,,,,,,,,,,,,,,,,,,,,"Chuai, Chengzhi; Almdal, Kristoffer; Lyngaae-Jorgensen, Jorgen , Journal of Applied Polymer Science , 91 , 1 , 609-620 (2004)"
BD000181,,Neat resin,"Blend prepared using twin-screw extruder, temp. of extruder set at 200C, screw speed of 30rpm",,,polystyrene//poly(methyl methacrylate),,Blend,,,,,,,,"['Glass transition temp. 108.15 [C]', 'Method: DSC', 'Condition: Heating rate;10C/min', 'Remarks: Corresponding to Tg for PMMA']",,C8H8,,,,,,,,,,,,,0.6,,104.15,P020001,29374-2-1-1,,C5H8O2,,,,,,,,,,,,,0.4,,100.12,P040048,29374-3-1-1,,,,,,,,,,,,,,,,,,,,,,,,,,,,,,,,,,,,,,,"Chuai, Chengzhi; Almdal, Kristoffer; Lyngaae-Jorgensen, Jorgen , Journal of Applied Polymer Science , 91 , 1 , 609-620 (2004)"
BD000181,,Neat resin,"Blend prepared using twin-screw extruder, temp. of extruder set at 200C, screw speed of 30rpm",,,polystyrene//poly(methyl methacrylate),,Blend,,,,,,,,"['Glass transition temp. 108.14 [C]', 'Method: DSC', 'Condition: Heating rate;10C/min', 'Remarks: Corresponding to Tg for PMMA']",,C8H8,,,,,,,,,,,,,0.5,,104.15,P020001,29374-2-1-1,,C5H8O2,,,,,,,,,,,,,0.5,,100.12,P040048,29374-3-1-1,,,,,,,,,,,,,,,,,,,,,,,,,,,,,,,,,,,,,,,"Chuai, Chengzhi; Almdal, Kristoffer; Lyngaae-Jorgensen, Jorgen , Journal of Applied Polymer Science , 91 , 1 , 609-620 (2004)"
BD000185,,Neat resin,,,,polystyrene//poly(cyclohexyl methacrylate),['methanol'],Blend,,,,,,['THF'],,"['Glass transition temp. ca 108.4 [C]', 'Method: DSC', 'Condition: Heating rate; 10K/min', 'Remarks: Taken from the Fig.']",,C8H8,,,,,,,,,,,,,75,,104.15,P020001,00417-1-1-1,,C10H16O2,,,,,,,,,,,,,25,,168.23,P040064,00417-2-1-1,,,,,,,,,,,,,,,,,,,,,,,,,,,,,,,,,,,,,,,"Friedrich, Chr.; Schwarzwaelder, C.; Riemann, R.-E. , Polymer , 37 , 12 , 2499-2507 (1996)"
BD000186,,Neat resin,,,,polystyrene//poly(pentyl methacrylate),,Blend,"Reactant: styrene

Type: addition

Mechanism: anionic

Style: solution polymn.

Solvent: THF

Catalyst: sec-BuLi

Condition: at -78C under argon",Annealing: Annealed at 140C,,,,,,"['Glass transition temp. ca 54 [C]', 'Method: DSC', 'Condition: Heating rate;10C/min Under N2', 'Remarks: First heating run; Taken from the Fig.']",,C8H8,,,,,,,,,,,,,,50,104.15,P020001,24785-1-1-1,,C9H16O2,,,,,,,,,,,,,,50,156.22,P040228,24785-3-1-1,,,,,,,,,,,,,,,,,,,,,,,,,,,,,,,,,,,,,,,"Ryu, Du Yeol; Park, Min Soo; Chae, Seung Hun; Jang, Jin; Kim, Jin Kon; Russell, Thomas P. , Macromolecules , 35 , 23 , 8676-8680 (2002)"
BD000186,,Neat resin,,,,polystyrene//poly(pentyl methacrylate),,Blend,"Reactant: styrene

Type: addition

Mechanism: anionic

Style: solution polymn.

Solvent: THF

Catalyst: sec-BuLi

Condition: at -78C under argon",Annealing: Annealed at 210C,,,,,,"['Glass transition temp. ca 70 [C]', 'Method: DSC', 'Condition: Heating rate;10C/min Under N2', 'Remarks: First heating run; Taken from the Fig.']",,C8H8,,,,,,,,,,,,,,50,104.15,P020001,24785-1-1-1,,C9H16O2,,,,,,,,,,,,,,50,156.22,P040228,24785-3-1-1,,,,,,,,,,,,,,,,,,,,,,,,,,,,,,,,,,,,,,,"Ryu, Du Yeol; Park, Min Soo; Chae, Seung Hun; Jang, Jin; Kim, Jin Kon; Russell, Thomas P. , Macromolecules , 35 , 23 , 8676-8680 (2002)"
BD000186,,Neat resin,,,,polystyrene//poly(pentyl methacrylate),,Blend,"Reactant: styrene

Type: addition

Mechanism: anionic

Style: solution polymn.

Solvent: THF

Catalyst: sec-BuLi

Condition: at -78C under argon",Annealing: Annealed at 78C,,,,,,"['Glass transition temp. ca 70 [C]', 'Method: DSC', 'Condition: Heating rate;10C/min Under N2', 'Remarks: First heating run; Taken from the Fig.']",,C8H8,,,,,,,,,,,,,,50,104.15,P020001,24785-1-1-1,,C9H16O2,,,,,,,,,,,,,,50,156.22,P040228,24785-3-1-1,,,,,,,,,,,,,,,,,,,,,,,,,,,,,,,,,,,,,,,"Ryu, Du Yeol; Park, Min Soo; Chae, Seung Hun; Jang, Jin; Kim, Jin Kon; Russell, Thomas P. , Macromolecules , 35 , 23 , 8676-8680 (2002)"
BD000187,"Thermoplastic,Non-linear optical(NLO),Reversible optical storage function,Amorphous",Neat resin,(Soln. blending) Mixed in hot THF soln.,,Incompatible;DSC (two Tg),polystyrene//poly[2-((ethyl){4-[(4-nitrophenyl)diazenyl]phenyl}amino)ethyl methacrylate],['MeOH'],Blend,,"Solvent casting: Cast from THF soln. in beaker

Drying: THF slowly evapd.

Shape of Test Piece: Film",,,,['hot THF'],,"['Glass transition temp. 110 [C]', 'Method: DSC', 'Condition: Heating rate;20C/min', 'Remarks: Another Tg at 130C, second or third heating']",,C20H22N4O4,,,,,,,,,,,,,,50,382.41,P044251,13487-22-1-1,,C8H8,,,,,,,,,,,,,,50,104.15,P020001,13487-23-1-1,,,,,,,,,,,,,,,,,,,,,,,,,,,,,,,,,,,,,,,"Xie, Shuang; Natansohn, Almeria; Rochon, Paul , Macromolecules , 27 , 6 , 1489-1492 (1994)"
BD000188,"Thermoplastic,Non-linear optical(NLO),Reversible optical storage function,Amorphous",Neat resin,(Soln. blending) Mixed in hot THF soln.,,Compatible;DSC (single Tg),polystyrene//poly[2-(ethyl{4-[(4-nitrophenyl)diazenyl]phenyl}amino)ethyl acrylate],['MeOH'],Blend,,"Solvent casting: Cast from THF soln. in beaker

Drying: THF slowly evapd.

Shape of Test Piece: Film",,,,['hot THF'],,"['Glass transition temp. 110 [C]', 'Method: DSC', 'Condition: Heating rate;20C/min', 'Remarks: Second or third heating']",,C19H20N4O4,,,,,,,,,,,,,,50,368.39,P044252,13487-4-1-1,,C8H8,,,,,,,,,,,,,,50,104.15,P020001,13487-5-1-1,,,,,,,,,,,,,,,,,,,,,,,,,,,,,,,,,,,,,,,"Xie, Shuang; Natansohn, Almeria; Rochon, Paul , Macromolecules , 27 , 6 , 1489-1492 (1994)"
BD000189,"linear,Thermoplastic,Flame-retardant & Thermally stable,Amorphous",Neat resin,,,,"polystyrene//poly(2,3,4,5,6-pentabromobenzyl acrylate)","['toluene, xylene, decalin, chloroform, MEK, DMSO, DMF etc.']",Blend,Type: addition,"As polymerized

Shape of Test Piece: Powder",,,,['bromobenzene (ca.80C)'],,"['Glass transition temp. 181 [C]', 'Method: DSC', 'Condition: Heating rate;10C/min & N2', 'Remarks: Second heating, Temp. at transition midpoint']",,C8H8,,,,,,,,,,,,,,100,104.15,P020001,75227-1-1-1,,C10H5Br5O2,,,,,,,,,,,,,,0,556.67,P044464,75227-2-1-1,,,,,,,,,,,,,,,,,,,,,,,,,,,,,,,,,,,,,,,"Yuan, Y.; Siegmann, A.; Narkis, M. , Journal of Applied Polymer Science , 60 , 9 , 1475-1481 (1996)"
BD000189,"linear,Thermoplastic,Flame-retardant & Thermally stable,Amorphous",Neat resin,,,,"polystyrene//poly(2,3,4,5,6-pentabromobenzyl acrylate)","['toluene, xylene, decalin, chloroform, MEK, DMSO, DMF etc.']",Blend,Type: addition,"As polymerized

Shape of Test Piece: Powder",,,,['bromobenzene (ca.80C)'],,"['Glass transition temp. 104 [C]', 'Method: DSC', 'Condition: Heating rate;10C/min & N2', 'Remarks: Second heating, Temp. at transition midpoint, Another Tg at 181C']",,C8H8,,,,,,,,,,,,,,70,104.15,P020001,75227-1-1-1,,C10H5Br5O2,,,,,,,,,,,,,,30,556.67,P044464,75227-2-1-1,,,,,,,,,,,,,,,,,,,,,,,,,,,,,,,,,,,,,,,"Yuan, Y.; Siegmann, A.; Narkis, M. , Journal of Applied Polymer Science , 60 , 9 , 1475-1481 (1996)"
BD000189,"linear,Thermoplastic,Flame-retardant & Thermally stable,Amorphous",Neat resin,,,,"polystyrene//poly(2,3,4,5,6-pentabromobenzyl acrylate)","['toluene, xylene, decalin, chloroform, MEK, DMSO, DMF etc.']",Blend,Type: addition,"As polymerized

Shape of Test Piece: Powder",,,,['bromobenzene (ca.80C)'],,"['Glass transition temp. 105 [C]', 'Method: DSC', 'Condition: Heating rate;10C/min & N2', 'Remarks: Second heating, Temp. at transition midpoint, Another Tg at 181C']",,C8H8,,,,,,,,,,,,,,50,104.15,P020001,75227-1-1-1,,C10H5Br5O2,,,,,,,,,,,,,,50,556.67,P044464,75227-2-1-1,,,,,,,,,,,,,,,,,,,,,,,,,,,,,,,,,,,,,,,"Yuan, Y.; Siegmann, A.; Narkis, M. , Journal of Applied Polymer Science , 60 , 9 , 1475-1481 (1996)"
BD000189,"linear,Thermoplastic,Flame-retardant & Thermally stable,Amorphous",Neat resin,,,,"polystyrene//poly(2,3,4,5,6-pentabromobenzyl acrylate)","['toluene, xylene, decalin, chloroform, MEK, DMSO, DMF etc.']",Blend,Type: addition,"As polymerized

Shape of Test Piece: Powder",,,,['bromobenzene (ca.80C)'],,"['Glass transition temp. 105 [C]', 'Method: DSC', 'Condition: Heating rate;10C/min & N2', 'Remarks: Second heating, Temp. at transition midpoint, Another Tg at 180C']",,C8H8,,,,,,,,,,,,,,30,104.15,P020001,75227-1-1-1,,C10H5Br5O2,,,,,,,,,,,,,,70,556.67,P044464,75227-2-1-1,,,,,,,,,,,,,,,,,,,,,,,,,,,,,,,,,,,,,,,"Yuan, Y.; Siegmann, A.; Narkis, M. , Journal of Applied Polymer Science , 60 , 9 , 1475-1481 (1996)"
BD000189,"linear,Thermoplastic,Flame-retardant & Thermally stable,Amorphous",Neat resin,,,,"polystyrene//poly(2,3,4,5,6-pentabromobenzyl acrylate)","['toluene, xylene, decalin, chloroform, MEK, DMSO, DMF etc.']",Blend,Type: addition,"As polymerized

Shape of Test Piece: Powder",,,,['bromobenzene (ca.80C)'],,"['Glass transition temp. 105 [C]', 'Method: DSC', 'Condition: Heating rate;10C/min & N2', 'Remarks: Second heating, Temp. at transition midpoint']",,C8H8,,,,,,,,,,,,,,0,104.15,P020001,75227-1-1-1,,C10H5Br5O2,,,,,,,,,,,,,,100,556.67,P044464,75227-2-1-1,,,,,,,,,,,,,,,,,,,,,,,,,,,,,,,,,,,,,,,"Yuan, Y.; Siegmann, A.; Narkis, M. , Journal of Applied Polymer Science , 60 , 9 , 1475-1481 (1996)"
BD000190,"semi-IPN,Thermoplastic",Neat resin,Mixed during polymn.,,"Semi-IPN morphology;SEM, smaller degree of phase separation;DMA",polystyrene//poly(vinyl chloride),,Blend,"Reactant: styrene

Type: addition

Mechanism: radical

Style: suspension polymn.

Solvent: water

Initiator: BPO

Additives: Porous PVC particle (Epivyl 40)

Condition: Monomer/BPO soln. added to aq. dispersion of PVC particles, mixed at RT for 30min, then polymd. at 80C for 4h

Post-treatment: Filtered and dried, Yield (wt. gained/wt. of monomer soln.);80.7wt%

Reference: [Ref.8] M.Shach-Caplan, M.Narkis and M.S.Silverstein, Polym. Eng. Sci., 42, 911 (2002), [Ref.9] M.Shach-Caplan, M.Narkis and M.S.Silverstein, Polym. Adv. Tech., 13, 151 (2002)

Polymn. remarks: In-situ stabilizer free aq. dispersion polymn. process","Compression: 150C

Shape of Test Piece: Sheet","(PVC perticle) Epivyl;40;Frutarom, diameter;100-150micron, K value 67",,,['boiling cyclohexanone'],,"['Glass transition temp. ca 92 [C]', 'Method: DMA', 'Condition: Heating rate;3C/min & Frequency;1Hz & Torsion mode', 'Remarks: Temp. of tan(delta)max., taken from the Fig.5a']",,C2H3Cl,,,,,,,,,,,,,,79,62.5,P050002,31246-1-1-1,,C8H8,,,,,,,,,,,,,,21,104.15,P020001,31246-2-1-1,,,,,,,,,,,,,,,,,,,,,,,,,,,,,,,,,,,,,,,"Narkis, M.; Shach-Caplan, M.; Haba, Y.; Silverstein, M. S. , Journal of Vinyl & Additive Technology , 10 , 3 , 109-120 (2004)"
BD000190,,Neat resin,Blended in cyclohexanone/benzene (98/2wt%) with stirring at ambient temp. for 18h and at 40-45C for 6h,,Miscible; single Tg,polystyrene//poly(vinyl chloride),['MeOH'],Blend,,"Solvent casting: Eluted from cyclohexanone/benzene (98/2wt%) solution at RT and washed with MeOH, then vacuum dried at 60C for 48h under N2

Shape of Test Piece: Film

Remarks: t=0.07-0.8mm",,,,['cyclohexanone/benzene (98/2wt%)'],,"['Glass transition temp. ca 101 [C]', 'Method: DMA', 'Condition: Heating rate;5C/min&Frequency;5Hz&Under tension mode, N2', 'Remarks: Temp. of tan(delta)max, taken from the Fig.2']",,C8H8,,,,,,,,,,,,,,97.5,104.15,P020001,36894-1-1-1,,C2H3Cl,,,,,,,,,,,,,,2.5,62.5,P050002,36894-2-1-1,,,,,,,,,,,,,,,,,,,,,,,,,,,,,,,,,,,,,,,"Ahmad, Z.; Al-Awadi, N. A.; Al-Sagheer, F. , Polymer Degradation and Stability , 92 , 6 , 1025-1033 (2007)"
BD000190,,Neat resin,Blended in cyclohexanone/benzene (98/2wt%) with stirring at ambient temp. for 18h and at 40-45C for 6h,,"Miscible; single Tg, (SEM) PVC small spherical particles; d=2-4micron, uniformly dispersed",polystyrene//poly(vinyl chloride),['MeOH'],Blend,,"Solvent casting: Eluted from cyclohexanone/benzene (98/2wt%) solution at RT and washed with MeOH, then vacuum dried at 60C for 48h under N2

Shape of Test Piece: Film

Remarks: t=0.07-0.8mm",,,,['cyclohexanone/benzene (98/2wt%)'],,"['Glass transition temp. ca 99 [C]', 'Method: DMA', 'Condition: Heating rate;5C/min&Frequency;5Hz&Under tension mode, N2', 'Remarks: Temp. of tan(delta)max, taken from the Fig.2']",,C8H8,,,,,,,,,,,,,,95,104.15,P020001,36894-1-1-1,,C2H3Cl,,,,,,,,,,,,,,5,62.5,P050002,36894-2-1-1,,,,,,,,,,,,,,,,,,,,,,,,,,,,,,,,,,,,,,,"Ahmad, Z.; Al-Awadi, N. A.; Al-Sagheer, F. , Polymer Degradation and Stability , 92 , 6 , 1025-1033 (2007)"
BD000190,,Neat resin,Blended in cyclohexanone/benzene (98/2wt%) with stirring at ambient temp. for 18h and at 40-45C for 6h,,Miscible; single Tg,polystyrene//poly(vinyl chloride),['MeOH'],Blend,,"Solvent casting: Eluted from cyclohexanone/benzene (98/2wt%) solution at RT and washed with MeOH, then vacuum dried at 60C for 48h under N2

Shape of Test Piece: Film

Remarks: t=0.07-0.8mm",,,,['cyclohexanone/benzene (98/2wt%)'],,"['Glass transition temp. ca 97 [C]', 'Method: DMA', 'Condition: Heating rate;5C/min&Frequency;5Hz&Under tension mode, N2', 'Remarks: Temp. of tan(delta)max, taken from the Fig.2']",,C8H8,,,,,,,,,,,,,,92.5,104.15,P020001,36894-1-1-1,,C2H3Cl,,,,,,,,,,,,,,7.5,62.5,P050002,36894-2-1-1,,,,,,,,,,,,,,,,,,,,,,,,,,,,,,,,,,,,,,,"Ahmad, Z.; Al-Awadi, N. A.; Al-Sagheer, F. , Polymer Degradation and Stability , 92 , 6 , 1025-1033 (2007)"
BD000190,,Neat resin,Blended in cyclohexanone/benzene (98/2wt%) with stirring at ambient temp. for 18h and at 40-45C for 6h,,"Miscible; single Tg, (SEM) PVC small spherical particles; d=2-5micron, uniformly dispersed",polystyrene//poly(vinyl chloride),['MeOH'],Blend,,"Solvent casting: Eluted from cyclohexanone/benzene (98/2wt%) solution at RT and washed with MeOH, then vacuum dried at 60C for 48h under N2

Shape of Test Piece: Film

Remarks: t=0.07-0.8mm",,,,['cyclohexanone/benzene (98/2wt%)'],,"['Glass transition temp. ca 96 [C]', 'Method: DMA', 'Condition: Heating rate;5C/min&Frequency;5Hz&Under tension mode, N2', 'Remarks: Temp. of tan(delta)max, taken from the Fig.2']",,C8H8,,,,,,,,,,,,,,90,104.15,P020001,36894-1-1-1,,C2H3Cl,,,,,,,,,,,,,,10,62.5,P050002,36894-2-1-1,,,,,,,,,,,,,,,,,,,,,,,,,,,,,,,,,,,,,,,"Ahmad, Z.; Al-Awadi, N. A.; Al-Sagheer, F. , Polymer Degradation and Stability , 92 , 6 , 1025-1033 (2007)"
BD000190,,Neat resin,Blended in cyclohexanone/benzene (98/2wt%) with stirring at ambient temp. for 18h and at 40-45C for 6h,,"Immiscible; two Tg, (SEM) PVC small spherical particles; d=2-10micron, uniformly dispersed",polystyrene//poly(vinyl chloride),['MeOH'],Blend,,"Solvent casting: Eluted from cyclohexanone/benzene (98/2wt%) solution at RT and washed with MeOH, then vacuum dried at 60C for 48h under N2

Shape of Test Piece: Film

Remarks: t=0.07-0.8mm",,,,['cyclohexanone/benzene (98/2wt%)'],,"['Glass transition temp. 100 [C]', 'Method: DMA', 'Condition: Heating rate;5C/min&Frequency;5Hz&Under tension mode, N2', 'Remarks: Higher Tg']",,C8H8,,,,,,,,,,,,,,85,104.15,P020001,36894-1-1-1,,C2H3Cl,,,,,,,,,,,,,,15,62.5,P050002,36894-2-1-1,,,,,,,,,,,,,,,,,,,,,,,,,,,,,,,,,,,,,,,"Ahmad, Z.; Al-Awadi, N. A.; Al-Sagheer, F. , Polymer Degradation and Stability , 92 , 6 , 1025-1033 (2007)"
BD000192,,Neat resin,Blended in toluene(10% solid w/v) and sonidated for 15min,,Significantly higher miscibility,polystyrene//poly(ethylene oxide),,Blend,,"Solvent casting: Cast onto Petri dish, kept overnight at RT, then scraped off and vacuum-dried at 60C for 48h

Annealing: Annealed under vacuum at 120C for 24h

Shape of Test Piece: Film",,,,,,"['Glass transition temp. 90 [C]', 'Method: DSC', 'Condition: Heating rate;10C/min&N2, second heating scan', 'Remarks: Tg for PS']",,C8H8,,,,,,,,,,,,,,98.5,104.15,P020001,41472-1-1-1,,C2H4O,,,,,,,,,,,,,,1.5,44.05,P070013,41472-2-1-1,,,,,,,,,,,,,,,,,,,,,,,,,,,,,,,,,,,,,,,"Singla, Swati; Beckham, Haskell W. , Macromolecules , 41 , 24 , 9784-9792 (2008)"
BD000192,,Neat resin,Blended in toluene(10% solid w/v) and sonidated for 15min,,Significantly higher miscibility,polystyrene//poly(ethylene oxide),,Blend,,"Solvent casting: Cast onto Petri dish, kept overnight at RT, then scraped off and vacuum-dried at 60C for 48h

Annealing: Annealed under vacuum at 120C for 24h

Shape of Test Piece: Film",,,,,,"['Glass transition temp. 81 [C]', 'Method: DSC', 'Condition: Heating rate;10C/min&N2, second heating scan', 'Remarks: Tg for PS']",,C8H8,,,,,,,,,,,,,,95.5,104.15,P020001,41472-1-1-1,,C2H4O,,,,,,,,,,,,,,4.5,44.05,P070013,41472-2-1-1,,,,,,,,,,,,,,,,,,,,,,,,,,,,,,,,,,,,,,,"Singla, Swati; Beckham, Haskell W. , Macromolecules , 41 , 24 , 9784-9792 (2008)"
BD000192,,Neat resin,Blended in toluene(10% solid w/v) and sonidated for 15min,,Significantly higher miscibility,polystyrene//poly(ethylene oxide),,Blend,,"Solvent casting: Cast onto Petri dish, kept overnight at RT, then scraped off and vacuum-dried at 60C for 48h

Annealing: Annealed under vacuum at 120C for 24h

Shape of Test Piece: Film",,,,,,"['Glass transition temp. 0 [C]', 'Method: DSC', 'Condition: Heating rate;10C/min&N2, second heating scan', 'Remarks: Tg for POE']",,C8H8,,,,,,,,,,,,,,90,104.15,P020001,41472-1-1-1,,C2H4O,,,,,,,,,,,,,,10,44.05,P070013,41472-2-1-1,,,,,,,,,,,,,,,,,,,,,,,,,,,,,,,,,,,,,,,"Singla, Swati; Beckham, Haskell W. , Macromolecules , 41 , 24 , 9784-9792 (2008)"
BD000192,,Neat resin,Blended in toluene(10% solid w/v) and sonidated for 15min,,Significantly higher miscibility,polystyrene//poly(ethylene oxide),,Blend,,"Solvent casting: Cast onto Petri dish, kept overnight at RT, then scraped off and vacuum-dried at 60C for 48h

Annealing: Annealed under vacuum at 120C for 24h

Shape of Test Piece: Film",,,,,,"['Glass transition temp. 35 [C]', 'Method: DSC', 'Condition: Heating rate;10C/min&N2, second heating scan', 'Remarks: Tg for PS']",,C8H8,,,,,,,,,,,,,,75,104.15,P020001,41472-1-1-1,,C2H4O,,,,,,,,,,,,,,25,44.05,P070013,41472-2-1-1,,,,,,,,,,,,,,,,,,,,,,,,,,,,,,,,,,,,,,,"Singla, Swati; Beckham, Haskell W. , Macromolecules , 41 , 24 , 9784-9792 (2008)"
BD000192,,Neat resin,Blended in toluene(10% solid w/v) and sonidated for 15min,,Significantly higher miscibility,polystyrene//poly(ethylene oxide),,Blend,,"Solvent casting: Cast onto Petri dish, kept overnight at RT, then scraped off and vacuum-dried at 60C for 48h

Annealing: Annealed under vacuum at 120C for 24h

Shape of Test Piece: Film",,,,,,"['Glass transition temp. 20 [C]', 'Method: DSC', 'Condition: Heating rate;10C/min&N2, second heating scan', 'Remarks: Tg for PS']",,C8H8,,,,,,,,,,,,,,60,104.15,P020001,41472-1-1-1,,C2H4O,,,,,,,,,,,,,,40,44.05,P070013,41472-2-1-1,,,,,,,,,,,,,,,,,,,,,,,,,,,,,,,,,,,,,,,"Singla, Swati; Beckham, Haskell W. , Macromolecules , 41 , 24 , 9784-9792 (2008)"
BD000192,,Neat resin,Blended in toluene(10% solid w/v) and sonidated for 15min,,Partly miscible,polystyrene//poly(ethylene oxide),,Blend,,"Solvent casting: Cast onto Petri dish, kept overnight at RT, then scraped off and vacuum-dried at 60C for 48h

Annealing: Annealed under vacuum at 120C for 24h

Shape of Test Piece: Film",,,,,,"['Glass transition temp. 0 [C]', 'Method: DSC', 'Condition: Heating rate;10C/min&N2, second heating scan', 'Remarks: Tg for POE']",,C8H8,,,,,,,,,,,,,,90,104.15,P020001,41472-1-1-1,,C2H4O,,,,,,,,,,,,,,10,44.05,P070013,41472-3-1-1,,,,,,,,,,,,,,,,,,,,,,,,,,,,,,,,,,,,,,,"Singla, Swati; Beckham, Haskell W. , Macromolecules , 41 , 24 , 9784-9792 (2008)"
BD000192,,Neat resin,Blended in toluene(10% solid w/v) and sonidated for 15min,,Immiscible,polystyrene//poly(ethylene oxide),,Blend,,"Solvent casting: Cast onto Petri dish, kept overnight at RT, then scraped off and vacuum-dried at 60C for 48h

Annealing: Annealed under vacuum at 120C for 24h

Shape of Test Piece: Film",,,,,,"['Glass transition temp. 87 [C]', 'Method: DSC', 'Condition: Heating rate;10C/min&N2, second heating scan', 'Remarks: Tg for PS']",,C8H8,,,,,,,,,,,,,,90,104.15,P020001,41472-1-1-1,,C2H4O,,,,,,,,,,,,,,10,44.05,P070013,41472-4-1-1,,,,,,,,,,,,,,,,,,,,,,,,,,,,,,,,,,,,,,,"Singla, Swati; Beckham, Haskell W. , Macromolecules , 41 , 24 , 9784-9792 (2008)"
