Repository: williamschertzer/webScraper

File: glass_transition_temp.csv (part 5 of 62)
BD000358,Thermoplastic,Neat resin,Melt blended in Brabender or mixed in soln. of common solvent,,Miscible;DMA (single Tg),,,Blend,,Compression,,14878-35-1-1,,,,"['Glass transition temp. ca 55 [C]', 'Method: DMA', 'Condition: Frequency;1Hz', 'Remarks: Temp. at tan(delta)max., taken from the Fig.8']",,C4H6O2,,,,,,,,,,,,,,60,86.09,P030024,14878-15-1-1,,C3H4O2 / C4H6O2,,,,,,,,,,,,,,40,72.06 / 86.09,P900623,14878-34-1-1,,,,,,,,,,,,,,,,,,,,,,,,,,,,,,,,,,,,,,,"Bott, R. H.; Kuphal, J. A.; Robeson, L. M.; Sagl, D. , Journal of Applied Polymer Science , 58 , 9 , 1593-1605 (1995)"
BD000360,,Neat resin,"Both polymers were dissolved in a common solvent(eg. toluene, THF, dichloromethane), then spreaded the solution on a tefron sheet to form a film; Dried under vacuum",,,,,Blend,Type: addition,"Solvent casting: From soln.(eg. toluene, THF, dichloromethane)

Shape of Test Piece: Film",,12995-29-1-1,,,,"['Glass transition temp. ca 302 [K]', 'Method: DSC', 'Condition: Heating rate;20K/min', 'Remarks: Taken from the Fig.']",,C4H6O2,,,,,,,,,,,,,,100,86.09,P030024,12995-27-1-1,,C9H10 / C11H14O,,,,,,,,,,,,,,0,118.18 / 162.23,P902467,12995-28-1-1,,,,,,,,,,,,,,,,,,,,,,,,,,,,,,,,,,,,,,,"Cowie, J. M. G.; Reilly, A. A. N. , Journal of Applied Polymer Science , 47 , 7 , 1155-1163 (1993)"
BD000360,,Neat resin,"Both polymers were dissolved in a common solvent(eg. toluene, THF, dichloromethane), then spreaded the solution on a tefron sheet to form a film; Dried under vacuum",,,,,Blend,,"Solvent casting: From soln.(eg. toluene, THF, dichloromethane)

Shape of Test Piece: Film",,12995-29-2-1,,,,"['Glass transition temp. ca 330 [K]', 'Method: DSC', 'Condition: Heating rate;20K/min', 'Remarks: Taken from the Fig.']",,C4H6O2,,,,,,,,,,,,,,85,86.09,P030024,12995-27-1-1,,C9H10 / C11H14O,,,,,,,,,,,,,,15,118.18 / 162.23,P902467,12995-28-1-1,,,,,,,,,,,,,,,,,,,,,,,,,,,,,,,,,,,,,,,"Cowie, J. M. G.; Reilly, A. A. N. , Journal of Applied Polymer Science , 47 , 7 , 1155-1163 (1993)"
BD000360,,Neat resin,"Both polymers were dissolved in a common solvent(eg. toluene, THF, dichloromethane), then spreaded the solution on a tefron sheet to form a film; Dried under vacuum",,,,,Blend,,"Solvent casting: From soln.(eg. toluene, THF, dichloromethane)

Shape of Test Piece: Film",,12995-29-3-1,,,,"['Glass transition temp. ca 345 [K]', 'Method: DSC', 'Condition: Heating rate;20K/min', 'Remarks: Taken from the Fig.']",,C4H6O2,,,,,,,,,,,,,,75,86.09,P030024,12995-27-1-1,,C9H10 / C11H14O,,,,,,,,,,,,,,25,118.18 / 162.23,P902467,12995-28-1-1,,,,,,,,,,,,,,,,,,,,,,,,,,,,,,,,,,,,,,,"Cowie, J. M. G.; Reilly, A. A. N. , Journal of Applied Polymer Science , 47 , 7 , 1155-1163 (1993)"
BD000360,,Neat resin,"Both polymers were dissolved in a common solvent(eg. toluene, THF, dichloromethane), then spreaded the solution on a tefron sheet to form a film; Dried under vacuum",,,,,Blend,,"Solvent casting: From soln.(eg. toluene, THF, dichloromethane)

Shape of Test Piece: Film",,12995-29-4-1,,,,"['Glass transition temp. ca 386 [K]', 'Method: DSC', 'Condition: Heating rate;20K/min', 'Remarks: Taken from the Fig.']",,C4H6O2,,,,,,,,,,,,,,50,86.09,P030024,12995-27-1-1,,C9H10 / C11H14O,,,,,,,,,,,,,,50,118.18 / 162.23,P902467,12995-28-1-1,,,,,,,,,,,,,,,,,,,,,,,,,,,,,,,,,,,,,,,"Cowie, J. M. G.; Reilly, A. A. N. , Journal of Applied Polymer Science , 47 , 7 , 1155-1163 (1993)"
BD000360,,Neat resin,"Both polymers were dissolved in a common solvent(eg. toluene, THF, dichloromethane), then spreaded the solution on a tefron sheet to form a film; Dried under vacuum",,,,,Blend,,"Solvent casting: From soln.(eg. toluene, THF, dichloromethane)

Shape of Test Piece: Film",,12995-29-5-1,,,,"['Glass transition temp. ca 426 [K]', 'Method: DSC', 'Condition: Heating rate;20K/min', 'Remarks: Taken from the Fig.']",,C4H6O2,,,,,,,,,,,,,,25,86.09,P030024,12995-27-1-1,,C9H10 / C11H14O,,,,,,,,,,,,,,75,118.18 / 162.23,P902467,12995-28-1-1,,,,,,,,,,,,,,,,,,,,,,,,,,,,,,,,,,,,,,,"Cowie, J. M. G.; Reilly, A. A. N. , Journal of Applied Polymer Science , 47 , 7 , 1155-1163 (1993)"
BD000360,,Neat resin,"Both polymers were dissolved in a common solvent(eg. toluene, THF, dichloromethane), then spreaded the solution on a tefron sheet to form a film; Dried under vacuum",,,,,Blend,,"Solvent casting: From soln.(eg. toluene, THF, dichloromethane)

Shape of Test Piece: Film",,12995-29-6-1,,,,"['Glass transition temp. ca 445 [K]', 'Method: DSC', 'Condition: Heating rate;20K/min', 'Remarks: Taken from the Fig.']",,C4H6O2,,,,,,,,,,,,,,10,86.09,P030024,12995-27-1-1,,C9H10 / C11H14O,,,,,,,,,,,,,,90,118.18 / 162.23,P902467,12995-28-1-1,,,,,,,,,,,,,,,,,,,,,,,,,,,,,,,,,,,,,,,"Cowie, J. M. G.; Reilly, A. A. N. , Journal of Applied Polymer Science , 47 , 7 , 1155-1163 (1993)"
BD000360,,Neat resin,"Both polymers were dissolved in a common solvent(eg. toluene, THF, dichloromethane), then spreaded the solution on a tefron sheet to form a film; Dried under vacuum",,,,,Blend,,"Solvent casting: From soln.(eg. toluene, THF, dichloromethane)

Shape of Test Piece: Film",,12995-29-7-1,,,,"['Glass transition temp. ca 447 [K]', 'Method: DSC', 'Condition: Heating rate;20K/min', 'Remarks: Taken from the Fig.']",,C4H6O2,,,,,,,,,,,,,,0,86.09,P030024,12995-27-1-1,,C9H10 / C11H14O,,,,,,,,,,,,,,100,118.18 / 162.23,P902467,12995-28-1-1,,,,,,,,,,,,,,,,,,,,,,,,,,,,,,,,,,,,,,,"Cowie, J. M. G.; Reilly, A. A. N. , Journal of Applied Polymer Science , 47 , 7 , 1155-1163 (1993)"
BD000361,"linear,Thermoplastic,Biodegradable",Neat resin,"Blended in CHCl3 soln. for ca. 3days at RT, dried at 30C in vacuo",,"Immiscible;DSC, SEM",,,Blend,,,,21834-3-1-1,,['CHCl3'],,"['Glass transition temp. ca -52 [C]', 'Method: DSC', 'Condition: Heating rate;10C/min', 'Remarks: Second heating, taken from the Fig.1']",,C6H8O4 / C8H12O4 / C8H12O4 / C10H16O4,,,,,,,,,,,,,,90,144.13 / 172.18 / 172.18 / 200.23,P903227,21834.01,,C4H6O2,,,,,,,,,,,,,,10,86.09,P030024,21834.02,,,,,,,,,,,,,,,,,,,,,,,,,,,,,,,,,,,,,,,"Shin, Tae K.; Kim, Jinho; Choi, Hyoung J.; Jhon, Myung S. , Journal of Applied Polymer Science , 77 , 6 , 1348-1352 (2000)"
BD000361,"linear,Thermoplastic,Biodegradable",Neat resin,"Blended in CHCl3 soln. for ca. 3days at RT, dried at 30C in vacuo",,"Immiscible;DSC, SEM",,,Blend,,,,21834-3-2-1,,['CHCl3'],,"['Glass transition temp. ca -52 [C]', 'Method: DSC', 'Condition: Heating rate;10C/min', 'Remarks: Second heating, taken from the Fig.1']",,C6H8O4 / C8H12O4 / C8H12O4 / C10H16O4,,,,,,,,,,,,,,80,144.13 / 172.18 / 172.18 / 200.23,P903227,21834.01,,C4H6O2,,,,,,,,,,,,,,20,86.09,P030024,21834.02,,,,,,,,,,,,,,,,,,,,,,,,,,,,,,,,,,,,,,,"Shin, Tae K.; Kim, Jinho; Choi, Hyoung J.; Jhon, Myung S. , Journal of Applied Polymer Science , 77 , 6 , 1348-1352 (2000)"
BD000361,"linear,Thermoplastic,Biodegradable",Neat resin,"Blended in CHCl3 soln. for ca. 3days at RT, dried at 30C in vacuo",,"Immiscible;DSC, SEM",,,Blend,,,,21834-3-3-1,,['CHCl3'],,"['Glass transition temp. ca 28 [C]', 'Method: DSC', 'Condition: Heating rate;10C/min', 'Remarks: Tg of PVAc, second heating, taken from the Fig.1']",,C6H8O4 / C8H12O4 / C8H12O4 / C10H16O4,,,,,,,,,,,,,,60,144.13 / 172.18 / 172.18 / 200.23,P903227,21834.01,,C4H6O2,,,,,,,,,,,,,,40,86.09,P030024,21834.02,,,,,,,,,,,,,,,,,,,,,,,,,,,,,,,,,,,,,,,"Shin, Tae K.; Kim, Jinho; Choi, Hyoung J.; Jhon, Myung S. , Journal of Applied Polymer Science , 77 , 6 , 1348-1352 (2000)"
BD000361,"linear,Thermoplastic,Biodegradable",Neat resin,"Blended in CHCl3 soln. for ca. 3days at RT, dried at 30C in vacuo",,"Immiscible;DSC, SEM",,,Blend,,,,21834-3-4-1,,['CHCl3'],,"['Glass transition temp. ca 30 [C]', 'Method: DSC', 'Condition: Heating rate;10C/min', 'Remarks: Tg of PVAc, second heating, taken from the Fig.1']",,C6H8O4 / C8H12O4 / C8H12O4 / C10H16O4,,,,,,,,,,,,,,50,144.13 / 172.18 / 172.18 / 200.23,P903227,21834.01,,C4H6O2,,,,,,,,,,,,,,50,86.09,P030024,21834.02,,,,,,,,,,,,,,,,,,,,,,,,,,,,,,,,,,,,,,,"Shin, Tae K.; Kim, Jinho; Choi, Hyoung J.; Jhon, Myung S. , Journal of Applied Polymer Science , 77 , 6 , 1348-1352 (2000)"
BD000361,"linear,Thermoplastic,Biodegradable",Neat resin,"Blended in CHCl3 soln. for ca. 3days at RT, dried at 30C in vacuo",,Immiscible;DSC,,,Blend,,,,21834-3-5-1,,['CHCl3'],,"['Glass transition temp. ca 31 [C]', 'Method: DSC', 'Condition: Heating rate;10C/min', 'Remarks: Tg of PVAc, second heating, taken from the Fig.1']",,C6H8O4 / C8H12O4 / C8H12O4 / C10H16O4,,,,,,,,,,,,,,40,144.13 / 172.18 / 172.18 / 200.23,P903227,21834.01,,C4H6O2,,,,,,,,,,,,,,60,86.09,P030024,21834.02,,,,,,,,,,,,,,,,,,,,,,,,,,,,,,,,,,,,,,,"Shin, Tae K.; Kim, Jinho; Choi, Hyoung J.; Jhon, Myung S. , Journal of Applied Polymer Science , 77 , 6 , 1348-1352 (2000)"
BD000362,,Neat resin,DMF soln. blending at 70C,,Immiscible blend;DSC,,,Blend,,"Solvent casting: Cast from DMF soln.,evapd. in air oven at 50C and dried at 80C in vacuo for 3days

Quenching: Quenched to 50C from the melt(227C*5min)",,13563-9-4-2,,,,"['Glass transition temp. ca 77 [C]', 'Method: DSC', 'Condition: Heating rate;10C/min', 'Remarks: Taken from the Fig.']",,C2H2F2,,,,,,,,,,,,,,50,64.03,P050003,13563-7-1-1,,C9H8O2,,,,,,,,,,,,,,50,148.16,P030026,13563-8-1-1,,,,,,,,,,,,,,,,,,,,,,,,,,,,,,,,,,,,,,,"Maiti, P.; Chatterjee, J.; Rana, D.; Nandi, A. K. , Polymer , 34 , 20 , 4273-4279 (1993)"
BD000362,,Neat resin,DMF soln. blending at 70C,,Immiscible blend;DSC,,,Blend,,"Solvent casting: Cast from DMF soln.,evapd. in air oven at 50C and dried at 80C in vacuo for 3days

Quenching: Quenched to 50C from the melt(227C*5min)",,13563-9-5-2,,,,"['Glass transition temp. ca 77.5 [C]', 'Method: DSC', 'Condition: Heating rate;10C/min', 'Remarks: Taken from the Fig.']",,C2H2F2,,,,,,,,,,,,,,20,64.03,P050003,13563-7-1-1,,C9H8O2,,,,,,,,,,,,,,80,148.16,P030026,13563-8-1-1,,,,,,,,,,,,,,,,,,,,,,,,,,,,,,,,,,,,,,,"Maiti, P.; Chatterjee, J.; Rana, D.; Nandi, A. K. , Polymer , 34 , 20 , 4273-4279 (1993)"
BD000362,,Neat resin,DMF soln. blending at 70C,,Immiscible blend;DSC,,,Blend,,"Solvent casting: Cast from DMF soln.,evapd. in air oven at 50C and dried at 80C in vacuo for 3days

Quenching: Quenched to 50C from the melt(227C*5min)",,13563-9-6-2,,,,"['Glass transition temp. ca 78 [C]', 'Method: DSC', 'Condition: Heating rate;10C/min', 'Remarks: Taken from the Fig.']",,C2H2F2,,,,,,,,,,,,,,9,64.03,P050003,13563-7-1-1,,C9H8O2,,,,,,,,,,,,,,91,148.16,P030026,13563-8-1-1,,,,,,,,,,,,,,,,,,,,,,,,,,,,,,,,,,,,,,,"Maiti, P.; Chatterjee, J.; Rana, D.; Nandi, A. K. , Polymer , 34 , 20 , 4273-4279 (1993)"
BD000362,,Neat resin,DMF soln. blending at 70C,,Immiscible blend;DSC,,,Blend,,"Solvent casting: Cast from DMF soln.,evapd. in air oven at 50C and dried at 80C in vacuo for 3days

Quenching: Quenched to 50C from the melt(227C*5min)",,13563-12-4-2,,,,"['Glass transition temp. ca 77.5 [C]', 'Method: DSC', 'Condition: Heating rate;10C/min', 'Remarks: Taken from the Fig.']",,C2H2F2,,,,,,,,,,,,,,31,64.03,P050003,13563-10-1-1,,C9H8O2,,,,,,,,,,,,,,69,148.16,P030026,13563-11-1-1,,,,,,,,,,,,,,,,,,,,,,,,,,,,,,,,,,,,,,,"Maiti, P.; Chatterjee, J.; Rana, D.; Nandi, A. K. , Polymer , 34 , 20 , 4273-4279 (1993)"
BD000362,,Neat resin,DMF soln. blending at 70C,,Immiscible blend;DSC,,,Blend,,"Solvent casting: Cast from DMF soln.,evapd. in air oven at 50C and dried at 80C in vacuo for 3days

Quenching: Quenched to 50C from the melt(227C*5min)",,13563-12-5-2,,,,"['Glass transition temp. ca 78 [C]', 'Method: DSC', 'Condition: Heating rate;10C/min', 'Remarks: Taken from the Fig.']",,C2H2F2,,,,,,,,,,,,,,21,64.03,P050003,13563-10-1-1,,C9H8O2,,,,,,,,,,,,,,79,148.16,P030026,13563-11-1-1,,,,,,,,,,,,,,,,,,,,,,,,,,,,,,,,,,,,,,,"Maiti, P.; Chatterjee, J.; Rana, D.; Nandi, A. K. , Polymer , 34 , 20 , 4273-4279 (1993)"
BD000362,,Neat resin,DMF soln. blending at 70C,,Immiscible blend;DSC,,,Blend,,"Solvent casting: Cast from DMF soln.,evapd. in air oven at 50C and dried at 80C in vacuo for 3days

Quenching: Quenched to 50C from the melt(227C*5min)",,13563-12-6-2,,,,"['Glass transition temp. ca 78 [C]', 'Method: DSC', 'Condition: Heating rate;10C/min', 'Remarks: Taken from the Fig.']",,C2H2F2,,,,,,,,,,,,,,9,64.03,P050003,13563-10-1-1,,C9H8O2,,,,,,,,,,,,,,91,148.16,P030026,13563-11-1-1,,,,,,,,,,,,,,,,,,,,,,,,,,,,,,,,,,,,,,,"Maiti, P.; Chatterjee, J.; Rana, D.; Nandi, A. K. , Polymer , 34 , 20 , 4273-4279 (1993)"
BD000362,,Neat resin,DMF soln. blending at 70C,,Immiscible blend;DSC,,,Blend,,"Solvent casting: Cast from DMF soln.,evapd. in air oven at 50C and dried at 80C in vacuo for 3days

Quenching: Quenched to liq. N2 temp. from the melt(370C)",,13563-12-3-2,,,,"['Glass transition temp. ca 77 [C]', 'Method: DSC', 'Condition: Heating rate;10C/min', 'Remarks: Taken from the Fig.']",,C2H2F2,,,,,,,,,,,,,,50,64.03,P050003,13563-10-1-1,,C9H8O2,,,,,,,,,,,,,,50,148.16,P030026,13563-11-1-1,,,,,,,,,,,,,,,,,,,,,,,,,,,,,,,,,,,,,,,"Maiti, P.; Chatterjee, J.; Rana, D.; Nandi, A. K. , Polymer , 34 , 20 , 4273-4279 (1993)"
BD000363,"linear,Thermoplastic,Amorphous",Neat resin,,,,,,Blend,,"Dipping: acetone soln., supported on filter paper

Shape of Test Piece: Sheet",,10355-5-1-3,,,,"['Glass transition temp. 32 [C]', 'Method: DMA', 'Condition: Heating rate;0.58C/min & Frequency;2-3Hz', 'Remarks: tortional vibration, temp. at max. loss modulus']",,C2H4 / C4H6O2,,,,,,,,,,,,,7,,28.05 / 86.09,P900016,10355-1-1-1,,C2H3NO3,,,,,,,,,,,,,3,,89.05,P030035,10355-3-1-1,,,,,,,,,,,,,,,,,,,,,,,,,,,,,,,,,,,,,,,"Akiyama, Saburo; Kaneko, Rokuro , Kobunshi Ronbunshu , 31 , 1 , 12-18 (1974)"
BD000363,"linear,Thermoplastic,Amorphous",Neat resin,,,,,,Blend,,"Dipping: acetone soln., supported on filter paper

Shape of Test Piece: Sheet",,10355-5-2-3,,,,"['Glass transition temp. 28 [C]', 'Method: DMA', 'Condition: Heating rate;0.58C/min & Frequency;2-3Hz', 'Remarks: tortional vibration, temp. at max. loss modulus']",,C2H4 / C4H6O2,,,,,,,,,,,,,5,,28.05 / 86.09,P900016,10355-1-1-1,,C2H3NO3,,,,,,,,,,,,,5,,89.05,P030035,10355-3-1-1,,,,,,,,,,,,,,,,,,,,,,,,,,,,,,,,,,,,,,,"Akiyama, Saburo; Kaneko, Rokuro , Kobunshi Ronbunshu , 31 , 1 , 12-18 (1974)"
BD000363,"linear,Thermoplastic,Amorphous",Neat resin,,,,,,Blend,,"Dipping: acetone soln., supported on filter paper

Shape of Test Piece: Sheet",,10355-5-3-3,,,,"['Glass transition temp. 22 [C]', 'Method: DMA', 'Condition: Heating rate;0.58C/min & Frequency;2-3Hz', 'Remarks: tortional vibration, temp. at max. loss modulus']",,C2H4 / C4H6O2,,,,,,,,,,,,,3,,28.05 / 86.09,P900016,10355-1-1-1,,C2H3NO3,,,,,,,,,,,,,7,,89.05,P030035,10355-3-1-1,,,,,,,,,,,,,,,,,,,,,,,,,,,,,,,,,,,,,,,"Akiyama, Saburo; Kaneko, Rokuro , Kobunshi Ronbunshu , 31 , 1 , 12-18 (1974)"
BD000363,"linear,Thermoplastic,Amorphous",Neat resin,,,,,,Blend,,"Solvent casting: acetone soln. mixed with 0.5wt% NaCl (particle size ca. 300mesh), between glass plates

Shape of Test Piece: Film

Remarks: t = 0.1-0.2mm",,10355-5-1-2,,,,"['Glass transition temp. 24 [C]', 'Method: Thermophotometry', 'Condition: Heating rate;0.33C/min']",,C2H4 / C4H6O2,,,,,,,,,,,,,7,,28.05 / 86.09,P900016,10355-1-1-1,,C2H3NO3,,,,,,,,,,,,,3,,89.05,P030035,10355-3-1-1,,,,,,,,,,,,,,,,,,,,,,,,,,,,,,,,,,,,,,,"Akiyama, Saburo; Kaneko, Rokuro , Kobunshi Ronbunshu , 31 , 1 , 12-18 (1974)"
BD000363,"linear,Thermoplastic,Amorphous",Neat resin,,,,,,Blend,,"Solvent casting: acetone soln. mixed with 0.5wt% NaCl (particle size ca. 300mesh), between glass plates

Shape of Test Piece: Film

Remarks: t = 0.1-0.2mm",,10355-5-2-2,,,,"['Glass transition temp. 20 [C]', 'Method: Thermophotometry', 'Condition: Heating rate;0.33C/min']",,C2H4 / C4H6O2,,,,,,,,,,,,,5,,28.05 / 86.09,P900016,10355-1-1-1,,C2H3NO3,,,,,,,,,,,,,5,,89.05,P030035,10355-3-1-1,,,,,,,,,,,,,,,,,,,,,,,,,,,,,,,,,,,,,,,"Akiyama, Saburo; Kaneko, Rokuro , Kobunshi Ronbunshu , 31 , 1 , 12-18 (1974)"
BD000363,"linear,Thermoplastic,Amorphous",Neat resin,,,,,,Blend,,"Solvent casting: acetone soln. mixed with 0.5wt% NaCl (particle size ca. 300mesh), between glass plates

Shape of Test Piece: Film

Remarks: t = 0.1-0.2mm",,10355-5-3-2,,,,"['Glass transition temp. 10.5 [C]', 'Method: Thermophotometry', 'Condition: Heating rate;0.33C/min']",,C2H4 / C4H6O2,,,,,,,,,,,,,3,,28.05 / 86.09,P900016,10355-1-1-1,,C2H3NO3,,,,,,,,,,,,,7,,89.05,P030035,10355-3-1-1,,,,,,,,,,,,,,,,,,,,,,,,,,,,,,,,,,,,,,,"Akiyama, Saburo; Kaneko, Rokuro , Kobunshi Ronbunshu , 31 , 1 , 12-18 (1974)"
BD000363,"linear,Thermoplastic,Amorphous",Neat resin,,,,,,Blend,,"Solvent casting: acetone soln., between glass plates

Shape of Test Piece: Film

Remarks: t = 0.1-0.2mm",,10355-5-1-1,,,,"['Glass transition temp. 23.4 [C]', 'Method: Refractometry', 'Condition: Heating rate;0.33C/min', 'Remarks: Abbe type']",,C2H4 / C4H6O2,,,,,,,,,,,,,7,,28.05 / 86.09,P900016,10355-1-1-1,,C2H3NO3,,,,,,,,,,,,,3,,89.05,P030035,10355-3-1-1,,,,,,,,,,,,,,,,,,,,,,,,,,,,,,,,,,,,,,,"Akiyama, Saburo; Kaneko, Rokuro , Kobunshi Ronbunshu , 31 , 1 , 12-18 (1974)"
BD000363,"linear,Thermoplastic,Amorphous",Neat resin,,,,,,Blend,,"Solvent casting: acetone soln., between glass plates

Shape of Test Piece: Film

Remarks: t = 0.1-0.2mm",,10355-5-2-1,,,,"['Glass transition temp. 19.0 [C]', 'Method: Refractometry', 'Condition: Heating rate;0.33C/min', 'Remarks: Abbe type']",,C2H4 / C4H6O2,,,,,,,,,,,,,5,,28.05 / 86.09,P900016,10355-1-1-1,,C2H3NO3,,,,,,,,,,,,,5,,89.05,P030035,10355-3-1-1,,,,,,,,,,,,,,,,,,,,,,,,,,,,,,,,,,,,,,,"Akiyama, Saburo; Kaneko, Rokuro , Kobunshi Ronbunshu , 31 , 1 , 12-18 (1974)"
BD000363,"linear,Thermoplastic,Amorphous",Neat resin,,,,,,Blend,,"Solvent casting: acetone soln., between glass plates

Shape of Test Piece: Film

Remarks: t = 0.1-0.2mm",,10355-5-3-1,,,,"['Glass transition temp. 9.0 [C]', 'Method: Refractometry', 'Condition: Heating rate;0.33C/min', 'Remarks: Abbe type']",,C2H4 / C4H6O2,,,,,,,,,,,,,3,,28.05 / 86.09,P900016,10355-1-1-1,,C2H3NO3,,,,,,,,,,,,,7,,89.05,P030035,10355-3-1-1,,,,,,,,,,,,,,,,,,,,,,,,,,,,,,,,,,,,,,,"Akiyama, Saburo; Kaneko, Rokuro , Kobunshi Ronbunshu , 31 , 1 , 12-18 (1974)"
BD000365,"Elastomer,Separation function",Neat resin,[Mechanical mixing] PMSP/PDMS blended by simple mixing,,Phase separation;DSC,,,Blend,,Shape of Test Piece: Film,,13987-6-4-1,,,,"['Glass transition temp. -124 [C]', 'Method: DSC', 'Condition: Heating rate;20C/min & He', 'Remarks: Tg of PDMS']",,C6H12Si,,,,,,,,,,,,,,63.7,112.24,P030198,13987-4-1-1,,C2H6OSi,,,,,,,,,,,,,,36.3,74.15,P170031,13987-5-1-1,,,,,,,,,,,,,,,,,,,,,,,,,,,,,,,,,,,,,,,"Nakagawa, Tsutomu; Fujisaki, Shinji; Nakano, Hiroyuki; Higuchi, Akon , Journal of Membrane Science , 94 , 1-3 , 183-193 (1994)"
BD000366,complex,Neat resin,"PAA EtOH soln. and PVP EtOH soln. mixed together in a molar ratio of 1:1 to give a white ppt.,filtered and dried under vacuum at 40C for 6 weeks,PAA&slash;PVP=1&slash;1(mol&slash;mol)",,Miscible blend;single Tg,,['EtOH'],Blend,,Quenching: Quenched to 25C from 250C,,25842-4-1-1,,,,"['Glass transition temp. 205 [C]', 'Method: DSC', 'Condition: Heating rate;20C/min&N2']",,C3H4O2,,,,,,,,,,,,,,49,72.06,P040001,25842-1-1-1,,C6H9NO,,,,,,,,,,,,,,51,111.14,P039005,25842-2-1-1,,,,,,,,,,,,,,,,,,,,,,,,,,,,,,,,,,,,,,,"Lau, Cheryl; Mi, Yongli , Polymer , 43 , 3 , 823-829 (2002)"
BD000366,,Neat resin,"Mixed in NMP soln.,PAA&slash;PVP=2&slash;1(mol&slash;mol)",,Miscible blend;single Tg,,,Blend,,"Solvent casting: Cast from NMP soln.,NMP removed at 100C in an oven for a week and dried under vacuum at 100C for 6weeks

Quenching: Quenched to 25C from 250C",,25842-3-1-1,,"['EtOH,NMP']",,"['Glass transition temp. 166 [C]', 'Method: DSC', 'Condition: Heating rate;20C/min&N2']",,C3H4O2,,,,,,,,,,,,,,60,72.06,P040001,25842-1-1-1,,C6H9NO,,,,,,,,,,,,,,40,111.14,P039005,25842-2-1-1,,,,,,,,,,,,,,,,,,,,,,,,,,,,,,,,,,,,,,,"Lau, Cheryl; Mi, Yongli , Polymer , 43 , 3 , 823-829 (2002)"
BD000366,,Neat resin,"Mixed in NMP soln.,PAA&slash;PVP=1&slash;1(mol&slash;mol)",,Miscible blend;single Tg,,,Blend,,"Solvent casting: Cast from NMP soln.,NMP removed at 100C in an oven for a week and dried under vacuum at 100C for 6weeks

Quenching: Quenched to 25C from 250C",,25842-3-2-1,,"['EtOH,NMP']",,"['Glass transition temp. 174 [C]', 'Method: DSC', 'Condition: Heating rate;20C/min&N2']",,C3H4O2,,,,,,,,,,,,,,40,72.06,P040001,25842-1-1-1,,C6H9NO,,,,,,,,,,,,,,60,111.14,P039005,25842-2-1-1,,,,,,,,,,,,,,,,,,,,,,,,,,,,,,,,,,,,,,,"Lau, Cheryl; Mi, Yongli , Polymer , 43 , 3 , 823-829 (2002)"
BD000366,,Neat resin,"Mixed in NMP soln.,PAA&slash;PVP=1&slash;2(mol&slash;mol)",,Miscible blend;single Tg,,,Blend,,"Solvent casting: Cast from NMP soln.,NMP removed at 100C in an oven for a week and dried under vacuum at 100C for 6weeks

Quenching: Quenched to 25C from 250C",,25842-3-3-1,,"['EtOH,NMP']",,"['Glass transition temp. 163 [C]', 'Method: DSC', 'Condition: Heating rate;20C/min&N2']",,C3H4O2,,,,,,,,,,,,,,22,72.06,P040001,25842-1-1-1,,C6H9NO,,,,,,,,,,,,,,78,111.14,P039005,25842-2-1-1,,,,,,,,,,,,,,,,,,,,,,,,,,,,,,,,,,,,,,,"Lau, Cheryl; Mi, Yongli , Polymer , 43 , 3 , 823-829 (2002)"
BD000366,,Neat resin,,,,,,Blend,,"Solvent casting: dimethyl sulfoxide

Shape of Test Piece: Film

Remarks: t = 100 micro meter",,20368-3-1-1,,,,"['Glass transition temp. 155 [C]', 'Method: DSC', 'Condition: Heating rate; 10C/min']",,C6H9NO,,,,,2,,,,,,,,,,111.14,P039005,20368-1-1-1,,C3H4O2,,,,,1,,,,,,,,,,72.06,P040001,20368-2-1-1,,,,,,,,,,,,,,,,,,,,,,,,,,,,,,,,,,,,,,,"Chang, Min-Jong; Myerson, Allan S.; Kwei, T. K. , Journal of Applied Polymer Science , 66 , 2 , 279-291 (1997)"
BD000367,,Neat resin,CHCl3 soln. blending,,Partially miscible;Two Tg,,,Blend,,"Solvent casting: Cast from CHCl3 soln. on glass plate and dried at 92-155C for 16h under vacuum

Shape of Test Piece: Film",,22973-5-1-1,,"['CHCl3,THF']",,"['Glass transition temp. 119.8 [C]', 'Method: DSC', 'Condition: Heating rate;20C/min&N2,2nd scan', 'Remarks: Tg of PVP phase']",,C5H8O2,,,,,,,,,,,,,,87.7,100.12,P040048,22973.01,,C6H9NO,,,,,,,,,,,,,,12.3,111.14,P039005,22973.04,,,,,,,,,,,,,,,,,,,,,,,,,,,,,,,,,,,,,,,"Hsu, Wen-Ping , Journal of Applied Polymer Science , 81 , 13 , 3190-3197 (2001)"
BD000367,,Neat resin,CHCl3 soln. blending,,Partially miscible;Two Tg,,,Blend,,"Solvent casting: Cast from CHCl3 soln. on glass plate and dried at 92-155C for 16h under vacuum

Shape of Test Piece: Film",,22973-5-2-1,,"['CHCl3,THF']",,"['Glass transition temp. 115.0 [C]', 'Method: DSC', 'Condition: Heating rate;20C/min&N2,2nd scan', 'Remarks: Tg of PVP phase']",,C5H8O2,,,,,,,,,,,,,,74.5,100.12,P040048,22973.01,,C6H9NO,,,,,,,,,,,,,,25.5,111.14,P039005,22973.04,,,,,,,,,,,,,,,,,,,,,,,,,,,,,,,,,,,,,,,"Hsu, Wen-Ping , Journal of Applied Polymer Science , 81 , 13 , 3190-3197 (2001)"
BD000367,,Neat resin,CHCl3 soln. blending,,Partially miscible;Two Tg,,,Blend,,"Solvent casting: Cast from CHCl3 soln. on glass plate and dried at 92-155C for 16h under vacuum

Shape of Test Piece: Film",,22973-5-3-1,,"['CHCl3,THF']",,"['Glass transition temp. 119.3 [C]', 'Method: DSC', 'Condition: Heating rate;20C/min&N2,2nd scan', 'Remarks: Tg of PVP phase']",,C5H8O2,,,,,,,,,,,,,,50.3,100.12,P040048,22973.01,,C6H9NO,,,,,,,,,,,,,,49.7,111.14,P039005,22973.04,,,,,,,,,,,,,,,,,,,,,,,,,,,,,,,,,,,,,,,"Hsu, Wen-Ping , Journal of Applied Polymer Science , 81 , 13 , 3190-3197 (2001)"
BD000367,,Neat resin,CHCl3 soln. blending,,Partially miscible;Two Tg,,,Blend,,"Solvent casting: Cast from CHCl3 soln. on glass plate and dried at 92-155C for 16h under vacuum

Shape of Test Piece: Film",,22973-5-4-1,,"['CHCl3,THF']",,"['Glass transition temp. 125.8 [C]', 'Method: DSC', 'Condition: Heating rate;20C/min&N2,2nd scan', 'Remarks: Tg of PVP phase']",,C5H8O2,,,,,,,,,,,,,,24.9,100.12,P040048,22973.01,,C6H9NO,,,,,,,,,,,,,,75.1,111.14,P039005,22973.04,,,,,,,,,,,,,,,,,,,,,,,,,,,,,,,,,,,,,,,"Hsu, Wen-Ping , Journal of Applied Polymer Science , 81 , 13 , 3190-3197 (2001)"
BD000367,,Neat resin,CHCl3 soln. blending,,Partially miscible;Two Tg,,,Blend,,"Solvent casting: Cast from CHCl3 soln. on glass plate and dried at 92-155C for 16h under vacuum

Shape of Test Piece: Film",,22973-5-5-1,,"['CHCl3,THF']",,"['Glass transition temp. 117.2 [C]', 'Method: DSC', 'Condition: Heating rate;20C/min&N2,2nd scan', 'Remarks: Tg of PVP phase']",,C5H8O2,,,,,,,,,,,,,,12.4,100.12,P040048,22973.01,,C6H9NO,,,,,,,,,,,,,,87.6,111.14,P039005,22973.04,,,,,,,,,,,,,,,,,,,,,,,,,,,,,,,,,,,,,,,"Hsu, Wen-Ping , Journal of Applied Polymer Science , 81 , 13 , 3190-3197 (2001)"
BD000367,,Neat resin,CHCl3 soln. blending,,Miscible;Single Tg,,,Blend,,"Solvent casting: Cast from CHCl3 soln. on glass plate and dried at 92-155C for 16h under vacuum

Shape of Test Piece: Film",,22973-6-1-1,,"['CHCl3,THF']",,"['Glass transition temp. 105.7 [C]', 'Method: DSC', 'Condition: Heating rate;20C/min&N2,2nd scan']",,C5H8O2,,,,,,,,,,,,,,87.5,100.12,P040048,22973.02,,C6H9NO,,,,,,,,,,,,,,12.5,111.14,P039005,22973.04,,,,,,,,,,,,,,,,,,,,,,,,,,,,,,,,,,,,,,,"Hsu, Wen-Ping , Journal of Applied Polymer Science , 81 , 13 , 3190-3197 (2001)"
BD000368,Thermoplastic,Neat resin,Soln. blending in CHCl3,,Immiscible (taken from the Fig.3),,,Blend,,"Solvent casting: Cast from CHCl3 soln.

Shape of Test Piece: Film",,30695-5-1-1,,['CHCl3'],,"['Glass transition temp. 178.0 [C]', 'Method: DSC', 'Condition: Heating rate;20C/min & N2, 2nd scan', ""Remarks: Another of two Tg's""]",,C5H8O2,,,,,,,,,,,,,,75,100.12,P040048,30695-1-1-1,,C6H9NO,,,,,,,,,,,,,,25,111.14,P039005,30695-2-1-1,,C8H8 / C8H8O,,,,,,,,,,,,,,0,104.15 / 120.15,P900450,30695-3-1-1,,C8H8 / C8H8O,,,,,,,,,,,,,,0,104.15 / 120.15,P900450,30695-4-1-1,"Hsu, Wen-Ping , Journal of Applied Polymer Science , 96 , 6 , 2064-2070 (2005)"
BD000368,Thermoplastic,Neat resin,Soln. blending in CHCl3,,Immiscible (taken from the Fig.3),,,Blend,,"Solvent casting: Cast from CHCl3 soln.

Shape of Test Piece: Film",,30695-5-2-1,,['CHCl3'],,"['Glass transition temp. 183.5 [C]', 'Method: DSC', 'Condition: Heating rate;20C/min & N2, 2nd scan', ""Remarks: Another of two Tg's""]",,C5H8O2,,,,,,,,,,,,,,49.7,100.12,P040048,30695-1-1-1,,C6H9NO,,,,,,,,,,,,,,50.3,111.14,P039005,30695-2-1-1,,C8H8 / C8H8O,,,,,,,,,,,,,,0,104.15 / 120.15,P900450,30695-3-1-1,,C8H8 / C8H8O,,,,,,,,,,,,,,0,104.15 / 120.15,P900450,30695-4-1-1,"Hsu, Wen-Ping , Journal of Applied Polymer Science , 96 , 6 , 2064-2070 (2005)"
BD000368,Thermoplastic,Neat resin,Soln. blending in CHCl3,,Immiscible (taken from the Fig.3),,,Blend,,"Solvent casting: Cast from CHCl3 soln.

Shape of Test Piece: Film",,30695-5-3-1,,['CHCl3'],,"['Glass transition temp. 181.7 [C]', 'Method: DSC', 'Condition: Heating rate;20C/min & N2, 2nd scan', ""Remarks: Another of two Tg's""]",,C5H8O2,,,,,,,,,,,,,,24.9,100.12,P040048,30695-1-1-1,,C6H9NO,,,,,,,,,,,,,,75.1,111.14,P039005,30695-2-1-1,,C8H8 / C8H8O,,,,,,,,,,,,,,0,104.15 / 120.15,P900450,30695-3-1-1,,C8H8 / C8H8O,,,,,,,,,,,,,,0,104.15 / 120.15,P900450,30695-4-1-1,"Hsu, Wen-Ping , Journal of Applied Polymer Science , 96 , 6 , 2064-2070 (2005)"
BD000369,,Neat resin,"PVP and PEG blended in aq. soln.,then spray-dried and vacuum-dried at 70C for 48h",,,,,Blend,,,,22357-8-1-1,,,,"['Glass transition temp. ca 150 [C]', 'Method: DSC', 'Condition: Heating rate;20K/min&N2,2nd heating', 'Remarks: Taken from the Fig.3']",,C6H9NO,,,,,,,,,,,,,,95,111.14,P039005,22357-1-1-1,,C2H4O,,,,,,,,,,,,,,5,44.05,P070013,22357-7-1-1,,,,,,,,,,,,,,,,,,,,,,,,,,,,,,,,,,,,,,,"Hamaura, Takeshi; Newton, J. Michael , Journal of Pharmaceutical Sciences , 88 , 11 , 1228-1233 (1999)"
BD000369,,Neat resin,"PVP and PEG blended in aq. soln.,then spray-dried and vacuum-dried at 70C for 48h",,,,,Blend,,,,22357-9-1-1,,,,"['Glass transition temp. ca 125 [C]', 'Method: DSC', 'Condition: Heating rate;20K/min&N2,2nd heating', 'Remarks: Taken from the Fig.3']",,C6H9NO,,,,,,,,,,,,,,90,111.14,P039005,22357-1-1-1,,C2H4O,,,,,,,,,,,,,,10,44.05,P070013,22357-7-1-1,,,,,,,,,,,,,,,,,,,,,,,,,,,,,,,,,,,,,,,"Hamaura, Takeshi; Newton, J. Michael , Journal of Pharmaceutical Sciences , 88 , 11 , 1228-1233 (1999)"
BD000369,,Neat resin,"PVP and PEG blended in aq. soln.,then spray-dried and vacuum-dried at 70C for 48h",,,,,Blend,,,,22357-10-1-1,,,,"['Glass transition temp. ca 85 [C]', 'Method: DSC', 'Condition: Heating rate;20K/min&N2,2nd heating', 'Remarks: Taken from the Fig.3']",,C6H9NO,,,,,,,,,,,,,,80,111.14,P039005,22357-1-1-1,,C2H4O,,,,,,,,,,,,,,20,44.05,P070013,22357-7-1-1,,,,,,,,,,,,,,,,,,,,,,,,,,,,,,,,,,,,,,,"Hamaura, Takeshi; Newton, J. Michael , Journal of Pharmaceutical Sciences , 88 , 11 , 1228-1233 (1999)"
BD000369,,Neat resin,"PVP and PEG blended in aq. soln.,then spray-dried and vacuum-dried at 70C for 48h",,,,,Blend,,,,22357-11-1-1,,,,"['Glass transition temp. ca 70 [C]', 'Method: DSC', 'Condition: Heating rate;20K/min&N2,2nd heating', 'Remarks: Taken from the Fig.3']",,C6H9NO,,,,,,,,,,,,,,76,111.14,P039005,22357-1-1-1,,C2H4O,,,,,,,,,,,,,,24,44.05,P070013,22357-7-1-1,,,,,,,,,,,,,,,,,,,,,,,,,,,,,,,,,,,,,,,"Hamaura, Takeshi; Newton, J. Michael , Journal of Pharmaceutical Sciences , 88 , 11 , 1228-1233 (1999)"
BD000369,linear,Neat resin,"PVP and PEG blended in aq. soln.,then spray-dried and vacuum-dried at 70C for 48h",,,,,Blend,,,,22357-12-1-1,,,,"['Glass transition temp. ca 50 [C]', 'Method: DSC', 'Condition: Heating rate;20K/min&N2,2nd heating', 'Remarks: Taken from the Fig.3']",,C6H9NO,,,,,,,,,,,,,,71,111.14,P039005,22357-1-1-1,,C2H4O,,,,,,,,,,,,,,29,44.05,P070013,22357-7-1-1,,,,,,,,,,,,,,,,,,,,,,,,,,,,,,,,,,,,,,,"Hamaura, Takeshi; Newton, J. Michael , Journal of Pharmaceutical Sciences , 88 , 11 , 1228-1233 (1999)"
BD000370,,Neat resin,"Solution blending, chloroform",,,,,Blend,,"Solvent casting: chloroform

Shape of Test Piece: Film",,20894-3-1-1,,['chloroform'],,"['Glass transition temp. ca 107 [C]', 'Method: DSC', 'Condition: Heating rate; 20C/min, under N2', 'Remarks: Taken from the Fig.']",,C18H20O3,,,,,,,,,,,,,90,,284.35,P070369,20894-1-1-1,,C6H9NO,,,,,,,,,,,,,10,,111.14,P039005,20894-2-1-1,,,,,,,,,,,,,,,,,,,,,,,,,,,,,,,,,,,,,,,"Zheng, Sixun; Guo, Qipeng; Mi, Yongli , Journal of Polymer Science, Part B: Polymer Physics , 36 , 13 , 2291-2300 (1998)"
BD000370,,Neat resin,,,,,,Blend,,"Solvent casting: chloroform

Shape of Test Piece: Film",,20894-3-2-1,,['chloroform'],,"['Glass transition temp. ca 129 [C]', 'Method: DSC', 'Condition: Heating rate; 20C/min, under N2', 'Remarks: Taken from the Fig.']",,C18H20O3,,,,,,,,,,,,,50,,284.35,P070369,20894-1-1-1,,C6H9NO,,,,,,,,,,,,,50,,111.14,P039005,20894-2-1-1,,,,,,,,,,,,,,,,,,,,,,,,,,,,,,,,,,,,,,,"Zheng, Sixun; Guo, Qipeng; Mi, Yongli , Journal of Polymer Science, Part B: Polymer Physics , 36 , 13 , 2291-2300 (1998)"
BD000370,,Neat resin,,,,,,Blend,,"Solvent casting: chloroform

Shape of Test Piece: Film",,20894-3-3-1,,['chloroform'],,"['Glass transition temp. ca 150 [C]', 'Method: DSC', 'Condition: Heating rate; 20C/min, under N2', 'Remarks: Taken from the Fig.']",,C18H20O3,,,,,,,,,,,,,10,,284.35,P070369,20894-1-1-1,,C6H9NO,,,,,,,,,,,,,90,,111.14,P039005,20894-2-1-1,,,,,,,,,,,,,,,,,,,,,,,,,,,,,,,,,,,,,,,"Zheng, Sixun; Guo, Qipeng; Mi, Yongli , Journal of Polymer Science, Part B: Polymer Physics , 36 , 13 , 2291-2300 (1998)"
BD000371,"Thermoplastic,Biodegradable & Biocompatible,Crystal",Neat resin,Soln. blended in CHCl3,,Immiscible;DSC,,,Blend,,"Solvent casting: Cast from CHCl3 soln. onto glass plate, CHCl3 evapd. at RT for 24h, dried at ca.50C for 48h in vacuo

Shape of Test Piece: Film",,27018-4-1-1,,['CHCl3'],,"['Glass transition temp. 58 [C]', 'Method: DSC', 'Condition: Heating rate;10C/min & N2', 'Remarks: Second heating, midpoint method']",,C3H4O2,,,,,,,,,,,,,,80,72.06,P090176,27018-1-1-1,,C6H9NO,,,,,,,,,,,,,,20,111.14,P039005,27018-3-1-1,,,,,,,,,,,,,,,,,,,,,,,,,,,,,,,,,,,,,,,"Zhang, Guobao; Zhang, Jianming; Zhou, Xiaoshu; Shen, Deyan , Journal of Applied Polymer Science , 88 , 4 , 973-979 (2003)"
BD000371,"Thermoplastic,Biodegradable & Biocompatible,Crystal",Neat resin,Soln. blended in CHCl3,,Immiscible;DSC,,,Blend,,"Solvent casting: Cast from CHCl3 soln. onto glass plate, CHCl3 evapd. at RT for 24h, dried at ca.50C for 48h in vacuo

Shape of Test Piece: Film",,27018-4-2-1,,['CHCl3'],,"['Glass transition temp. 57 [C]', 'Method: DSC', 'Condition: Heating rate;10C/min & N2', 'Remarks: Second heating, midpoint method']",,C3H4O2,,,,,,,,,,,,,,60,72.06,P090176,27018-1-1-1,,C6H9NO,,,,,,,,,,,,,,40,111.14,P039005,27018-3-1-1,,,,,,,,,,,,,,,,,,,,,,,,,,,,,,,,,,,,,,,"Zhang, Guobao; Zhang, Jianming; Zhou, Xiaoshu; Shen, Deyan , Journal of Applied Polymer Science , 88 , 4 , 973-979 (2003)"
BD000371,"Thermoplastic,Biodegradable & Biocompatible,Crystal",Neat resin,Soln. blended in CHCl3,,Immiscible;DSC,,,Blend,,"Solvent casting: Cast from CHCl3 soln. onto glass plate, CHCl3 evapd. at RT for 24h, dried at ca.50C for 48h in vacuo

Shape of Test Piece: Film",,27018-4-3-1,,['CHCl3'],,"['Glass transition temp. 55 [C]', 'Method: DSC', 'Condition: Heating rate;10C/min & N2', 'Remarks: Second heating, midpoint method']",,C3H4O2,,,,,,,,,,,,,,40,72.06,P090176,27018-1-1-1,,C6H9NO,,,,,,,,,,,,,,60,111.14,P039005,27018-3-1-1,,,,,,,,,,,,,,,,,,,,,,,,,,,,,,,,,,,,,,,"Zhang, Guobao; Zhang, Jianming; Zhou, Xiaoshu; Shen, Deyan , Journal of Applied Polymer Science , 88 , 4 , 973-979 (2003)"
BD000371,"Thermoplastic,Biodegradable & Biocompatible,Crystal",Neat resin,Soln. blended in CHCl3,,Immiscible;DSC,,,Blend,,"Solvent casting: Cast from CHCl3 soln. onto glass plate, CHCl3 evapd. at RT for 24h, dried at ca.50C for 48h in vacuo

Shape of Test Piece: Film",,27018-4-4-1,,['CHCl3'],,"['Glass transition temp. 54 [C]', 'Method: DSC', 'Condition: Heating rate;10C/min & N2', 'Remarks: Second heating, midpoint method']",,C3H4O2,,,,,,,,,,,,,,20,72.06,P090176,27018-1-1-1,,C6H9NO,,,,,,,,,,,,,,80,111.14,P039005,27018-3-1-1,,,,,,,,,,,,,,,,,,,,,,,,,,,,,,,,,,,,,,,"Zhang, Guobao; Zhang, Jianming; Zhou, Xiaoshu; Shen, Deyan , Journal of Applied Polymer Science , 88 , 4 , 973-979 (2003)"
BD000373,,Neat resin,"PVP soln. in dimethyl sulfoxide, cellulose soln. in dimethyl sulfoxide in the presence of paraformaldehyde, the two solutions mixed, blend soln. stirred for 2 days at RT, blend film obtained by casting",,,,,Blend,,"Shape of Test Piece: Film

Remarks: l = 2.0cm, w = 0.5cm, t = 0.005cm",,12641-3-1-2,,,,"['Glass transition temp. 190 [C]', 'Method: DMA', 'Condition: Heating rate; 1.5C/min, Frequency; 11Hz']",,C6H9NO,,,,,,,,,,,,,20,,111.14,P039005,12641-1-1-1,,C6H10O5,,,,,,,,,,,,,80,,162.14,P370120,12641-2-1-1,,,,,,,,,,,,,,,,,,,,,,,,,,,,,,,,,,,,,,,"Masson, Jean Francois; Manley, R. St. John , Macromolecules , 24 , 25 , 6670-6679 (1991)"
BD000373,,Neat resin,"PVP soln. in dimethyl sulfoxide, cellulose soln. in dimethyl sulfoxide in the presence of paraformaldehyde, the two solutions mixed, blend soln. stirred for 2 days at RT, blend film obtained by casting",,,,,Blend,,"Shape of Test Piece: Film

Remarks: l = 2.0cm, w = 0.5cm, t = 0.005cm",,12641-3-2-2,,,,"['Glass transition temp. 172 [C]', 'Method: DMA', 'Condition: Heating rate; 1.5C/min, Frequency; 11Hz']",,C6H9NO,,,,,,,,,,,,,50,,111.14,P039005,12641-1-1-1,,C6H10O5,,,,,,,,,,,,,50,,162.14,P370120,12641-2-1-1,,,,,,,,,,,,,,,,,,,,,,,,,,,,,,,,,,,,,,,"Masson, Jean Francois; Manley, R. St. John , Macromolecules , 24 , 25 , 6670-6679 (1991)"
BD000373,,Neat resin,"PVP soln. in dimethyl sulfoxide, cellulose soln. in dimethyl sulfoxide in the presence of paraformaldehyde, the two solutions mixed, blend soln. stirred for 2 days at RT, blend film obtained by casting",,,,,Blend,,"Shape of Test Piece: Film

Remarks: l = 2.0cm, w = 0.5cm, t = 0.005cm",,12641-3-3-2,,,,"['Glass transition temp. 158 [C]', 'Method: DMA', 'Condition: Heating rate; 1.5C/min, Frequency; 11Hz']",,C6H9NO,,,,,,,,,,,,,80,,111.14,P039005,12641-1-1-1,,C6H10O5,,,,,,,,,,,,,20,,162.14,P370120,12641-2-1-1,,,,,,,,,,,,,,,,,,,,,,,,,,,,,,,,,,,,,,,"Masson, Jean Francois; Manley, R. St. John , Macromolecules , 24 , 25 , 6670-6679 (1991)"
BD000373,,Neat resin,"PVP soln. in dimethyl sulfoxide, cellulose soln. in dimethyl sulfoxide in the presence of paraformaldehyde, the two solutions mixed, blend soln. stirred for 2 days at RT, blend film obtained by casting",,,,,Blend,,,,12641-3-2-1,,,,"['Glass transition temp. 187 [C]', 'Method: DSC', 'Condition: Heating rate; 20C/min']",,C6H9NO,,,,,,,,,,,,,50,,111.14,P039005,12641-1-1-1,,C6H10O5,,,,,,,,,,,,,50,,162.14,P370120,12641-2-1-1,,,,,,,,,,,,,,,,,,,,,,,,,,,,,,,,,,,,,,,"Masson, Jean Francois; Manley, R. St. John , Macromolecules , 24 , 25 , 6670-6679 (1991)"
BD000373,,Neat resin,"PVP soln. in dimethyl sulfoxide, cellulose soln. in dimethyl sulfoxide in the presence of paraformaldehyde, the two solutions mixed, blend soln. stirred for 2 days at RT, blend film obtained by casting",,,,,Blend,,,,12641-3-3-1,,,,"['Glass transition temp. 174 [C]', 'Method: DSC', 'Condition: Heating rate; 20C/min']",,C6H9NO,,,,,,,,,,,,,80,,111.14,P039005,12641-1-1-1,,C6H10O5,,,,,,,,,,,,,20,,162.14,P370120,12641-2-1-1,,,,,,,,,,,,,,,,,,,,,,,,,,,,,,,,,,,,,,,"Masson, Jean Francois; Manley, R. St. John , Macromolecules , 24 , 25 , 6670-6679 (1991)"
BD000375,linear,Neat resin,DMF soln. blending,,,,,Blend,,"Solvent casting: Cast from DMF blend soln. in aluminium pan,DMF evapd. at RT in vacuo(2-3torr),then dried for 72h at 90C in vacuo(1-2torr)

Shape of Test Piece: Film

Remarks: Yellow transparent film",,21067-7-2-1,,['DMF'],,"['Glass transition temp. ca 230 [C]', 'Method: TMA', 'Condition: Heating rate;10C/min&Extension;200-250mN,2nd run under helium', 'Remarks: Taken from the Fig.']",,C46H28N8O4,,,,,,,,,,,,,,80,756.77,P372364,21067-1-1-1,,C6H9NO,,,,,,,,,,,,,,20,111.14,P039005,21067-4-1-1,,,,,,,,,,,,,,,,,,,,,,,,,,,,,,,,,,,,,,,"Moore, J. A.; Kaur, Sarjit , Macromolecules , 31 , 2 , 328-335 (1998)"
BD000375,linear,Neat resin,DMF soln. blending,,,,,Blend,,"Solvent casting: Cast from DMF blend soln. in aluminium pan,DMF evapd. at RT in vacuo(2-3torr),then dried for 72h at 90C in vacuo(1-2torr)

Shape of Test Piece: Film

Remarks: Yellow transparent film",,21067-7-3-1,,['DMF'],,"['Glass transition temp. ca 215 [C]', 'Method: TMA', 'Condition: Heating rate;10C/min&Extension;200-250mN,2nd run under helium', 'Remarks: Taken from the Fig.']",,C46H28N8O4,,,,,,,,,,,,,,60,756.77,P372364,21067-1-1-1,,C6H9NO,,,,,,,,,,,,,,40,111.14,P039005,21067-4-1-1,,,,,,,,,,,,,,,,,,,,,,,,,,,,,,,,,,,,,,,"Moore, J. A.; Kaur, Sarjit , Macromolecules , 31 , 2 , 328-335 (1998)"
BD000375,linear,Neat resin,DMF soln. blending,,,,,Blend,,"Solvent casting: Cast from DMF blend soln. in aluminium pan,DMF evapd. at RT in vacuo(2-3torr),then dried for 72h at 90C in vacuo(1-2torr)

Shape of Test Piece: Film

Remarks: Yellow transparent film",,21067-7-4-1,,['DMF'],,"['Glass transition temp. ca 210 [C]', 'Method: TMA', 'Condition: Heating rate;10C/min&Extension;200-250mN,2nd run under helium', 'Remarks: Taken from the Fig.']",,C46H28N8O4,,,,,,,,,,,,,,40,756.77,P372364,21067-1-1-1,,C6H9NO,,,,,,,,,,,,,,60,111.14,P039005,21067-4-1-1,,,,,,,,,,,,,,,,,,,,,,,,,,,,,,,,,,,,,,,"Moore, J. A.; Kaur, Sarjit , Macromolecules , 31 , 2 , 328-335 (1998)"
BD000375,linear,Neat resin,DMF soln. blending,,,,,Blend,,"Solvent casting: Cast from DMF blend soln. in aluminium pan,DMF evapd. at RT in vacuo(2-3torr),then dried for 72h at 90C in vacuo(1-2torr)

Shape of Test Piece: Film

Remarks: Yellow transparent film",,21067-7-5-1,,['DMF'],,"['Glass transition temp. ca 180 [C]', 'Method: TMA', 'Condition: Heating rate;10C/min&Extension;200-250mN,2nd run under helium', 'Remarks: Taken from the Fig.']",,C46H28N8O4,,,,,,,,,,,,,,20,756.77,P372364,21067-1-1-1,,C6H9NO,,,,,,,,,,,,,,80,111.14,P039005,21067-4-1-1,,,,,,,,,,,,,,,,,,,,,,,,,,,,,,,,,,,,,,,"Moore, J. A.; Kaur, Sarjit , Macromolecules , 31 , 2 , 328-335 (1998)"
BD000375,linear,Neat resin,,,,,,Blend,,"Solvent casting: Cast from DMF soln. in aluminium pan,DMF evapd. at RT in vacuo(2-3torr),then dried for 72h at 90C in vacuo(1-2torr)

Shape of Test Piece: Film",,21067-7-1-1,,['DMF'],,"['Glass transition temp. 274 [C]', 'Method: TMA', 'Condition: Heating rate;10C/min&Extension;200-250mN,2nd run under helium']",,C46H28N8O4,,,,,,,,,,,,,,100,756.77,P372364,21067-1-1-1,,C6H9NO,,,,,,,,,,,,,,0,111.14,P039005,21067-4-1-1,,,,,,,,,,,,,,,,,,,,,,,,,,,,,,,,,,,,,,,"Moore, J. A.; Kaur, Sarjit , Macromolecules , 31 , 2 , 328-335 (1998)"
