Repository: williamschertzer/webScraper

File: glass_transition_temp.csv (part 6 of 62)
BD000375,linear,Neat resin,,,,,,Blend,,"Solvent casting: Cast from DMF soln. in aluminium pan,DMF evapd. at RT in vacuo(2-3torr),then dried for 72h at 90C in vacuo(1-2torr)

Shape of Test Piece: Film",,21067-7-6-1,,['DMF'],,"['Glass transition temp. ca 175 [C]', 'Method: TMA', 'Condition: Heating rate;10C/min&Extension;200-250mN,2nd run under helium', 'Remarks: Taken from the Fig.']",,C46H28N8O4,,,,,,,,,,,,,,0,756.77,P372364,21067-1-1-1,,C6H9NO,,,,,,,,,,,,,,100,111.14,P039005,21067-4-1-1,,,,,,,,,,,,,,,,,,,,,,,,,,,,,,,,,,,,,,,"Moore, J. A.; Kaur, Sarjit , Macromolecules , 31 , 2 , 328-335 (1998)"
BD000376,,Neat resin,Chitosan and poly(N-vinyl pyrrolidone) in aqueous acetic acid were mixed,,,,,Blend,,"Solvent casting: From aqueous acetic acid solution; Rinsed with diethyl ether and dried under reduced pressure at room temperature for 24h

Shape of Test Piece: Film",,21817-3-1-1,,,,"['Glass transition temp. 203 [C]', 'Method: DMA', 'Condition: Heating rate;2K/min Frequency;1Hz Under N2', 'Remarks: Second heating run after first cooling from 180 to 30C']",,C6H11NO4,,,,,,,,,,,,,,100,161.16,P372599,21817-1-1-1,,C6H9NO,,,,,,,,,,,,,,0,111.14,P039005,21817-2-1-1,,,,,,,,,,,,,,,,,,,,,,,,,,,,,,,,,,,,,,,"Sakurai, K.; Maegawa, T.; Takahashi, T. , Polymer , 41 , 19 , 7051-7056 (2000)"
BD000376,,Neat resin,Chitosan and poly(N-vinyl pyrrolidone) in aqueous acetic acid were mixed,,Missible,,,Blend,,"Solvent casting: From aqueous acetic acid solution; Rinsed with diethyl ether and dried under reduced pressure at room temperature for 24h

Shape of Test Piece: Film",,21817-3-2-1,,,,"['Glass transition temp. 190 [C]', 'Method: DSC', 'Condition: Heating rate;10K/min', 'Remarks: Second heating run after the first run of heating up to 190C and cooling to 25C at the same rate of 10K/min under N2']",,C6H11NO4,,,,,,,,,,,,,,80,161.16,P372599,21817-1-1-1,,C6H9NO,,,,,,,,,,,,,,20,111.14,P039005,21817-2-1-1,,,,,,,,,,,,,,,,,,,,,,,,,,,,,,,,,,,,,,,"Sakurai, K.; Maegawa, T.; Takahashi, T. , Polymer , 41 , 19 , 7051-7056 (2000)"
BD000376,,Neat resin,Chitosan and poly(N-vinyl pyrrolidone) in aqueous acetic acid were mixed,,Missible,,,Blend,,"Solvent casting: From aqueous acetic acid solution; Rinsed with diethyl ether and dried under reduced pressure at room temperature for 24h

Shape of Test Piece: Film",,21817-3-3-1,,,,"['Glass transition temp. 182 [C]', 'Method: DSC', 'Condition: Heating rate;10K/min', 'Remarks: Second heating run after the first run of heating up to 190C and cooling to 25C at the same rate of 10K/min under N2']",,C6H11NO4,,,,,,,,,,,,,,65,161.16,P372599,21817-1-1-1,,C6H9NO,,,,,,,,,,,,,,35,111.14,P039005,21817-2-1-1,,,,,,,,,,,,,,,,,,,,,,,,,,,,,,,,,,,,,,,"Sakurai, K.; Maegawa, T.; Takahashi, T. , Polymer , 41 , 19 , 7051-7056 (2000)"
BD000376,,Neat resin,Chitosan and poly(N-vinyl pyrrolidone) in aqueous acetic acid were mixed,,Missible,,,Blend,,"Solvent casting: From aqueous acetic acid solution; Rinsed with diethyl ether and dried under reduced pressure at room temperature for 24h

Shape of Test Piece: Film",,21817-3-4-1,,,,"['Glass transition temp. 177 [C]', 'Method: DSC', 'Condition: Heating rate;10K/min', 'Remarks: Second heating run after the first run of heating up to 190C and cooling to 25C at the same rate of 10K/min under N2']",,C6H11NO4,,,,,,,,,,,,,,50,161.16,P372599,21817-1-1-1,,C6H9NO,,,,,,,,,,,,,,50,111.14,P039005,21817-2-1-1,,,,,,,,,,,,,,,,,,,,,,,,,,,,,,,,,,,,,,,"Sakurai, K.; Maegawa, T.; Takahashi, T. , Polymer , 41 , 19 , 7051-7056 (2000)"
BD000376,,Neat resin,Chitosan and poly(N-vinyl pyrrolidone) in aqueous acetic acid were mixed,,Missible,,,Blend,,"Solvent casting: From aqueous acetic acid solution; Rinsed with diethyl ether and dried under reduced pressure at room temperature for 24h

Shape of Test Piece: Film",,21817-3-5-1,,,,"['Glass transition temp. 170 [C]', 'Method: DSC', 'Condition: Heating rate;10K/min', 'Remarks: Second heating run after the first run of heating up to 190C and cooling to 25C at the same rate of 10K/min under N2']",,C6H11NO4,,,,,,,,,,,,,,35,161.16,P372599,21817-1-1-1,,C6H9NO,,,,,,,,,,,,,,65,111.14,P039005,21817-2-1-1,,,,,,,,,,,,,,,,,,,,,,,,,,,,,,,,,,,,,,,"Sakurai, K.; Maegawa, T.; Takahashi, T. , Polymer , 41 , 19 , 7051-7056 (2000)"
BD000376,,Neat resin,Chitosan and poly(N-vinyl pyrrolidone) in aqueous acetic acid were mixed,,Missible,,,Blend,,"Solvent casting: From aqueous acetic acid solution; Rinsed with diethyl ether and dried under reduced pressure at room temperature for 24h

Shape of Test Piece: Film",,21817-3-6-1,,,,"['Glass transition temp. 169 [C]', 'Method: DSC', 'Condition: Heating rate;10K/min', 'Remarks: Second heating run after the first run of heating up to 190C and cooling to 25C at the same rate of 10K/min under N2']",,C6H11NO4,,,,,,,,,,,,,,20,161.16,P372599,21817-1-1-1,,C6H9NO,,,,,,,,,,,,,,80,111.14,P039005,21817-2-1-1,,,,,,,,,,,,,,,,,,,,,,,,,,,,,,,,,,,,,,,"Sakurai, K.; Maegawa, T.; Takahashi, T. , Polymer , 41 , 19 , 7051-7056 (2000)"
BD000376,,Neat resin,Chitosan and poly(N-vinyl pyrrolidone) in aqueous acetic acid were mixed,,,,,Blend,,"Solvent casting: From aqueous acetic acid solution; Rinsed with diethyl ether and dried under reduced pressure at room temperature for 24h

Shape of Test Piece: Film",,21817-3-7-1,,,,"['Glass transition temp. 155 [C]', 'Method: DSC', 'Condition: Heating rate;10K/min', 'Remarks: Second heating run after the first run of heating up to 190C and cooling to 25C at the same rate of 10K/min under N2']",,C6H11NO4,,,,,,,,,,,,,,0,161.16,P372599,21817-1-1-1,,C6H9NO,,,,,,,,,,,,,,100,111.14,P039005,21817-2-1-1,,,,,,,,,,,,,,,,,,,,,,,,,,,,,,,,,,,,,,,"Sakurai, K.; Maegawa, T.; Takahashi, T. , Polymer , 41 , 19 , 7051-7056 (2000)"
BD000378,"linear,Thermoplastic,Amorphous",Neat resin,,"Mw=19600(GPC(SEC),THF, PS Standard)",,,,Blend,"Reactant: aniline / epichlorohydrin

Type: polycondensation

Style: solution polymn.

Solvent: alkaline medium

Reference: Ref. 15",As polymerized,,21609-5-1-1,,,,"['Glass transition temp. 53 [C]', 'Method: DSC', 'Condition: Heating rate;20C/min']",,C9H11NO,,,,,,,,,,,,,,100,149.19,P460184,21609-3-1-1,,C6H9NO,,,,,,,,,,,,,,0,111.14,P039005,21609-4-1-1,,,,,,,,,,,,,,,,,,,,,,,,,,,,,,,,,,,,,,,"Zhong, Zhikai; Mi, Yongli , Journal of Polymer Science, Part B: Polymer Physics , 37 , 3 , 237-245 (1999)"
BD000378,"linear,Thermoplastic,Amorphous",Neat resin,,,,,,Blend,,As polymerized,,21609-5-2-1,,,,"['Glass transition temp. ca 64 [C]', 'Method: DSC', 'Condition: Heating rate;20C/min', 'Remarks: Taken from the Fig.']",,C9H11NO,,,,,,,,,,,,,,80,149.19,P460184,21609-3-1-1,,C6H9NO,,,,,,,,,,,,,,20,111.14,P039005,21609-4-1-1,,,,,,,,,,,,,,,,,,,,,,,,,,,,,,,,,,,,,,,"Zhong, Zhikai; Mi, Yongli , Journal of Polymer Science, Part B: Polymer Physics , 37 , 3 , 237-245 (1999)"
BD000378,"linear,Thermoplastic,Amorphous",Neat resin,,,,,,Blend,,As polymerized,,21609-5-3-1,,,,"['Glass transition temp. ca 80 [C]', 'Method: DSC', 'Condition: Heating rate;20C/min', 'Remarks: Taken from the Fig.']",,C9H11NO,,,,,,,,,,,,,,60,149.19,P460184,21609-3-1-1,,C6H9NO,,,,,,,,,,,,,,40,111.14,P039005,21609-4-1-1,,,,,,,,,,,,,,,,,,,,,,,,,,,,,,,,,,,,,,,"Zhong, Zhikai; Mi, Yongli , Journal of Polymer Science, Part B: Polymer Physics , 37 , 3 , 237-245 (1999)"
BD000378,"linear,Thermoplastic,Amorphous",Neat resin,,,,,,Blend,,As polymerized,,21609-5-4-1,,,,"['Glass transition temp. ca 77 [C]', 'Method: DSC', 'Condition: Heating rate;20C/min', 'Remarks: Taken from the Fig.']",,C9H11NO,,,,,,,,,,,,,,50,149.19,P460184,21609-3-1-1,,C6H9NO,,,,,,,,,,,,,,50,111.14,P039005,21609-4-1-1,,,,,,,,,,,,,,,,,,,,,,,,,,,,,,,,,,,,,,,"Zhong, Zhikai; Mi, Yongli , Journal of Polymer Science, Part B: Polymer Physics , 37 , 3 , 237-245 (1999)"
BD000378,"linear,Thermoplastic,Amorphous",Neat resin,,,,,,Blend,,As polymerized,,21609-5-5-1,,,,"['Glass transition temp. ca 88 [C]', 'Method: DSC', 'Condition: Heating rate;20C/min', 'Remarks: Taken from the Fig.']",,C9H11NO,,,,,,,,,,,,,,40,149.19,P460184,21609-3-1-1,,C6H9NO,,,,,,,,,,,,,,60,111.14,P039005,21609-4-1-1,,,,,,,,,,,,,,,,,,,,,,,,,,,,,,,,,,,,,,,"Zhong, Zhikai; Mi, Yongli , Journal of Polymer Science, Part B: Polymer Physics , 37 , 3 , 237-245 (1999)"
BD000378,"linear,Thermoplastic,Amorphous",Neat resin,,,,,,Blend,,As polymerized,,21609-5-6-1,,,,"['Glass transition temp. ca 104 [C]', 'Method: DSC', 'Condition: Heating rate;20C/min', 'Remarks: Taken from the Fig.']",,C9H11NO,,,,,,,,,,,,,,20,149.19,P460184,21609-3-1-1,,C6H9NO,,,,,,,,,,,,,,80,111.14,P039005,21609-4-1-1,,,,,,,,,,,,,,,,,,,,,,,,,,,,,,,,,,,,,,,"Zhong, Zhikai; Mi, Yongli , Journal of Polymer Science, Part B: Polymer Physics , 37 , 3 , 237-245 (1999)"
BD000378,"linear,Thermoplastic,Amorphous",Neat resin,,"Mv=57000(Viscosity,25C, water)",,,,Blend,,As polymerized,,21609-5-7-1,,,,"['Glass transition temp. 167 [C]', 'Method: DSC', 'Condition: Heating rate;20C/min']",,C9H11NO,,,,,,,,,,,,,,0,149.19,P460184,21609-3-1-1,,C6H9NO,,,,,,,,,,,,,,100,111.14,P039005,21609-4-1-1,,,,,,,,,,,,,,,,,,,,,,,,,,,,,,,,,,,,,,,"Zhong, Zhikai; Mi, Yongli , Journal of Polymer Science, Part B: Polymer Physics , 37 , 3 , 237-245 (1999)"
BD000380,,Neat resin,DMF solution of PEPS and PVPr were mixed,,,,,Blend,,"Solvent casting: From DMF solution, Dried at room temperature, then transferred to a vacuum oven, heated at 110C for 70h, then cooled to room temperature",,22885-7-1-1,,,,"['Glass transition temp. 110 [C]', 'Method: DSC', 'Condition: Heating rate;20C/min']",,C6H9NO,,,,,,,,,,,,,,50,111.14,P039005,22885-3-1-1,,C9H12O2Si,,,,,,,,,,,,,,50,180.28,P472104,22885-1-1-1,,,,,,,,,,,,,,,,,,,,,,,,,,,,,,,,,,,,,,,"Duan, Yuzhi; Pearce, Eli M.; Kwei, T. K.; Hu, Xuesong; Rafailovich, Miriam; Sokolov, Jonathan; Zhou, Kungang; Schwarz, Steven , Macromolecules , 34 , 19 , 6761-6767 (2001)"
BD000381,"linear,interpolymer complex",Neat resin,2% chloroform soln. stirred at RT for over 12h(clear blend soln.),,Miscible blend(single Tg),,,Blend,,"Solvent casting: Cast from chloroform soln. on to glass slide,solvent slowly evapd.,vacuum dried at 80C for 4days

Shape of Test Piece: Film

Remarks: clear",,00194-6-1-1,,['chloroform'],,"['Glass transition temp. 115 [C]', 'Method: DSC', 'Condition: Heating rate;20C/min&2nd heating scan', 'Remarks: Tg(calcd. wt. av.);132C']",,C8H8 / C15H16OSi,,,,,,,,,,,,,,50,104.15 / 240.37,P900452,00194-2-1-1,,C6H9NO,,,,,,,,,,,,,,50,111.14,P039005,00194-5-1-1,,,,,,,,,,,,,,,,,,,,,,,,,,,,,,,,,,,,,,,"Lu, Shaoxiang; Pearce, Eli M.; Kwei, T. K. , Polymers for Advanced Technologies , 7 , 5 & 6 , 553-559 (1996)"
BD000381,"linear,interpolymer complex",Neat resin,2% chloroform soln. stirred at RT for over 12h(clear blend soln.),,Miscible blend(single Tg),,,Blend,,"Solvent casting: Cast from chloroform soln. on to glass slide,solvent slowly evapd.,vacuum dried at 80C for 4days

Shape of Test Piece: Film

Remarks: clear",,00194-8-1-1,,['chloroform'],,"['Glass transition temp. 130 [C]', 'Method: DSC', 'Condition: Heating rate;20C/min&2nd heating scan', 'Remarks: Tg(calcd. wt. av.);130C']",,C8H8 / C15H16OSi,,,,,,,,,,,,,,50,104.15 / 240.37,P900452,00194-2-1-1,,C6H9NO,,,,,,,,,,,,,,50,111.14,P039005,00194-7-1-1,,,,,,,,,,,,,,,,,,,,,,,,,,,,,,,,,,,,,,,"Lu, Shaoxiang; Pearce, Eli M.; Kwei, T. K. , Polymers for Advanced Technologies , 7 , 5 & 6 , 553-559 (1996)"
BD000381,"linear,interpolymer complex",Neat resin,2% chloroform soln. stirred at RT for over 12h(clear blend soln.),,"Miscible blend(single Tg),positive Tg deviation from calcd. value;free volume change by close-packed hetero interpolymer chain segment",,,Blend,,"Solvent casting: Cast from chloroform soln. on to glass slide,solvent slowly evapd.,vacuum dried at 80C for 4days

Shape of Test Piece: Film

Remarks: clear",,00194-10-1-1,,['chloroform'],,"['Glass transition temp. 147 [C]', 'Method: DSC', 'Condition: Heating rate;20C/min&2nd heating scan', 'Remarks: Tg(calcd. wt. av.);130C']",,C8H8 / C15H16OSi,,,,,,,,,,,,,,50,104.15 / 240.37,P900452,00194-2-1-1,,C6H9NO,,,,,,,,,,,,,,50,111.14,P039005,00194-9-1-1,,,,,,,,,,,,,,,,,,,,,,,,,,,,,,,,,,,,,,,"Lu, Shaoxiang; Pearce, Eli M.; Kwei, T. K. , Polymers for Advanced Technologies , 7 , 5 & 6 , 553-559 (1996)"
BD000381,"linear,interpolymer complex",Neat resin,"2% chloroform soln. stirred at RT for over 12h,interpolymer complex pptd. from soln.,isolated by decanting the upper layer,ppt. washed with chloroform,vacuum dried at 80C for 4 days",,"Miscible blend(single Tg),positive Tg deviation from calcd. value;free volume change by close-packed hetero interpolymer chain segment",,,Blend,,"Solvent casting: Cast from chloroform soln. on to glass slide,solvent slowly evapd.,vacuum dried at 80C for 4days

Shape of Test Piece: Film

Remarks: clear",,00194-12-1-1,,['chloroform'],,"['Glass transition temp. 142 [C]', 'Method: DSC', 'Condition: Heating rate;20C/min&2nd heating scan', 'Remarks: Tg(calcd. wt. av.);132C']",,C8H8 / C15H16OSi,,,,,,,,,,,,,,50,104.15 / 240.37,P900452,00194-2-1-1,,C6H9NO,,,,,,,,,,,,,,50,111.14,P039005,00194-11-1-1,,,,,,,,,,,,,,,,,,,,,,,,,,,,,,,,,,,,,,,"Lu, Shaoxiang; Pearce, Eli M.; Kwei, T. K. , Polymers for Advanced Technologies , 7 , 5 & 6 , 553-559 (1996)"
BD000381,"linear,interpolymer complex",Neat resin,"2% chloroform soln. stirred at RT for over 12h,interpolymer complex pptd. from soln.,isolated by decanting the upper layer,ppt. washed with chloroform,vacuum dried at 80C for 4 days",,"Miscible blend(single Tg),positive Tg deviation from calcd. value;free volume change by close-packed hetero interpolymer chain segment",,,Blend,,"Solvent casting: Cast from chloroform soln. on to glass slide,solvent slowly evapd.,vacuum dried at 80C for 4days

Shape of Test Piece: Film

Remarks: clear",,00194-14-1-1,,['chloroform'],,"['Glass transition temp. 161 [C]', 'Method: DSC', 'Condition: Heating rate;20C/min&2nd heating scan', 'Remarks: Tg(calcd. wt. av.);138C']",,C8H8 / C15H16OSi,,,,,,,,,,,,,,50,104.15 / 240.37,P900452,00194-2-1-1,,C6H9NO,,,,,,,,,,,,,,50,111.14,P039005,00194-13-1-1,,,,,,,,,,,,,,,,,,,,,,,,,,,,,,,,,,,,,,,"Lu, Shaoxiang; Pearce, Eli M.; Kwei, T. K. , Polymers for Advanced Technologies , 7 , 5 & 6 , 553-559 (1996)"
BD000381,linear,Neat resin,2% chloroform soln. stirred at RT for over 12h(clear blend soln.),,Immiscible blend(two component Tg),,,Blend,,"Solvent casting: Cast from chloroform soln. on to glass slide,solvent slowly evapd.,vacuum dried at 80C for 4days

Shape of Test Piece: Film

Remarks: opaque",,00194-4-1-1,,['chloroform'],,"['Glass transition temp. 100 [C]', 'Method: DSC', 'Condition: Heating rate;20C/min&2nd heating scan', 'Remarks: Another Tg;172C']",,C8H8 / C15H16OSi,,,,,,,,,,,,,,50,104.15 / 240.37,P900452,00194-2-1-1,,C6H9NO,,,,,,,,,,,,,,50,111.14,P039005,00194-3-1-1,,,,,,,,,,,,,,,,,,,,,,,,,,,,,,,,,,,,,,,"Lu, Shaoxiang; Pearce, Eli M.; Kwei, T. K. , Polymers for Advanced Technologies , 7 , 5 & 6 , 553-559 (1996)"
BD000381,"linear,interpolymer complex",Neat resin,"2% MeOH soln. stirred at RT for over 12h,interpolymer complex pptd. from soln.,isolated by decanting the upper layer,ppt. washed with MeOH,vacuum dried at 80C for 4 days",,"Miscible blend(single Tg),positive Tg deviation from calcd. value;free volume change by close-packed hetero interpolymer chain segment",,,Blend,,"Solvent casting: Cast from MeOH soln. on to glass slide,solvent slowly evapd.,vacuum dried at 80C for 4days

Shape of Test Piece: Film

Remarks: clear",,00194-16-1-1,,['MeOH'],,"['Glass transition temp. 164 [C]', 'Method: DSC', 'Condition: Heating rate;20C/min&2nd heating scan', 'Remarks: Tg(calcd. wt. av.);141C']",,C8H8 / C15H16OSi,,,,,,,,,,,,,,50,104.15 / 240.37,P900452,00194-2-1-1,,C6H9NO,,,,,,,,,,,,,,50,111.14,P039005,00194-15-1-1,,,,,,,,,,,,,,,,,,,,,,,,,,,,,,,,,,,,,,,"Lu, Shaoxiang; Pearce, Eli M.; Kwei, T. K. , Polymers for Advanced Technologies , 7 , 5 & 6 , 553-559 (1996)"
BD000383,,Neat resin,"Both polymers were dissolved in a common solvent(eg. toluene, THF, dichloromethane), then spreaded the solution on a tefron sheet to form a film; Dried under vacuum",,,,,Blend,Type: addition,"Solvent casting: From soln.(eg. toluene, THF, dichloromethane)

Shape of Test Piece: Film",,12995-32-1-1,,,,"['Glass transition temp. ca 390 [K]', 'Method: DSC', 'Condition: Heating rate;20K/min', 'Remarks: Taken from the Fig.']",,C6H9NO,,,,,,,,,,,,,,100,111.14,P039005,12995-30-1-1,,C9H10 / C11H14O,,,,,,,,,,,,,,0,118.18 / 162.23,P902467,12995-31-1-1,,,,,,,,,,,,,,,,,,,,,,,,,,,,,,,,,,,,,,,"Cowie, J. M. G.; Reilly, A. A. N. , Journal of Applied Polymer Science , 47 , 7 , 1155-1163 (1993)"
BD000383,,Neat resin,"Both polymers were dissolved in a common solvent(eg. toluene, THF, dichloromethane), then spreaded the solution on a tefron sheet to form a film; Dried under vacuum",,,,,Blend,,"Solvent casting: From soln.(eg. toluene, THF, dichloromethane)

Shape of Test Piece: Film",,12995-32-2-1,,,,"['Glass transition temp. ca 400 [K]', 'Method: DSC', 'Condition: Heating rate;20K/min', 'Remarks: Taken from the Fig.']",,C6H9NO,,,,,,,,,,,,,,90,111.14,P039005,12995-30-1-1,,C9H10 / C11H14O,,,,,,,,,,,,,,10,118.18 / 162.23,P902467,12995-31-1-1,,,,,,,,,,,,,,,,,,,,,,,,,,,,,,,,,,,,,,,"Cowie, J. M. G.; Reilly, A. A. N. , Journal of Applied Polymer Science , 47 , 7 , 1155-1163 (1993)"
BD000383,,Neat resin,"Both polymers were dissolved in a common solvent(eg. toluene, THF, dichloromethane), then spreaded the solution on a tefron sheet to form a film; Dried under vacuum",,,,,Blend,,"Solvent casting: From soln.(eg. toluene, THF, dichloromethane)

Shape of Test Piece: Film",,12995-32-3-1,,,,"['Glass transition temp. ca 416 [K]', 'Method: DSC', 'Condition: Heating rate;20K/min', 'Remarks: Taken from the Fig.']",,C6H9NO,,,,,,,,,,,,,,75,111.14,P039005,12995-30-1-1,,C9H10 / C11H14O,,,,,,,,,,,,,,25,118.18 / 162.23,P902467,12995-31-1-1,,,,,,,,,,,,,,,,,,,,,,,,,,,,,,,,,,,,,,,"Cowie, J. M. G.; Reilly, A. A. N. , Journal of Applied Polymer Science , 47 , 7 , 1155-1163 (1993)"
BD000383,,Neat resin,"Both polymers were dissolved in a common solvent(eg. toluene, THF, dichloromethane), then spreaded the solution on a tefron sheet to form a film; Dried under vacuum",,,,,Blend,,"Solvent casting: From soln.(eg. toluene, THF, dichloromethane)

Shape of Test Piece: Film",,12995-32-4-1,,,,"['Glass transition temp. ca 427 [K]', 'Method: DSC', 'Condition: Heating rate;20K/min', 'Remarks: Taken from the Fig.']",,C6H9NO,,,,,,,,,,,,,,50,111.14,P039005,12995-30-1-1,,C9H10 / C11H14O,,,,,,,,,,,,,,50,118.18 / 162.23,P902467,12995-31-1-1,,,,,,,,,,,,,,,,,,,,,,,,,,,,,,,,,,,,,,,"Cowie, J. M. G.; Reilly, A. A. N. , Journal of Applied Polymer Science , 47 , 7 , 1155-1163 (1993)"
BD000383,,Neat resin,"Both polymers were dissolved in a common solvent(eg. toluene, THF, dichloromethane), then spreaded the solution on a tefron sheet to form a film; Dried under vacuum",,,,,Blend,,"Solvent casting: From soln.(eg. toluene, THF, dichloromethane)

Shape of Test Piece: Film",,12995-32-5-1,,,,"['Glass transition temp. ca 434 [K]', 'Method: DSC', 'Condition: Heating rate;20K/min', 'Remarks: Taken from the Fig.']",,C6H9NO,,,,,,,,,,,,,,25,111.14,P039005,12995-30-1-1,,C9H10 / C11H14O,,,,,,,,,,,,,,75,118.18 / 162.23,P902467,12995-31-1-1,,,,,,,,,,,,,,,,,,,,,,,,,,,,,,,,,,,,,,,"Cowie, J. M. G.; Reilly, A. A. N. , Journal of Applied Polymer Science , 47 , 7 , 1155-1163 (1993)"
BD000383,,Neat resin,"Both polymers were dissolved in a common solvent(eg. toluene, THF, dichloromethane), then spreaded the solution on a tefron sheet to form a film; Dried under vacuum",,,,,Blend,,"Solvent casting: From soln.(eg. toluene, THF, dichloromethane)

Shape of Test Piece: Film",,12995-32-6-1,,,,"['Glass transition temp. ca 447 [K]', 'Method: DSC', 'Condition: Heating rate;20K/min', 'Remarks: Taken from the Fig.']",,C6H9NO,,,,,,,,,,,,,,0,111.14,P039005,12995-30-1-1,,C9H10 / C11H14O,,,,,,,,,,,,,,100,118.18 / 162.23,P902467,12995-31-1-1,,,,,,,,,,,,,,,,,,,,,,,,,,,,,,,,,,,,,,,"Cowie, J. M. G.; Reilly, A. A. N. , Journal of Applied Polymer Science , 47 , 7 , 1155-1163 (1993)"
BD000384,"Thermoplastic,Biodegradable & Biocompatible,Amorphous",Neat resin,Soln. blended in CHCl3,,"Phase-separated (very poorly miscible);DSC (two Tg), existance of intermol. interaction;FTIR",,,Blend,,"Solvent casting: Cast from CHCl3 soln. onto glass plate, CHCl3 evapd. at RT for 24h, dried at ca.50C for 48h in vacuo

Shape of Test Piece: Film",,27018-5-1-1,,['CHCl3'],,"['Glass transition temp. ca 161 [C]', 'Method: DSC', 'Condition: Heating rate;10C/min & N2', 'Remarks: Tg of PVP phase, second heating, midpoint method, taken from the Fig.5']",,C3H4O2 / C3H4O2,,,,,,,,,,,,,,90,72.06 / 72.06,P902489,27018-2-1-1,,C6H9NO,,,,,,,,,,,,,,10,111.14,P039005,27018-3-1-1,,,,,,,,,,,,,,,,,,,,,,,,,,,,,,,,,,,,,,,"Zhang, Guobao; Zhang, Jianming; Zhou, Xiaoshu; Shen, Deyan , Journal of Applied Polymer Science , 88 , 4 , 973-979 (2003)"
BD000384,"Thermoplastic,Biodegradable & Biocompatible,Amorphous",Neat resin,Soln. blended in CHCl3,,"Phase-separated (very poorly miscible);DSC (two Tg), existance of intermol. interaction;FTIR",,,Blend,,"Solvent casting: Cast from CHCl3 soln. onto glass plate, CHCl3 evapd. at RT for 24h, dried at ca.50C for 48h in vacuo

Shape of Test Piece: Film",,27018-5-2-1,,['CHCl3'],,"['Glass transition temp. ca 161 [C]', 'Method: DSC', 'Condition: Heating rate;10C/min & N2', 'Remarks: Tg of PVP phase, second heating, midpoint method, taken from the Fig.5']",,C3H4O2 / C3H4O2,,,,,,,,,,,,,,70,72.06 / 72.06,P902489,27018-2-1-1,,C6H9NO,,,,,,,,,,,,,,30,111.14,P039005,27018-3-1-1,,,,,,,,,,,,,,,,,,,,,,,,,,,,,,,,,,,,,,,"Zhang, Guobao; Zhang, Jianming; Zhou, Xiaoshu; Shen, Deyan , Journal of Applied Polymer Science , 88 , 4 , 973-979 (2003)"
BD000384,"Thermoplastic,Biodegradable & Biocompatible,Amorphous",Neat resin,Soln. blended in CHCl3,,"Phase-separated (very poorly miscible);DSC (two Tg), existance of intermol. interaction;FTIR",,,Blend,,"Solvent casting: Cast from CHCl3 soln. onto glass plate, CHCl3 evapd. at RT for 24h, dried at ca.50C for 48h in vacuo

Shape of Test Piece: Film",,27018-5-3-1,,['CHCl3'],,"['Glass transition temp. ca 160 [C]', 'Method: DSC', 'Condition: Heating rate;10C/min & N2', 'Remarks: Tg of PVP phase, second heating, midpoint method, taken from the Fig.5']",,C3H4O2 / C3H4O2,,,,,,,,,,,,,,50,72.06 / 72.06,P902489,27018-2-1-1,,C6H9NO,,,,,,,,,,,,,,50,111.14,P039005,27018-3-1-1,,,,,,,,,,,,,,,,,,,,,,,,,,,,,,,,,,,,,,,"Zhang, Guobao; Zhang, Jianming; Zhou, Xiaoshu; Shen, Deyan , Journal of Applied Polymer Science , 88 , 4 , 973-979 (2003)"
BD000384,"Thermoplastic,Biodegradable & Biocompatible,Amorphous",Neat resin,Soln. blended in CHCl3,,"Phase-separated (very poorly miscible);DSC (two Tg), existance of intermol. interaction;FTIR",,,Blend,,"Solvent casting: Cast from CHCl3 soln. onto glass plate, CHCl3 evapd. at RT for 24h, dried at ca.50C for 48h in vacuo

Shape of Test Piece: Film",,27018-5-4-1,,['CHCl3'],,"['Glass transition temp. ca 159 [C]', 'Method: DSC', 'Condition: Heating rate;10C/min & N2', 'Remarks: Tg of PVP phase, second heating, midpoint method, taken from the Fig.5']",,C3H4O2 / C3H4O2,,,,,,,,,,,,,,30,72.06 / 72.06,P902489,27018-2-1-1,,C6H9NO,,,,,,,,,,,,,,70,111.14,P039005,27018-3-1-1,,,,,,,,,,,,,,,,,,,,,,,,,,,,,,,,,,,,,,,"Zhang, Guobao; Zhang, Jianming; Zhou, Xiaoshu; Shen, Deyan , Journal of Applied Polymer Science , 88 , 4 , 973-979 (2003)"
BD000384,"Thermoplastic,Biodegradable & Biocompatible,Amorphous",Neat resin,Soln. blended in CHCl3,,"Phase-separated (very poorly miscible);DSC (two Tg), existance of intermol. interaction;FTIR",,,Blend,,"Solvent casting: Cast from CHCl3 soln. onto glass plate, CHCl3 evapd. at RT for 24h, dried at ca.50C for 48h in vacuo

Shape of Test Piece: Film",,27018-5-5-1,,['CHCl3'],,"['Glass transition temp. ca 157 [C]', 'Method: DSC', 'Condition: Heating rate;10C/min & N2', 'Remarks: Tg of PVP phase, second heating, midpoint method, taken from the Fig.5']",,C3H4O2 / C3H4O2,,,,,,,,,,,,,,10,72.06 / 72.06,P902489,27018-2-1-1,,C6H9NO,,,,,,,,,,,,,,90,111.14,P039005,27018-3-1-1,,,,,,,,,,,,,,,,,,,,,,,,,,,,,,,,,,,,,,,"Zhang, Guobao; Zhang, Jianming; Zhou, Xiaoshu; Shen, Deyan , Journal of Applied Polymer Science , 88 , 4 , 973-979 (2003)"
BD000385,"Thermoplastic,Biomedical&Bioreactive",Neat resin,Soln. blended in 0.4M acetic acid,,"Miscible (DSC, single Tg)",poly(N-vinylpyrrolidone)//chitin,,,,"Solvent casting: Cast from 0.4M acetic acid soln. on glass plate, dried in air at RT for 48h, then dried under vacuum at 50C for 24h

Shape of Test Piece: Film

Remarks: (Tensile test) rectangular shaped, 25*10*0.04mm",,39950-3-1-1,,['0.4M acetic acid'],,"['Glass transition temp. 176 [C]', 'Method: DSC', 'Condition: Heating rate;10C/min&N2', 'Remarks: Midpoint method']",,C6H9NO,,,,,,,,,,,,,,87,111.14,P039005,39950-1-1-1,,C6H11NO4 / C8H13NO5,,,,,,,,,,,,,,13,161.16 / 203.19,P903141,39950-2-1-1,,,,,,,,,,,,,,,,,,,,,,,,,,,,,,,,,,,,,,,"Demirci, Serkan; Alaslan, Ali; Caykara, Tuncer , Applied Surface Science , 255 , 11 , 5979-5983 (2009)"
BD000385,"Thermoplastic,Biomedical&Bioreactive",Neat resin,Soln. blended in 0.4M acetic acid,,"Miscible (DSC, single Tg)",poly(N-vinylpyrrolidone)//chitin,,,,"Solvent casting: Cast from 0.4M acetic acid soln. on glass plate, dried in air at RT for 48h, then dried under vacuum at 50C for 24h

Shape of Test Piece: Film

Remarks: (Tensile test) rectangular shaped, 25*10*0.04mm",,39950-3-2-1,,['0.4M acetic acid'],,"['Glass transition temp. 178 [C]', 'Method: DSC', 'Condition: Heating rate;10C/min&N2', 'Remarks: Midpoint method']",,C6H9NO,,,,,,,,,,,,,,80,111.14,P039005,39950-1-1-1,,C6H11NO4 / C8H13NO5,,,,,,,,,,,,,,20,161.16 / 203.19,P903141,39950-2-1-1,,,,,,,,,,,,,,,,,,,,,,,,,,,,,,,,,,,,,,,"Demirci, Serkan; Alaslan, Ali; Caykara, Tuncer , Applied Surface Science , 255 , 11 , 5979-5983 (2009)"
BD000385,"Thermoplastic,Biomedical&Bioreactive",Neat resin,Soln. blended in 0.4M acetic acid,,"Miscible (DSC, single Tg)",poly(N-vinylpyrrolidone)//chitin,,,,"Solvent casting: Cast from 0.4M acetic acid soln. on glass plate, dried in air at RT for 48h, then dried under vacuum at 50C for 24h

Shape of Test Piece: Film

Remarks: (Tensile test) rectangular shaped, 25*10*0.04mm",,39950-3-3-1,,['0.4M acetic acid'],,"['Glass transition temp. 178 [C]', 'Method: DSC', 'Condition: Heating rate;10C/min&N2', 'Remarks: Midpoint method']",,C6H9NO,,,,,,,,,,,,,,67,111.14,P039005,39950-1-1-1,,C6H11NO4 / C8H13NO5,,,,,,,,,,,,,,33,161.16 / 203.19,P903141,39950-2-1-1,,,,,,,,,,,,,,,,,,,,,,,,,,,,,,,,,,,,,,,"Demirci, Serkan; Alaslan, Ali; Caykara, Tuncer , Applied Surface Science , 255 , 11 , 5979-5983 (2009)"
BD000385,"Thermoplastic,Biomedical&Bioreactive",Neat resin,Soln. blended in 0.4M acetic acid,,"Miscible (DSC, single Tg)",poly(N-vinylpyrrolidone)//chitin,,,,"Solvent casting: Cast from 0.4M acetic acid soln. on glass plate, dried in air at RT for 48h, then dried under vacuum at 50C for 24h

Shape of Test Piece: Film

Remarks: (Tensile test) rectangular shaped, 25*10*0.04mm",,39950-3-4-1,,['0.4M acetic acid'],,"['Glass transition temp. 179 [C]', 'Method: DSC', 'Condition: Heating rate;10C/min&N2', 'Remarks: Midpoint method']",,C6H9NO,,,,,,,,,,,,,,57,111.14,P039005,39950-1-1-1,,C6H11NO4 / C8H13NO5,,,,,,,,,,,,,,43,161.16 / 203.19,P903141,39950-2-1-1,,,,,,,,,,,,,,,,,,,,,,,,,,,,,,,,,,,,,,,"Demirci, Serkan; Alaslan, Ali; Caykara, Tuncer , Applied Surface Science , 255 , 11 , 5979-5983 (2009)"
BD000385,"Thermoplastic,Biomedical&Bioreactive",Neat resin,Soln. blended in 0.4M acetic acid,,"Miscible (DSC, single Tg)",poly(N-vinylpyrrolidone)//chitin,,,,"Solvent casting: Cast from 0.4M acetic acid soln. on glass plate, dried in air at RT for 48h, then dried under vacuum at 50C for 24h

Shape of Test Piece: Film

Remarks: (Tensile test) rectangular shaped, 25*10*0.04mm",,39950-3-5-1,,['0.4M acetic acid'],,"['Glass transition temp. 182 [C]', 'Method: DSC', 'Condition: Heating rate;10C/min&N2', 'Remarks: Midpoint method']",,C6H9NO,,,,,,,,,,,,,,50,111.14,P039005,39950-1-1-1,,C6H11NO4 / C8H13NO5,,,,,,,,,,,,,,50,161.16 / 203.19,P903141,39950-2-1-1,,,,,,,,,,,,,,,,,,,,,,,,,,,,,,,,,,,,,,,"Demirci, Serkan; Alaslan, Ali; Caykara, Tuncer , Applied Surface Science , 255 , 11 , 5979-5983 (2009)"
BD000385,"linear,Thermoplastic",Neat resin,Mixed in water,,,poly(N-vinylpyrrolidone)//chitin,,,,"Solvent casting: Cast from aq. soln.

Shape of Test Piece: Film",,31234-3-1-1,,,,"['Glass transition temp. ca 489 [K]', 'Method: DSC', 'Condition: Heating rate;10C/min', 'Remarks: Taken from the Fig.1']",,C6H11NO4 / C8H13NO5,,,,,,,,,,,,,,60,161.16 / 203.19,P903141,31234-1-1-1,,C6H9NO,,,,,,,,,,,,,,40,111.14,P039005,31234-2-1-1,,,,,,,,,,,,,,,,,,,,,,,,,,,,,,,,,,,,,,,"Marsano, Enrico; Vicini, Silvia; Skopinska, Joanna; Wisniewski, Marcin; Sionkowska, Alina , Macromolecular Symposia , 218 , Current Topics in Polymer Science and Technology , 251-260 (2004)"
BD000385,"linear,Thermoplastic",Neat resin,Mixed in water,,,poly(N-vinylpyrrolidone)//chitin,,,,"Solvent casting: Cast from aq. soln.

Shape of Test Piece: Film",,31234-3-2-1,,,,"['Glass transition temp. ca 475 [K]', 'Method: DSC', 'Condition: Heating rate;10C/min', 'Remarks: Taken from the Fig.1']",,C6H11NO4 / C8H13NO5,,,,,,,,,,,,,,50,161.16 / 203.19,P903141,31234-1-1-1,,C6H9NO,,,,,,,,,,,,,,50,111.14,P039005,31234-2-1-1,,,,,,,,,,,,,,,,,,,,,,,,,,,,,,,,,,,,,,,"Marsano, Enrico; Vicini, Silvia; Skopinska, Joanna; Wisniewski, Marcin; Sionkowska, Alina , Macromolecular Symposia , 218 , Current Topics in Polymer Science and Technology , 251-260 (2004)"
BD000385,"linear,Thermoplastic",Neat resin,Mixed in water,,,poly(N-vinylpyrrolidone)//chitin,,,,"Solvent casting: Cast from aq. soln.

Shape of Test Piece: Film",,31234-3-3-1,,,,"['Glass transition temp. ca 466 [K]', 'Method: DSC', 'Condition: Heating rate;10C/min', 'Remarks: Taken from the Fig.1']",,C6H11NO4 / C8H13NO5,,,,,,,,,,,,,,40,161.16 / 203.19,P903141,31234-1-1-1,,C6H9NO,,,,,,,,,,,,,,60,111.14,P039005,31234-2-1-1,,,,,,,,,,,,,,,,,,,,,,,,,,,,,,,,,,,,,,,"Marsano, Enrico; Vicini, Silvia; Skopinska, Joanna; Wisniewski, Marcin; Sionkowska, Alina , Macromolecular Symposia , 218 , Current Topics in Polymer Science and Technology , 251-260 (2004)"
BD000386,",Crystal",Neat resin,5wt% aqueous solution of PAA and PEO blended,,,poly(acrylic acid)//poly(ethylene oxide),,,,"Electrospinning: 5wt% aqueous solution electrospun, applied voltage=17kV, solution flow rate=0.7ml/h, collector=Al foil

Shape of Test Piece: Fiber",,43843-3-1-1,,,,"['Glass transition temp. 138 [C]', 'Method: DSC', 'Condition: Heating rate;10C/min']",,C3H4O2,,,,,,,,,,,,,,80,72.06,P040001,43843-1-1-1,,C2H4O,,,,,,,,,,,,,,20,44.05,P070013,43843-2-1-1,,,,,,,,,,,,,,,,,,,,,,,,,,,,,,,,,,,,,,,"Shami, Zahed; Sharifi-Sanjani, Naser , e-Polymers , 070 , 1-10 (2011)"
BD000386,linear&crosslinked,Neat resin,Prepd.in aq.soln.,,,poly(acrylic acid)//poly(ethylene oxide),,,,"Solvent casting: H2O, drying 60C 2day

Quenching: Quenched from 65C to -100C(liq.N2)

Shape of Test Piece: Film",,75076-3-1-1,,,,"['Glass transition temp. ca 68.5 [C]', 'Method: DSC', 'Condition: Heating rate;10C/min&N2', 'Remarks: Taken fromk the Fig.']",,C3H4O2,,,,,,,,,,,,,,90,72.06,P040001,75076-1-1-1,,C2H4O,,,,,,,,,,,,,,10,44.05,P070013,75076-2-1-1,,,,,,,,,,,,,,,,,,,,,,,,,,,,,,,,,,,,,,,"Chu, Chia-Hsi; Berner, Bret , Journal of Applied Polymer Science , 47 , 6 , 1083-1087 (1993)"
BD000386,"complex,Elastomer,Amorphous",Neat resin,"Soln. blended in aq. soln., then pptd.",,Fully miscible;DSC (single Tg),poly(acrylic acid)//poly(ethylene oxide),,,,,,34722-4-1-1,,['H2O'],,"['Glass transition temp. 52 [C]', 'Method: DSC', 'Condition: N2']",,C2H4O,,,,,,,,,,,,,,20,44.05,P070013,34722-1-1-1,,C3H4O2,,,,,,,,,,,,,,80,72.06,P040001,34722-2-1-1,,34,,,,,,,,,,,,,,,Beta-relaxation temp.;ca.-36C,"Aq. soln. of PEO adsorbed onto Teflon surface, subsequently exposed to aq. soln. of PAA, these steps repeated at pH=2.75, then thin film peeled away from the substrate with tweezers",34,,28,,,,,,,,,,,,,,,Beta-relaxation temp.;ca.-36C,"Aq. soln. of PEO adsorbed onto Teflon surface, subsequently exposed to aq. soln. of PAA, these steps repeated at pH=3.0, then thin film peeled away from the substrate with tweezers",25,"Lutkenhaus, Jodie L.; Hrabak, Kristin D.; McEnnis, Kathleen; Hammond, Paula T. , Journal of the American Chemical Society , 127 , 49 , 17228-17234 (2005)"
BD000388,"linear,Thermoplastic",Neat resin,"Soln. blending, formic acid",,,poly(acrylic acid)//poly(hexano-6-lactam),,,,"Solvent casting: formic acid, cast on glass plate, baked at 60C, 50min

Shape of Test Piece: Film

Remarks: t = 60micron",,11921-3-1-1,,,,"['Glass transition temp. 76 [C]', 'Method: DSC', 'Condition: Heating rate;20C/min & He', 'Remarks: Second heating, Determined by midpoint method']",,C3H4O2,,,,,,,,,,,,,,100,72.06,P040001,11921-1-1-1,,C6H11NO,,,,,,,,,,,,,,0,113.16,P100004,11921-2-1-1,,,,,,,,,,,,,,,,,,,,,,,,,,,,,,,,,,,,,,,"Jin, Y.; Huang, R. Y. M. , Journal of Applied Polymer Science , 36 , 8 , 1799-1808 (1988)"
BD000388,"linear,Thermoplastic",Neat resin,"Soln. blending, formic acid",,,poly(acrylic acid)//poly(hexano-6-lactam),,,,"Solvent casting: formic acid, cast on glass plate, baked at 60C, 50min

Shape of Test Piece: Film

Remarks: t = 60micron",,11921-3-2-1,,,,"['Glass transition temp. 71 [C]', 'Method: DSC', 'Condition: Heating rate;20C/min & He', 'Remarks: Second heating, Determined by midpoint method']",,C3H4O2,,,,,,,,,,,,,,80,72.06,P040001,11921-1-1-1,,C6H11NO,,,,,,,,,,,,,,20,113.16,P100004,11921-2-1-1,,,,,,,,,,,,,,,,,,,,,,,,,,,,,,,,,,,,,,,"Jin, Y.; Huang, R. Y. M. , Journal of Applied Polymer Science , 36 , 8 , 1799-1808 (1988)"
BD000388,"linear,Thermoplastic",Neat resin,"Soln. blending, formic acid",,,poly(acrylic acid)//poly(hexano-6-lactam),,,,"Solvent casting: formic acid, cast on glass plate, baked at 60C, 50min

Shape of Test Piece: Film

Remarks: t = 60micron",,11921-3-3-1,,,,"['Glass transition temp. 66 [C]', 'Method: DSC', 'Condition: Heating rate;20C/min & He', 'Remarks: Second heating, Determined by midpoint method']",,C3H4O2,,,,,,,,,,,,,,70,72.06,P040001,11921-1-1-1,,C6H11NO,,,,,,,,,,,,,,30,113.16,P100004,11921-2-1-1,,,,,,,,,,,,,,,,,,,,,,,,,,,,,,,,,,,,,,,"Jin, Y.; Huang, R. Y. M. , Journal of Applied Polymer Science , 36 , 8 , 1799-1808 (1988)"
BD000388,"linear,Thermoplastic",Neat resin,"Soln. blending, formic acid",,,poly(acrylic acid)//poly(hexano-6-lactam),,,,"Solvent casting: formic acid, cast on glass plate, baked at 60C, 50min

Shape of Test Piece: Film

Remarks: t = 60micron",,11921-3-4-1,,,,"['Glass transition temp. 64 [C]', 'Method: DSC', 'Condition: Heating rate;20C/min & He', 'Remarks: Second heating, Determined by midpoint method']",,C3H4O2,,,,,,,,,,,,,,60,72.06,P040001,11921-1-1-1,,C6H11NO,,,,,,,,,,,,,,40,113.16,P100004,11921-2-1-1,,,,,,,,,,,,,,,,,,,,,,,,,,,,,,,,,,,,,,,"Jin, Y.; Huang, R. Y. M. , Journal of Applied Polymer Science , 36 , 8 , 1799-1808 (1988)"
BD000388,"linear,Thermoplastic",Neat resin,"Soln. blending, formic acid",,,poly(acrylic acid)//poly(hexano-6-lactam),,,,"Solvent casting: formic acid, cast on glass plate, baked at 60C, 50min

Shape of Test Piece: Film

Remarks: t = 60micron",,11921-3-5-1,,,,"['Glass transition temp. 63 [C]', 'Method: DSC', 'Condition: Heating rate;20C/min & He', 'Remarks: Second heating, Determined by midpoint method']",,C3H4O2,,,,,,,,,,,,,,50,72.06,P040001,11921-1-1-1,,C6H11NO,,,,,,,,,,,,,,50,113.16,P100004,11921-2-1-1,,,,,,,,,,,,,,,,,,,,,,,,,,,,,,,,,,,,,,,"Jin, Y.; Huang, R. Y. M. , Journal of Applied Polymer Science , 36 , 8 , 1799-1808 (1988)"
BD000388,"linear,Thermoplastic",Neat resin,"Soln. blending, formic acid",,,poly(acrylic acid)//poly(hexano-6-lactam),,,,"Solvent casting: formic acid, cast on glass plate, baked at 60C, 50min

Shape of Test Piece: Film

Remarks: t = 60micron",,11921-3-6-1,,,,"['Glass transition temp. 56 [C]', 'Method: DSC', 'Condition: Heating rate;20C/min & He', 'Remarks: Second heating, Determined by midpoint method']",,C3H4O2,,,,,,,,,,,,,,40,72.06,P040001,11921-1-1-1,,C6H11NO,,,,,,,,,,,,,,60,113.16,P100004,11921-2-1-1,,,,,,,,,,,,,,,,,,,,,,,,,,,,,,,,,,,,,,,"Jin, Y.; Huang, R. Y. M. , Journal of Applied Polymer Science , 36 , 8 , 1799-1808 (1988)"
BD000388,"linear,Thermoplastic",Neat resin,"Soln. blending, formic acid",,,poly(acrylic acid)//poly(hexano-6-lactam),,,,"Solvent casting: formic acid, cast on glass plate, baked at 60C, 50min

Shape of Test Piece: Film

Remarks: t = 60micron",,11921-3-7-1,,,,"['Glass transition temp. 52 [C]', 'Method: DSC', 'Condition: Heating rate;20C/min & He', 'Remarks: Second heating, Determined by midpoint method']",,C3H4O2,,,,,,,,,,,,,,30,72.06,P040001,11921-1-1-1,,C6H11NO,,,,,,,,,,,,,,70,113.16,P100004,11921-2-1-1,,,,,,,,,,,,,,,,,,,,,,,,,,,,,,,,,,,,,,,"Jin, Y.; Huang, R. Y. M. , Journal of Applied Polymer Science , 36 , 8 , 1799-1808 (1988)"
BD000388,"linear,Thermoplastic",Neat resin,"Soln. blending, formic acid",,,poly(acrylic acid)//poly(hexano-6-lactam),,,,"Solvent casting: formic acid, cast on glass plate, baked at 60C, 50min

Shape of Test Piece: Film

Remarks: t = 60micron",,11921-3-8-1,,,,"['Glass transition temp. 50 [C]', 'Method: DSC', 'Condition: Heating rate;20C/min & He', 'Remarks: Second heating, Determined by midpoint method']",,C3H4O2,,,,,,,,,,,,,,20,72.06,P040001,11921-1-1-1,,C6H11NO,,,,,,,,,,,,,,80,113.16,P100004,11921-2-1-1,,,,,,,,,,,,,,,,,,,,,,,,,,,,,,,,,,,,,,,"Jin, Y.; Huang, R. Y. M. , Journal of Applied Polymer Science , 36 , 8 , 1799-1808 (1988)"
BD000388,"linear,Thermoplastic",Neat resin,"Soln. blending, formic acid",,,poly(acrylic acid)//poly(hexano-6-lactam),,,,"Solvent casting: formic acid, cast on glass plate, baked at 60C, 50min

Shape of Test Piece: Film

Remarks: t = 60micron",,11921-3-9-1,,,,"['Glass transition temp. 49 [C]', 'Method: DSC', 'Condition: Heating rate;20C/min & He', 'Remarks: Second heating, Determined by midpoint method']",,C3H4O2,,,,,,,,,,,,,,0,72.06,P040001,11921-1-1-1,,C6H11NO,,,,,,,,,,,,,,100,113.16,P100004,11921-2-1-1,,,,,,,,,,,,,,,,,,,,,,,,,,,,,,,,,,,,,,,"Jin, Y.; Huang, R. Y. M. , Journal of Applied Polymer Science , 36 , 8 , 1799-1808 (1988)"
BD000393,"linear,Elastomer,Amorphous",Neat resin,"Soln. blending, hot toluene, miscible blend",,,poly(methyl acrylate)//poly[2-(chloromethyl)oxirane],,,,"Solvent casting: Cast from the hot toluene soln. on nonsticking cooking pan (flat Al foil for CO2 sorption expt.)

Shape of Test Piece: Film

Remarks: Soft & sticky film, t = 7-10mils",,78014-3-1-1,,,,"['Glass transition temp. 18 [C]', 'Method: DSC']",,C4H6O2,,,,,,,,,,,,,,100,86.09,P040002,78014-1-1-1,,C3H5ClO,,,,,,,,,,,,,,0,92.52,P070015,78014-2-1-1,,,,,,,,,,,,,,,,,,,,,,,,,,,,,,,,,,,,,,,"Chiou, J. S.; Barlow, J. W.; Paul, D. R. , Journal of Applied Polymer Science , 30 , 3 , 1173-1186 (1985)"
BD000393,"linear,Elastomer,Amorphous",Neat resin,"Soln. blending, hot toluene, miscible blend",,,poly(methyl acrylate)//poly[2-(chloromethyl)oxirane],,,,"Solvent casting: Cast from the hot toluene soln. on nonsticking cooking pan (flat Al foil for CO2 sorption expt.)

Shape of Test Piece: Film

Remarks: Soft & sticky film, t = 7-10mils",,78014-3-2-1,,,,"['Glass transition temp. ca -3 [C]', 'Method: DSC', 'Remarks: Taken from the Fig.']",,C4H6O2,,,,,,,,,,,,,,75,86.09,P040002,78014-1-1-1,,C3H5ClO,,,,,,,,,,,,,,25,92.52,P070015,78014-2-1-1,,,,,,,,,,,,,,,,,,,,,,,,,,,,,,,,,,,,,,,"Chiou, J. S.; Barlow, J. W.; Paul, D. R. , Journal of Applied Polymer Science , 30 , 3 , 1173-1186 (1985)"
BD000393,"linear,Elastomer,Amorphous",Neat resin,"Soln. blending, hot toluene, miscible blend",,,poly(methyl acrylate)//poly[2-(chloromethyl)oxirane],,,,"Solvent casting: Cast from the hot toluene soln. on nonsticking cooking pan (flat Al foil for CO2 sorption expt.)

Shape of Test Piece: Film

Remarks: Soft & sticky film, t = 7-10mils",,78014-3-3-1,,,,"['Glass transition temp. ca -13 [C]', 'Method: DSC', 'Remarks: Taken from the Fig.']",,C4H6O2,,,,,,,,,,,,,,50,86.09,P040002,78014-1-1-1,,C3H5ClO,,,,,,,,,,,,,,50,92.52,P070015,78014-2-1-1,,,,,,,,,,,,,,,,,,,,,,,,,,,,,,,,,,,,,,,"Chiou, J. S.; Barlow, J. W.; Paul, D. R. , Journal of Applied Polymer Science , 30 , 3 , 1173-1186 (1985)"
