Repository: williamschertzer/webScraper

File: glass_transition_temp.csv (part 7 of 62)
BD000393,"linear,Elastomer,Amorphous",Neat resin,"Soln. blending, hot toluene, miscible blend",,,poly(methyl acrylate)//poly[2-(chloromethyl)oxirane],,,,"Solvent casting: Cast from the hot toluene soln. on nonsticking cooking pan (flat Al foil for CO2 sorption expt.)

Shape of Test Piece: Film

Remarks: Soft & sticky film, t = 7-10mils",,78014-3-4-1,,,,"['Glass transition temp. ca -20 [C]', 'Method: DSC', 'Remarks: Taken from the Fig.']",,C4H6O2,,,,,,,,,,,,,,25,86.09,P040002,78014-1-1-1,,C3H5ClO,,,,,,,,,,,,,,75,92.52,P070015,78014-2-1-1,,,,,,,,,,,,,,,,,,,,,,,,,,,,,,,,,,,,,,,"Chiou, J. S.; Barlow, J. W.; Paul, D. R. , Journal of Applied Polymer Science , 30 , 3 , 1173-1186 (1985)"
BD000393,"linear,Elastomer,Amorphous",Neat resin,"Soln. blending, hot toluene, miscible blend",,,poly(methyl acrylate)//poly[2-(chloromethyl)oxirane],,,,"Solvent casting: Cast from the hot toluene soln. on nonsticking cooking pan (flat Al foil for CO2 sorption expt.)

Shape of Test Piece: Film

Remarks: Soft & sticky film, t = 7-10mils",,78014-3-5-1,,,,"['Glass transition temp. -22 [C]', 'Method: DSC']",,C4H6O2,,,,,,,,,,,,,,0,86.09,P040002,78014-1-1-1,,C3H5ClO,,,,,,,,,,,,,,100,92.52,P070015,78014-2-1-1,,,,,,,,,,,,,,,,,,,,,,,,,,,,,,,,,,,,,,,"Chiou, J. S.; Barlow, J. W.; Paul, D. R. , Journal of Applied Polymer Science , 30 , 3 , 1173-1186 (1985)"
BD000394,linear,Neat resin,blended in single-screw extruder at 160-170C,,miscible; single Tg,poly(methyl acrylate)//poly(lactic acid),,,,Shape of Test Piece: Pellet,,33327-6-1-1,,,,"['Glass transition temp. 53.0 [C]', 'Method: DSC']",,C3H4O2,,,,,,,,,,,,,75,,72.06,P090176,33327-1-1-1,,C4H6O2,,,,,,,,,,,,,25,,86.09,P040002,33327-3-1-1,,,,,,,,,,,,,,,,,,,,,,,,,,,,,,,,,,,,,,,"Tamura, Naohisa; Ban, Kazuhiro; Takahashi, Shinya; Kasemura, Tomoyuki , Materials Transactions , 46 , 12 , 2668-2672 (2005)"
BD000394,linear,Neat resin,blended in single-screw extruder at 160-170C,,miscible; single Tg,poly(methyl acrylate)//poly(lactic acid),,,,Shape of Test Piece: Pellet,,33327-6-2-1,,,,"['Glass transition temp. 49.7 [C]', 'Method: DSC', 'Condition: Heating rate;10C/min & second scan']",,C3H4O2,,,,,,,,,,,,,50,,72.06,P090176,33327-1-1-1,,C4H6O2,,,,,,,,,,,,,50,,86.09,P040002,33327-3-1-1,,,,,,,,,,,,,,,,,,,,,,,,,,,,,,,,,,,,,,,"Tamura, Naohisa; Ban, Kazuhiro; Takahashi, Shinya; Kasemura, Tomoyuki , Materials Transactions , 46 , 12 , 2668-2672 (2005)"
BD000394,linear,Neat resin,blended in single-screw extruder at 160-170C,,miscible; single Tg,poly(methyl acrylate)//poly(lactic acid),,,,Shape of Test Piece: Pellet,,33327-6-3-1,,,,"['Glass transition temp. 34.0 [C]', 'Method: DSC']",,C3H4O2,,,,,,,,,,,,,25,,72.06,P090176,33327-1-1-1,,C4H6O2,,,,,,,,,,,,,75,,86.09,P040002,33327-3-1-1,,,,,,,,,,,,,,,,,,,,,,,,,,,,,,,,,,,,,,,"Tamura, Naohisa; Ban, Kazuhiro; Takahashi, Shinya; Kasemura, Tomoyuki , Materials Transactions , 46 , 12 , 2668-2672 (2005)"
BD000395,,Neat resin,Blend performed by photo-polymerization of methyl acrylate in solution of celullose tricarbanilate,,,poly(methyl acrylate)//phenyl isocyanate-functionalyzed cellulose,,,,"Shape of Test Piece: Sheet

Remarks: l = 30mm, w = 14mm, t = 1mm",,22777-4-1-1,,,,"['Glass transition temp. 310 [K]', 'Method: DMA', 'Condition: Heating rate; 5C/min, Frequency; 1Hz']",,C27H25N3O8,,,,,,,,,,,,,5,,519.5,P372660,22777-1-1-1,,C4H6O2,,,,,,,,,,,,,95,,86.09,P040002,22777-2-1-1,,,,,,,,,,,,,,,,,,,,,,,,,,,,,,,,,,,,,,,"Cowie, J. M. G.; Arrighi, V.; Cameron, J.; McEwan, I.; McEwen, I. J. , Polymer , 42 , 24 , 9657-9663 (2001)"
BD000395,,Neat resin,Blend performed by photo-polymerization of methyl acrylate in solution of celullose tricarbanilate,,,poly(methyl acrylate)//phenyl isocyanate-functionalyzed cellulose,,,,"Shape of Test Piece: Sheet

Remarks: l = 30mm, w = 14mm, t = 1mm",,22777-4-2-1,,,,"['Glass transition temp. 313 [K]', 'Method: DMA', 'Condition: Heating rate; 5C/min, Frequency; 1Hz']",,C27H25N3O8,,,,,,,,,,,,,10,,519.5,P372660,22777-1-1-1,,C4H6O2,,,,,,,,,,,,,90,,86.09,P040002,22777-2-1-1,,,,,,,,,,,,,,,,,,,,,,,,,,,,,,,,,,,,,,,"Cowie, J. M. G.; Arrighi, V.; Cameron, J.; McEwan, I.; McEwen, I. J. , Polymer , 42 , 24 , 9657-9663 (2001)"
BD000395,,Neat resin,Blend performed by photo-polymerization of methyl acrylate in solution of celullose tricarbanilate,,,poly(methyl acrylate)//phenyl isocyanate-functionalyzed cellulose,,,,"Shape of Test Piece: Sheet

Remarks: l = 30mm, w = 14mm, t = 1mm",,22777-4-3-1,,,,"['Glass transition temp. 335 [K]', 'Method: DMA', 'Condition: Heating rate; 5C/min, Frequency; 1Hz']",,C27H25N3O8,,,,,,,,,,,,,20,,519.5,P372660,22777-1-1-1,,C4H6O2,,,,,,,,,,,,,80,,86.09,P040002,22777-2-1-1,,,,,,,,,,,,,,,,,,,,,,,,,,,,,,,,,,,,,,,"Cowie, J. M. G.; Arrighi, V.; Cameron, J.; McEwan, I.; McEwen, I. J. , Polymer , 42 , 24 , 9657-9663 (2001)"
BD000395,,Neat resin,Blend performed by photo-polymerization of methyl acrylate in solution of celullose tricarbanilate,,,poly(methyl acrylate)//phenyl isocyanate-functionalyzed cellulose,,,,"Shape of Test Piece: Sheet

Remarks: l = 30mm, w = 14mm, t = 1mm",,22777-4-4-1,,,,"['Glass transition temp. 354 [K]', 'Method: DMA', 'Condition: Heating rate; 5C/min, Frequency; 1Hz']",,C27H25N3O8,,,,,,,,,,,,,30,,519.5,P372660,22777-1-1-1,,C4H6O2,,,,,,,,,,,,,70,,86.09,P040002,22777-2-1-1,,,,,,,,,,,,,,,,,,,,,,,,,,,,,,,,,,,,,,,"Cowie, J. M. G.; Arrighi, V.; Cameron, J.; McEwan, I.; McEwen, I. J. , Polymer , 42 , 24 , 9657-9663 (2001)"
BD000395,,Neat resin,Blend performed by photo-polymerization of methyl acrylate in solution of celullose tricarbanilate,,,poly(methyl acrylate)//phenyl isocyanate-functionalyzed cellulose,,,,"Shape of Test Piece: Sheet

Remarks: l = 30mm, w = 14mm, t = 1mm",,22777-4-5-1,,,,"['Glass transition temp. 358 [K]', 'Method: DMA', 'Condition: Heating rate; 5C/min, Frequency; 1Hz']",,C27H25N3O8,,,,,,,,,,,,,40,,519.5,P372660,22777-1-1-1,,C4H6O2,,,,,,,,,,,,,60,,86.09,P040002,22777-2-1-1,,,,,,,,,,,,,,,,,,,,,,,,,,,,,,,,,,,,,,,"Cowie, J. M. G.; Arrighi, V.; Cameron, J.; McEwan, I.; McEwen, I. J. , Polymer , 42 , 24 , 9657-9663 (2001)"
BD000396,IPN,Neat resin,"Film cast from soln. of FeCl3 and SBA in THF, the film immersed in aq. soln. of pyrrole then dipped in THF to remove unreacted FeCl3",,,poly(methyl acrylate)//polypyrrole,,,,,,00164-6-1-1,,,,"['Glass transition temp. 22 [C]', 'Method: DSC', 'Condition: Heating rate; 10C/min']",,C4H6O2,,,,,,,,,,,,,8.74,,86.09,P040002,00164-5-1-1,,C4H3N,,,,,,,,,,,,,91.26,,65.07,P460049,00164-4-1-1,,,,,,,,,,,,,,,,,,,,,,,,,,,,,,,,,,,,,,,"Mandal, Tarun Kumar; Mandal, Broja M. , Synthetic Metals , 80 , 1 , 83-89 (1996)"
BD000396,IPN,Neat resin,"Film cast from soln. of FeCl3 and SBA in THF, the film immersed in aq. soln. of pyrrole then dipped in THF to remove unreacted FeCl3",,,poly(methyl acrylate)//polypyrrole,,,,,,00164-6-2-1,,,,"['Glass transition temp. 22 [C]', 'Method: DSC', 'Condition: Heating rate; 10C/min']",,C4H6O2,,,,,,,,,,,,,6.8,,86.09,P040002,00164-5-1-1,,C4H3N,,,,,,,,,,,,,93.2,,65.07,P460049,00164-4-1-1,,,,,,,,,,,,,,,,,,,,,,,,,,,,,,,,,,,,,,,"Mandal, Tarun Kumar; Mandal, Broja M. , Synthetic Metals , 80 , 1 , 83-89 (1996)"
BD000398,,Neat resin,"Both polymers were dissolved in a common solvent(eg. toluene, THF, dichloromethane), then spreaded the solution on a tefron sheet to form a film; Dried under vacuum",,,"poly(methyl acrylate)//poly{(alpha-methylstyrene)-co-[4-(2,2,2-trifluoro-1-hydroxyethyl)-alpha-methylstyrene]}",,,Type: addition,"Solvent casting: From soln.(eg. toluene, THF, dichloromethane)

Shape of Test Piece: Film",,12995-11-1-1,,,,"['Glass transition temp. ca 280 [K]', 'Method: DSC', 'Condition: Heating rate;20K/min', 'Remarks: Taken from the Fig.']",,C4H6O2,,,,,,,,,,,,,,100,86.09,P040002,12995-9-1-1,,C9H10 / C11H11F3O,,,,,,,,,,,,,,0,118.18 / 216.2,P902466,12995-10-1-1,,,,,,,,,,,,,,,,,,,,,,,,,,,,,,,,,,,,,,,"Cowie, J. M. G.; Reilly, A. A. N. , Journal of Applied Polymer Science , 47 , 7 , 1155-1163 (1993)"
BD000399,,Neat resin,"Both polymers were dissolved in a common solvent(eg. toluene, THF, dichloromethane), then spreaded the solution on a tefron sheet to form a film; Dried under vacuum",,,poly(methyl acrylate)//poly{(alpha-methylstyrene)-co-[4-(1-hydroxyethyl)-alpha-methylstyrene]},,,Type: addition,"Solvent casting: From soln.(eg. toluene, THF, dichloromethane)

Shape of Test Piece: Film",,12995-20-1-1,,,,"['Glass transition temp. ca 280 [K]', 'Method: DSC', 'Condition: Heating rate;20K/min', 'Remarks: Taken from the Fig.']",,C4H6O2,,,,,,,,,,,,,,100,86.09,P040002,12995-18-1-1,,C9H10 / C11H14O,,,,,,,,,,,,,,0,118.18 / 162.23,P902467,12995-19-1-1,,,,,,,,,,,,,,,,,,,,,,,,,,,,,,,,,,,,,,,"Cowie, J. M. G.; Reilly, A. A. N. , Journal of Applied Polymer Science , 47 , 7 , 1155-1163 (1993)"
BD000400,IPN,Neat resin,,,Two Tg;No complete mixing,poly(ethyl acrylate)//poly(tert-butyl acrylate),,,"Type: addition

Mechanism: radical

Style: emulsion polymn.

Solvent: H2O

Initiator: K2S2O8

Additives: sodium lauryl sulfate,samll amt. of tetramethyleneglycol dimethacrylate and isoprene(crosslinker)

Condition: First monomer(EA) polymd. at 60*30min and 90C*1h,then second monomer(tBA) added and polymd. at 60C*30min and 90C*1h under N2

Post-treatment: Emulsion cooled and pptd. with acetone and dil. HCl,washed with H2O and dried in vacuo,Yield;85-95%","Compression: Hot-pressed

Shape of Test Piece: Film",,11015-18-1-1,,,,"['Glass transition temp. ca -5 [C]', 'Method: DMA', 'Condition: Heating rate;1C/min&Frequency;11Hz', 'Remarks: Tg of PEA,taken from the Fig.']",,C5H8O2,,,,,,,,,,,,,1,,100.12,P040003,11015-16-1-1,,C7H12O2,,,,,,,,,,,,,1,,128.17,P040010,11015-17-1-1,,,,,,,,,,,,,,,,,,,,,,,,,,,,,,,,,,,,,,,"Hourston, D. J.; Satgurunathan, R. , Journal of Applied Polymer Science , 29 , 10 , 2969-2980 (1984)"
BD000401,IPN,Neat resin,,,Two Tg;No complete mixing,poly(ethyl acrylate)//poly(ethyl methacrylate),,,"Type: addition

Mechanism: radical

Style: emulsion polymn.

Solvent: H2O

Initiator: K2S2O8

Additives: sodium lauryl sulfate,samll amt. of tetramethyleneglycol dimethacrylate and isoprene(crosslinker)

Condition: First monomer(EA) polymd. at 60*30min and 90C*1h,then second monomer(EMA) added and polymd. at 60C*30min and 90C*1h under N2

Post-treatment: Emulsion cooled and pptd. with acetone and dil. HCl,washed with H2O and dried in vacuo,Yield;85-95%","Compression: Hot-pressed

Shape of Test Piece: Film",,11015-15-1-1,,,,"['Glass transition temp. ca 0 [C]', 'Method: DMA', 'Condition: Heating rate;1C/min&Frequency;11Hz', 'Remarks: Tg of PEA,taken from the Fig.']",,C5H8O2,,,,,,,,,,,,,1,,100.12,P040003,11015-13-1-1,,C6H10O2,,,,,,,,,,,,,1,,114.14,P040049,11015-14-1-1,,,,,,,,,,,,,,,,,,,,,,,,,,,,,,,,,,,,,,,"Hourston, D. J.; Satgurunathan, R. , Journal of Applied Polymer Science , 29 , 10 , 2969-2980 (1984)"
BD000401,,Neat resin,,,Two Tg;No complete mixing,poly(ethyl acrylate)//poly(ethyl methacrylate),,Blend,"Type: addition

Mechanism: radical

Style: emulsion polymn.

Solvent: H2O

Initiator: K2S2O8

Additives: sodium lauryl sulfate,samll amt. of tetramethyleneglycol dimethacrylate and isoprene(crosslinker)

Condition: First monomer(EA) polymd. at 60*30min and 90C*1h,then second monomer(EMA) added and polymd. at 60C*30min and 90C*1h under N2

Post-treatment: Emulsion cooled and pptd. with acetone and dil. HCl,washed with H2O and dried in vacuo,Yield;85-95%","Compression: Hot-pressed

Shape of Test Piece: Film",,11015-15-1-1,,,,"['Glass transition temp. ca 0 [C]', 'Method: DMA', 'Condition: Heating rate;1C/min&Frequency;11Hz', 'Remarks: Tg of PEA,taken from the Fig.']",,C5H8O2,,,,,,,,,,,,,1,,100.12,P040003,11015-13-1-1,,C6H10O2,,,,,,,,,,,,,1,,114.14,P040049,11015-14-1-1,,,,,,,,,,,,,,,,,,,,,,,,,,,,,,,,,,,,,,,"Hourston, D. J.; Satgurunathan, R. , Journal of Applied Polymer Science , 29 , 10 , 2969-2980 (1984)"
BD000401,,Neat resin,Blend prepared by carefully mixing separate latices,,,poly(ethyl acrylate)//poly(ethyl methacrylate),,,,,Uncross-linked PEA-PEMA latex blend,15324-3-1-1,,,,"['Glass transition temp. 102 [C]', 'Method: DMA', 'Condition: Heating rate; 2C/min, Frequency; 10Hz', 'Remarks: Upper Tg corresponding to PEMA']",,C5H8O2,,,,,,,,,,,,,50,,100.12,P040003,15324-1-1-1,,C6H10O2,,,,,,,,,,,,,50,,114.14,P040049,15324-2-1-1,,,,,,,,,,,,,,,,,,,,,,,,,,,,,,,,,,,,,,,"Holdsworth, A. K.; Hourston, D. J. , Advances in Chemistry Series , 239 , 449-461 (1994)"
BD000401,"crosslinked,IPN",Neat resin,"IPN prepared by emulsion polymerization of ethyl acrylate with tetraethylene glycol dimethacrylate(TEGDM) as crosslinker, then for IPN synthesis, second monomer ethyl methacrylate added with TEGDM",,,poly(ethyl acrylate)//poly(ethyl methacrylate),,,,,PEA-PEMA latex IPN,15324-6-1-1,,,,"['Glass transition temp. 100 [C]', 'Method: DMA', 'Condition: Heating rate; 2C/min, Frequency; 10Hz', 'Remarks: Upper Tg corresponding to PEMA']",,C5H8O2,,,,,,,,,,,,,50,,100.12,P040003,15324-4-1-1,,C6H10O2,,,,,,,,,,,,,50,,114.14,P040049,15324-5-1-1,,,,,,,,,,,,,,,,,,,,,,,,,,,,,,,,,,,,,,,"Holdsworth, A. K.; Hourston, D. J. , Advances in Chemistry Series , 239 , 449-461 (1994)"
BD000401,"crosslinked,IPN",Neat resin,"IPN prepared by emulsion polymerization of ethyl methacrylate with tetraethylene glycol dimethacrylate(TEGDM) as crosslinker, then for IPN synthesis, second monomer ethyl acrylate added with TEGDM",,,poly(ethyl acrylate)//poly(ethyl methacrylate),,,,,Inverse PEMA-PEA latex IPN,15324-9-1-1,,,,"['Glass transition temp. 96 [C]', 'Method: DMA', 'Condition: Heating rate; 2C/min, Frequency; 10Hz', 'Remarks: Upper Tg corresponding to PEMA']",,C5H8O2,,,,,,,,,,,,,50,,100.12,P040003,15324-7-1-1,,C6H10O2,,,,,,,,,,,,,50,,114.14,P040049,15324-8-1-1,,,,,,,,,,,,,,,,,,,,,,,,,,,,,,,,,,,,,,,"Holdsworth, A. K.; Hourston, D. J. , Advances in Chemistry Series , 239 , 449-461 (1994)"
BD000401,,Neat resin,Blend prepared by carefully mixing separate latices,,,poly(ethyl acrylate)//poly(ethyl methacrylate),,Blend,,,Uncross-linked PEA-PEMA latex blend,15324-3-1-1,,,,"['Glass transition temp. 102 [C]', 'Method: DMA', 'Condition: Heating rate; 2C/min, Frequency; 10Hz', 'Remarks: Upper Tg corresponding to PEMA']",,C5H8O2,,,,,,,,,,,,,50,,100.12,P040003,15324-1-1-1,,C6H10O2,,,,,,,,,,,,,50,,114.14,P040049,15324-2-1-1,,,,,,,,,,,,,,,,,,,,,,,,,,,,,,,,,,,,,,,"Holdsworth, A. K.; Hourston, D. J. , Advances in Chemistry Series , 239 , 449-461 (1994)"
BD000401,,Neat resin,"IPN prepared by emulsion polymerization of ethyl acrylate with tetraethylene glycol dimethacrylate(TEGDM) as crosslinker, then for IPN synthesis, second monomer ethyl methacrylate added with TEGDM",,,poly(ethyl acrylate)//poly(ethyl methacrylate),,Blend,,,PEA-PEMA latex IPN,15324-6-1-1,,,,"['Glass transition temp. 100 [C]', 'Method: DMA', 'Condition: Heating rate; 2C/min, Frequency; 10Hz', 'Remarks: Upper Tg corresponding to PEMA']",,C5H8O2,,,,,,,,,,,,,50,,100.12,P040003,15324-4-1-1,,C6H10O2,,,,,,,,,,,,,50,,114.14,P040049,15324-5-1-1,,,,,,,,,,,,,,,,,,,,,,,,,,,,,,,,,,,,,,,"Holdsworth, A. K.; Hourston, D. J. , Advances in Chemistry Series , 239 , 449-461 (1994)"
BD000401,,Neat resin,"IPN prepared by emulsion polymerization of ethyl methacrylate with tetraethylene glycol dimethacrylate(TEGDM) as crosslinker, then for IPN synthesis, second monomer ethyl acrylate added with TEGDM",,,poly(ethyl acrylate)//poly(ethyl methacrylate),,Blend,,,Inverse PEMA-PEA latex IPN,15324-9-1-1,,,,"['Glass transition temp. 96 [C]', 'Method: DMA', 'Condition: Heating rate; 2C/min, Frequency; 10Hz', 'Remarks: Upper Tg corresponding to PEMA']",,C5H8O2,,,,,,,,,,,,,50,,100.12,P040003,15324-7-1-1,,C6H10O2,,,,,,,,,,,,,50,,114.14,P040049,15324-8-1-1,,,,,,,,,,,,,,,,,,,,,,,,,,,,,,,,,,,,,,,"Holdsworth, A. K.; Hourston, D. J. , Advances in Chemistry Series , 239 , 449-461 (1994)"
BD000403,IPN,Neat resin,,,Two Tg;No complete mixing,poly(butyl acrylate)//poly(tert-butyl acrylate),,,"Type: addition

Mechanism: radical

Style: emulsion polymn.

Solvent: H2O

Initiator: K2S2O8

Additives: sodium lauryl sulfate,samll amt. of tetramethyleneglycol dimethacrylate and isoprene(crosslinker)

Condition: First monomer(nBA) polymd. at 60*30min and 90C*1h,then second monomer(tBA) added and polymd. at 60C*30min and 90C*1h under N2

Post-treatment: Emulsion cooled and pptd. with acetone and dil. HCl,washed with H2O and dried in vacuo,Yield;85-95%","Compression: Hot-pressed

Shape of Test Piece: Film",,11015-9-1-1,,,,"['Glass transition temp. ca -45 [C]', 'Method: DMA', 'Condition: Heating rate;1C/min&Frequency;11Hz', 'Remarks: Tg of PnBA,taken from the Fig.']",,C7H12O2,,,,,,,,,,,,,1,,128.17,P040006,11015-7-1-1,,C7H12O2,,,,,,,,,,,,,1,,128.17,P040010,11015-8-1-1,,,,,,,,,,,,,,,,,,,,,,,,,,,,,,,,,,,,,,,"Hourston, D. J.; Satgurunathan, R. , Journal of Applied Polymer Science , 29 , 10 , 2969-2980 (1984)"
BD000403,,Neat resin,,,Two Tg;No complete mixing,poly(butyl acrylate)//poly(tert-butyl acrylate),,Blend,"Type: addition

Mechanism: radical

Style: emulsion polymn.

Solvent: H2O

Initiator: K2S2O8

Additives: sodium lauryl sulfate,samll amt. of tetramethyleneglycol dimethacrylate and isoprene(crosslinker)

Condition: First monomer(nBA) polymd. at 60*30min and 90C*1h,then second monomer(tBA) added and polymd. at 60C*30min and 90C*1h under N2

Post-treatment: Emulsion cooled and pptd. with acetone and dil. HCl,washed with H2O and dried in vacuo,Yield;85-95%","Compression: Hot-pressed

Shape of Test Piece: Film",,11015-9-1-1,,,,"['Glass transition temp. ca -45 [C]', 'Method: DMA', 'Condition: Heating rate;1C/min&Frequency;11Hz', 'Remarks: Tg of PnBA,taken from the Fig.']",,C7H12O2,,,,,,,,,,,,,1,,128.17,P040006,11015-7-1-1,,C7H12O2,,,,,,,,,,,,,1,,128.17,P040010,11015-8-1-1,,,,,,,,,,,,,,,,,,,,,,,,,,,,,,,,,,,,,,,"Hourston, D. J.; Satgurunathan, R. , Journal of Applied Polymer Science , 29 , 10 , 2969-2980 (1984)"
BD000404,IPN,Neat resin,,,Two Tg;No complete mixing,poly(butyl acrylate)//poly(ethyl methacrylate),,,"Type: addition

Mechanism: radical

Style: emulsion polymn.

Solvent: H2O

Initiator: K2S2O8

Additives: sodium lauryl sulfate,samll amt. of tetramethyleneglycol dimethacrylate and isoprene(crosslinking agent)

Condition: First monomer(nBA) polymd. at 60*30min and 90C*1h,then second monomer(EMA) added and polymd. at 60C*30min and 90C*1h under N2

Post-treatment: Emulsion cooled and pptd. with acetone and dil. HCl,washed with H2O and dried in vacuo,Yield;85-95%","Compression: Hot-pressed

Shape of Test Piece: Film",,11015-12-1-1,,,,"['Glass transition temp. ca -45 [C]', 'Method: DMA', 'Condition: Heating rate;1C/min&Frequency;11Hz', 'Remarks: Tg of PnBA,taken from the Fig.']",,C7H12O2,,,,,,,,,,,,,1,,128.17,P040006,11015-10-1-1,,C6H10O2,,,,,,,,,,,,,1,,114.14,P040049,11015-11-1-1,,,,,,,,,,,,,,,,,,,,,,,,,,,,,,,,,,,,,,,"Hourston, D. J.; Satgurunathan, R. , Journal of Applied Polymer Science , 29 , 10 , 2969-2980 (1984)"
BD000404,,Neat resin,,,Two Tg;No complete mixing,poly(butyl acrylate)//poly(ethyl methacrylate),,Blend,"Type: addition

Mechanism: radical

Style: emulsion polymn.

Solvent: H2O

Initiator: K2S2O8

Additives: sodium lauryl sulfate,samll amt. of tetramethyleneglycol dimethacrylate and isoprene(crosslinking agent)

Condition: First monomer(nBA) polymd. at 60*30min and 90C*1h,then second monomer(EMA) added and polymd. at 60C*30min and 90C*1h under N2

Post-treatment: Emulsion cooled and pptd. with acetone and dil. HCl,washed with H2O and dried in vacuo,Yield;85-95%","Compression: Hot-pressed

Shape of Test Piece: Film",,11015-12-1-1,,,,"['Glass transition temp. ca -45 [C]', 'Method: DMA', 'Condition: Heating rate;1C/min&Frequency;11Hz', 'Remarks: Tg of PnBA,taken from the Fig.']",,C7H12O2,,,,,,,,,,,,,1,,128.17,P040006,11015-10-1-1,,C6H10O2,,,,,,,,,,,,,1,,114.14,P040049,11015-11-1-1,,,,,,,,,,,,,,,,,,,,,,,,,,,,,,,,,,,,,,,"Hourston, D. J.; Satgurunathan, R. , Journal of Applied Polymer Science , 29 , 10 , 2969-2980 (1984)"
BD000405,"semi-IPN,Thermoplastic",Neat resin,Mixed during polymn.,,"Semi-IPN morphology;SEM, Immiscible (two Tg);DMA",poly(butyl acrylate)//poly(vinyl chloride),,,"Reactant: BA

Type: addition

Mechanism: radical

Style: suspension polymn.

Solvent: water

Initiator: BPO

Additives: Porous PVC particle (Epivyl 40)

Condition: Monomer/BPO soln. blended with PVC particles at RT for 90min, distd. water added to the mixt., then polymd. at 80C for 4h

Post-treatment: Filtered and dried, Yield (wt. gained/wt. of monomer soln.);84.9wt%

Reference: [Ref.8] M.Shach-Caplan, M.Narkis and M.S.Silverstein, Polym. Eng. Sci., 42, 911 (2002), [Ref.9] M.Shach-Caplan, M.Narkis and M.S.Silverstein, Polym. Adv. Tech., 13, 151 (2002)

Polymn. remarks: In-situ stabilizer free aq. dispersion polymn. process","Compression: 150C

Shape of Test Piece: Sheet","(PVC perticle) Epivyl;40;Frutarom, diameter;100-150micron, K value 67",31246-7-1-1,,['THF'],,"['Glass transition temp. ca -23 [C]', 'Method: DMA', 'Condition: Heating rate;3C/min & Frequency;1Hz & Three-point bending mode, N2', ""Remarks: Tg of PBA, temp. of E''peak""]",,C2H3Cl,,,,,,,,,,,,,,78,62.5,P050002,31246-1-1-1,,C7H12O2,,,,,,,,,,,,,,22,128.17,P040006,31246-6-1-1,,,,,,,,,,,,,,,,,,,,,,,,,,,,,,,,,,,,,,,"Narkis, M.; Shach-Caplan, M.; Haba, Y.; Silverstein, M. S. , Journal of Vinyl & Additive Technology , 10 , 3 , 109-120 (2004)"
BD000405,,Neat resin,Mixed during polymn.,,"Semi-IPN morphology;SEM, Immiscible (two Tg);DMA",poly(butyl acrylate)//poly(vinyl chloride),,Blend,"Reactant: BA

Type: addition

Mechanism: radical

Style: suspension polymn.

Solvent: water

Initiator: BPO

Additives: Porous PVC particle (Epivyl 40)

Condition: Monomer/BPO soln. blended with PVC particles at RT for 90min, distd. water added to the mixt., then polymd. at 80C for 4h

Post-treatment: Filtered and dried, Yield (wt. gained/wt. of monomer soln.);84.9wt%

Reference: [Ref.8] M.Shach-Caplan, M.Narkis and M.S.Silverstein, Polym. Eng. Sci., 42, 911 (2002), [Ref.9] M.Shach-Caplan, M.Narkis and M.S.Silverstein, Polym. Adv. Tech., 13, 151 (2002)

Polymn. remarks: In-situ stabilizer free aq. dispersion polymn. process","Compression: 150C

Shape of Test Piece: Sheet","(PVC perticle) Epivyl;40;Frutarom, diameter;100-150micron, K value 67",31246-7-1-1,,['THF'],,"['Glass transition temp. ca -23 [C]', 'Method: DMA', 'Condition: Heating rate;3C/min & Frequency;1Hz & Three-point bending mode, N2', ""Remarks: Tg of PBA, temp. of E''peak""]",,C2H3Cl,,,,,,,,,,,,,,78,62.5,P050002,31246-1-1-1,,C7H12O2,,,,,,,,,,,,,,22,128.17,P040006,31246-6-1-1,,,,,,,,,,,,,,,,,,,,,,,,,,,,,,,,,,,,,,,"Narkis, M.; Shach-Caplan, M.; Haba, Y.; Silverstein, M. S. , Journal of Vinyl & Additive Technology , 10 , 3 , 109-120 (2004)"
BD000409,IPN,Neat resin,,,Two Tg;No complete mixing,poly(isobutyl acrylate)//poly(tert-butyl acrylate),,,"Type: addition

Mechanism: radical

Style: emulsion polymn.

Solvent: H2O

Initiator: K2S2O8

Additives: sodium lauryl sulfate,samll amt. of tetramethyleneglycol dimethacrylate and isoprene(crosslinker)

Condition: First monomer(iBA) polymd. at 60*30min and 90C*1h,then second monomer(tBA) added and polymd. at 60C*30min and 90C*1h under N2

Post-treatment: Emulsion cooled and pptd. with acetone and dil. HCl,washed with H2O and dried in vacuo,Yield;85-95%","Compression: Hot-pressed

Shape of Test Piece: Film",,11015-6-1-1,,,,"['Glass transition temp. ca -15 [C]', 'Method: DMA', 'Condition: Heating rate;1C/min&Frequency;11Hz', 'Remarks: Tg of PiBA,taken from the Fig.']",,C7H12O2,,,,,,,,,,,,,1,,128.17,P040007,11015-4-1-1,,C7H12O2,,,,,,,,,,,,,1,,128.17,P040010,11015-5-1-1,,,,,,,,,,,,,,,,,,,,,,,,,,,,,,,,,,,,,,,"Hourston, D. J.; Satgurunathan, R. , Journal of Applied Polymer Science , 29 , 10 , 2969-2980 (1984)"
BD000409,,Neat resin,,,Two Tg;No complete mixing,poly(isobutyl acrylate)//poly(tert-butyl acrylate),,Blend,"Type: addition

Mechanism: radical

Style: emulsion polymn.

Solvent: H2O

Initiator: K2S2O8

Additives: sodium lauryl sulfate,samll amt. of tetramethyleneglycol dimethacrylate and isoprene(crosslinker)

Condition: First monomer(iBA) polymd. at 60*30min and 90C*1h,then second monomer(tBA) added and polymd. at 60C*30min and 90C*1h under N2

Post-treatment: Emulsion cooled and pptd. with acetone and dil. HCl,washed with H2O and dried in vacuo,Yield;85-95%","Compression: Hot-pressed

Shape of Test Piece: Film",,11015-6-1-1,,,,"['Glass transition temp. ca -15 [C]', 'Method: DMA', 'Condition: Heating rate;1C/min&Frequency;11Hz', 'Remarks: Tg of PiBA,taken from the Fig.']",,C7H12O2,,,,,,,,,,,,,1,,128.17,P040007,11015-4-1-1,,C7H12O2,,,,,,,,,,,,,1,,128.17,P040010,11015-5-1-1,,,,,,,,,,,,,,,,,,,,,,,,,,,,,,,,,,,,,,,"Hourston, D. J.; Satgurunathan, R. , Journal of Applied Polymer Science , 29 , 10 , 2969-2980 (1984)"
BD000410,IPN,Neat resin,,,Two Tg;No complete mixing,poly(isobutyl acrylate)//poly(ethyl methacrylate),,,"Type: addition

Mechanism: radical

Style: emulsion polymn.

Solvent: H2O

Initiator: K2S2O8

Additives: sodium lauryl sulfate,samll amt. of tetramethyleneglycol dimethacrylate and isoprene(crosslinker)

Condition: First monomer(iBA) polymd. at 60*30min and 90C*1h,then second monomer(EMA) added and polymd. at 60C*30min and 90C*1h under N2

Post-treatment: Emulsion cooled and pptd. with acetone and dil. HCl,washed with H2O and dried in vacuo,Yield;85-95%","Compression: Hot-pressed

Shape of Test Piece: Film",,11015-3-1-1,,,,"['Glass transition temp. ca -15 [C]', 'Method: DMA', 'Condition: Heating rate;1C/min&Frequency;11Hz', 'Remarks: Tg of PiBA,taken from the Fig.']",,C7H12O2,,,,,,,,,,,,,1,,128.17,P040007,11015-1-1-1,,C6H10O2,,,,,,,,,,,,,1,,114.14,P040049,11015-2-1-1,,,,,,,,,,,,,,,,,,,,,,,,,,,,,,,,,,,,,,,"Hourston, D. J.; Satgurunathan, R. , Journal of Applied Polymer Science , 29 , 10 , 2969-2980 (1984)"
BD000410,,Neat resin,,,Two Tg;No complete mixing,poly(isobutyl acrylate)//poly(ethyl methacrylate),,Blend,"Type: addition

Mechanism: radical

Style: emulsion polymn.

Solvent: H2O

Initiator: K2S2O8

Additives: sodium lauryl sulfate,samll amt. of tetramethyleneglycol dimethacrylate and isoprene(crosslinker)

Condition: First monomer(iBA) polymd. at 60*30min and 90C*1h,then second monomer(EMA) added and polymd. at 60C*30min and 90C*1h under N2

Post-treatment: Emulsion cooled and pptd. with acetone and dil. HCl,washed with H2O and dried in vacuo,Yield;85-95%","Compression: Hot-pressed

Shape of Test Piece: Film",,11015-3-1-1,,,,"['Glass transition temp. ca -15 [C]', 'Method: DMA', 'Condition: Heating rate;1C/min&Frequency;11Hz', 'Remarks: Tg of PiBA,taken from the Fig.']",,C7H12O2,,,,,,,,,,,,,1,,128.17,P040007,11015-1-1-1,,C6H10O2,,,,,,,,,,,,,1,,114.14,P040049,11015-2-1-1,,,,,,,,,,,,,,,,,,,,,,,,,,,,,,,,,,,,,,,"Hourston, D. J.; Satgurunathan, R. , Journal of Applied Polymer Science , 29 , 10 , 2969-2980 (1984)"
BD000411,IPN,Neat resin,,,Two Tg;No complete mixing,poly(isobutyl acrylate)//poly(2-hydroxyethyl methacrylate),,,"Type: addition

Mechanism: radical

Style: emulsion polymn.

Solvent: H2O

Initiator: K2S2O8

Additives: sodium lauryl sulfate,samll amt. of tetramethyleneglycol dimethacrylate and isoprene(crosslinker)

Condition: First monomer(iBA) polymd. at 60*30min and 90C*1h,then second monomer(HEMA) added and polymd. at 60C*30min and 90C*1h under N2

Post-treatment: Emulsion cooled and pptd. with acetone and dil. HCl,washed with H2O and dried in vacuo,Yield;85-95%","Compression: Hot-pressed

Shape of Test Piece: Film",,11015-21-1-1,,,,"['Glass transition temp. ca -10 [C]', 'Method: DMA', 'Condition: Heating rate;1C/min&Frequency;11Hz', 'Remarks: Tg of PiBA,taken from the Fig.']",,C7H12O2,,,,,,,,,,,,,1,,128.17,P040007,11015-19-1-1,,C6H10O3,,,,,,,,,,,,,1,,130.14,P040102,11015-20-1-1,,,,,,,,,,,,,,,,,,,,,,,,,,,,,,,,,,,,,,,"Hourston, D. J.; Satgurunathan, R. , Journal of Applied Polymer Science , 29 , 10 , 2969-2980 (1984)"
BD000411,,Neat resin,,,Two Tg;No complete mixing,poly(isobutyl acrylate)//poly(2-hydroxyethyl methacrylate),,Blend,"Type: addition

Mechanism: radical

Style: emulsion polymn.

Solvent: H2O

Initiator: K2S2O8

Additives: sodium lauryl sulfate,samll amt. of tetramethyleneglycol dimethacrylate and isoprene(crosslinker)

Condition: First monomer(iBA) polymd. at 60*30min and 90C*1h,then second monomer(HEMA) added and polymd. at 60C*30min and 90C*1h under N2

Post-treatment: Emulsion cooled and pptd. with acetone and dil. HCl,washed with H2O and dried in vacuo,Yield;85-95%","Compression: Hot-pressed

Shape of Test Piece: Film",,11015-21-1-1,,,,"['Glass transition temp. ca -10 [C]', 'Method: DMA', 'Condition: Heating rate;1C/min&Frequency;11Hz', 'Remarks: Tg of PiBA,taken from the Fig.']",,C7H12O2,,,,,,,,,,,,,1,,128.17,P040007,11015-19-1-1,,C6H10O3,,,,,,,,,,,,,1,,130.14,P040102,11015-20-1-1,,,,,,,,,,,,,,,,,,,,,,,,,,,,,,,,,,,,,,,"Hourston, D. J.; Satgurunathan, R. , Journal of Applied Polymer Science , 29 , 10 , 2969-2980 (1984)"
BD000415,,Neat resin,,,,poly(methyl methacrylate)//poly(methyl methacrylate),,Blend,Reference: 13,Annealing: Annealed at 300-340C,,11076-3-1-1,,,,"['Glass transition temp. 368 [K]', 'Method: DSC']",,C5H8O2,,,,,,,,,,,,,1,,100.12,P040048,11076-1-1-1,,C5H8O2,,,,,,,,,,,,,1.25,,100.12,P040048,11076-2-1-1,,,,,,,,,,,,,,,,,,,,,,,,,,,,,,,,,,,,,,,"Koennecke, Klaus; Rehage, Guenther , Makromolekulare Chemie , 184 , 12 , 2679-2691 (1983)"
BD000415,,Neat resin,,,,poly(methyl methacrylate)//poly(methyl methacrylate),,Blend,,"Extrusion: Dried at 80C for 6h, then mixed by co-rotating twin-screw extruder at 245C, 40rpm",,13826-6-1-1,,,,"['Glass transition temp. ca 102 [C]', 'Method: DSC', 'Condition: Heating rate;10C/min', 'Remarks: Taken from the Fig.']",,C5H8O2,,,,,,,,,,,,,,100,100.12,P040048,13826-3-1-1,,C5H8O2,,,,,,,,,,,,,,0,100.12,P040048,13826-4-1-1,,,,,,,,,,,,,,,,,,,,,,,,,,,,,,,,,,,,,,,"Chu, Line-Hwa; Chiu, Wen-Yen; Tseng, Hsieng-Cheng , Polymer International , 35 , 1 , 95-103 (1994)"
BD000415,,Neat resin,"Mechanical blending, Co-rotating twin-screw extruder, 245C, 40rpm (samples predried at 80C, 6h), homogeneous blend",,,poly(methyl methacrylate)//poly(methyl methacrylate),,Blend,,,,13826-6-2-1,,,,"['Glass transition temp. ca 103 [C]', 'Method: DSC', 'Condition: Heating rate;10C/min', 'Remarks: Taken from the Fig.']",,C5H8O2,,,,,,,,,,,,,,80,100.12,P040048,13826-3-1-1,,C5H8O2,,,,,,,,,,,,,,20,100.12,P040048,13826-4-1-1,,,,,,,,,,,,,,,,,,,,,,,,,,,,,,,,,,,,,,,"Chu, Line-Hwa; Chiu, Wen-Yen; Tseng, Hsieng-Cheng , Polymer International , 35 , 1 , 95-103 (1994)"
BD000415,,Neat resin,"Mechanical blending, Co-rotating twin-screw extruder, 245C, 40rpm (samples predried at 80C, 6h), homogeneous blend",,,poly(methyl methacrylate)//poly(methyl methacrylate),,Blend,,,,13826-6-3-1,,,,"['Glass transition temp. ca 106 [C]', 'Method: DSC', 'Condition: Heating rate;10C/min', 'Remarks: Taken from the Fig.']",,C5H8O2,,,,,,,,,,,,,,60,100.12,P040048,13826-3-1-1,,C5H8O2,,,,,,,,,,,,,,40,100.12,P040048,13826-4-1-1,,,,,,,,,,,,,,,,,,,,,,,,,,,,,,,,,,,,,,,"Chu, Line-Hwa; Chiu, Wen-Yen; Tseng, Hsieng-Cheng , Polymer International , 35 , 1 , 95-103 (1994)"
BD000415,,Neat resin,"Mechanical blending, Co-rotating twin-screw extruder, 245C, 40rpm (samples predried at 80C, 6h), homogeneous blend",,,poly(methyl methacrylate)//poly(methyl methacrylate),,Blend,,,,13826-6-4-1,,,,"['Glass transition temp. ca 108 [C]', 'Method: DSC', 'Condition: Heating rate;10C/min', 'Remarks: Taken from the Fig.']",,C5H8O2,,,,,,,,,,,,,,40,100.12,P040048,13826-3-1-1,,C5H8O2,,,,,,,,,,,,,,60,100.12,P040048,13826-4-1-1,,,,,,,,,,,,,,,,,,,,,,,,,,,,,,,,,,,,,,,"Chu, Line-Hwa; Chiu, Wen-Yen; Tseng, Hsieng-Cheng , Polymer International , 35 , 1 , 95-103 (1994)"
BD000416,,Neat resin,"Soln. blending, Blended in THF/toluene [5/1 (v/v)] soln. at RT for 3h",,,poly(methyl methacrylate)//poly(methyl methacrylate)//poly(vinyl chloride),,Blend,,"Solvent casting: Cast from THF/toluene [5/1 (v/v)] soln. on Petri glass dish, solvent evapd., then film immersed in MeOH for 2days, dried at RT for 16h under vacuum and at 373K for 16h under vacuum

Shape of Test Piece: Film",,00370-7-1-1,,,,"['Glass transition temp. 373 [K]', 'Method: DSC', 'Condition: Heating rate;10K/min', 'Remarks: Initial and end temp. of glass transition (Tgi and Tge); 362 and 380K, Temp. range width between Tgi and Tge [Tg(width)]; 18K']",,C5H8O2,,,,,,,,,,,,,,50,100.12,P040048,,,C2H3Cl,,,,,,,,,,,,,,50,62.5,P050002,,3.1,394,,,,,,,,,,,,,,60,2.3,0/100,,,370,,,,,,,,,,,,,,,,"Gradient blending by a dissoln.-diffusion method, PVC/[THF/toluene (5/1, vol.)] soln. cast on Petri glass dish kept at RT for 20h, PMMA/[THF/toluene (5/1, vol.)] soln. poured on the cast PVC film (t=ca.100micron) at 333K (940ml of PMMA soln./m2 of cast PVC film), then solvent evapd.",,"Agari, Yasuyuki; Shimada, Masayuki; Ueda, Akira; Nagai, Susumu , Macromolecular Chemistry and Physics , 197 , 6 , 2017-2033 (1996)"
BD000418,,Neat resin,Blended in THF soln.,,Immiscible;DSC (two Tg),poly(methyl methacrylate)//poly(ethyl methacrylate),,Blend,,"Solvent casting: Cast from THF soln. onto glass plate, dried in vacuo at 113-128C for 15-23h

Shape of Test Piece: Film",,26589-4-1-1,,"['THF, MEK']",,"['Glass transition temp. 122.6 [C]', 'Method: DSC', 'Condition: Heating rate;20C/min & N2', 'Remarks: Tg of PMMA phase, inflection point of Cp of second scan']",,C6H10O2,,,,,,,,,,,,,,75,114.14,P040049,26589-1-1-1,,C5H8O2,,,,,,,,,,,,,,25,100.12,P040048,26589-2-1-1,,,,,,,,,,,,,,,,,,,,,,,,,,,,,,,,,,,,,,,"Hsu, Wen-Ping , Journal of Applied Polymer Science , 89 , 8 , 2088-2094 (2003)"
BD000418,,Neat resin,Blended in THF soln.,,Immiscible;DSC (two Tg),poly(methyl methacrylate)//poly(ethyl methacrylate),,Blend,,"Solvent casting: Cast from THF soln. onto glass plate, dried in vacuo at 113-128C for 15-23h

Shape of Test Piece: Film",,26589-4-2-1,,"['THF, MEK']",,"['Glass transition temp. 117.8 [C]', 'Method: DSC', 'Condition: Heating rate;20C/min & N2', 'Remarks: Tg of PMMA phase, inflection point of Cp of second scan']",,C6H10O2,,,,,,,,,,,,,,50,114.14,P040049,26589-1-1-1,,C5H8O2,,,,,,,,,,,,,,50,100.12,P040048,26589-2-1-1,,,,,,,,,,,,,,,,,,,,,,,,,,,,,,,,,,,,,,,"Hsu, Wen-Ping , Journal of Applied Polymer Science , 89 , 8 , 2088-2094 (2003)"
BD000418,,Neat resin,Blended in THF soln.,,Immiscible;DSC (two Tg),poly(methyl methacrylate)//poly(ethyl methacrylate),,Blend,,"Solvent casting: Cast from THF soln. onto glass plate, dried in vacuo at 113-128C for 15-23h

Shape of Test Piece: Film",,26589-4-3-1,,"['THF, MEK']",,"['Glass transition temp. 117.3 [C]', 'Method: DSC', 'Condition: Heating rate;20C/min & N2', 'Remarks: Tg of PMMA phase, inflection point of Cp of second scan']",,C6H10O2,,,,,,,,,,,,,,25,114.14,P040049,26589-1-1-1,,C5H8O2,,,,,,,,,,,,,,75,100.12,P040048,26589-2-1-1,,,,,,,,,,,,,,,,,,,,,,,,,,,,,,,,,,,,,,,"Hsu, Wen-Ping , Journal of Applied Polymer Science , 89 , 8 , 2088-2094 (2003)"
BD000419,,Neat resin,Blended in MEK soln.,,Miscible;DSC (single Tg),poly(methyl methacrylate)//poly(ethyl methacrylate)//poly[styrene-co-(p-hydroxystyrene)],,Blend,,"Solvent casting: Cast from MEK soln. onto glass plate, dried in vacuo at 113-128C for 15-23h

Shape of Test Piece: Film",,26589-7-1-1,,['MEK'],,"['Glass transition temp. 118.5 [C]', 'Method: DSC', 'Condition: Heating rate;20C/min & N2', 'Remarks: Inflection point of Cp of second scan']",,C6H10O2,,,,,,,,,,,,,,12.5,114.14,P040049,26589-1-1-1,,C5H8O2,,,,,,,,,,,,,,75,100.12,P040048,26589-2-1-1,,C8H8 / C8H8O,,,,,,,,,,,,,,12.5,104.15 / 120.15,P900450,26589-3-1-1,,,,,,,,,,,,,,,,,,,,"Hsu, Wen-Ping , Journal of Applied Polymer Science , 89 , 8 , 2088-2094 (2003)"
BD000419,,Neat resin,Blended in MEK soln.,,Miscible;DSC (single Tg),poly(methyl methacrylate)//poly(ethyl methacrylate)//poly[styrene-co-(p-hydroxystyrene)],,Blend,,"Solvent casting: Cast from MEK soln. onto glass plate, dried in vacuo at 113-128C for 15-23h

Shape of Test Piece: Film",,26589-7-2-1,,['MEK'],,"['Glass transition temp. 115.5 [C]', 'Method: DSC', 'Condition: Heating rate;20C/min & N2', 'Remarks: Inflection point of Cp of second scan']",,C6H10O2,,,,,,,,,,,,,,43.4,114.14,P040049,26589-1-1-1,,C5H8O2,,,,,,,,,,,,,,43.7,100.12,P040048,26589-2-1-1,,C8H8 / C8H8O,,,,,,,,,,,,,,12.9,104.15 / 120.15,P900450,26589-3-1-1,,,,,,,,,,,,,,,,,,,,"Hsu, Wen-Ping , Journal of Applied Polymer Science , 89 , 8 , 2088-2094 (2003)"
BD000419,,Neat resin,Blended in MEK soln.,,Miscible;DSC (single Tg),poly(methyl methacrylate)//poly(ethyl methacrylate)//poly[styrene-co-(p-hydroxystyrene)],,Blend,,"Solvent casting: Cast from MEK soln. onto glass plate, dried in vacuo at 113-128C for 15-23h

Shape of Test Piece: Film",,26589-7-3-1,,['MEK'],,"['Glass transition temp. 118.8 [C]', 'Method: DSC', 'Condition: Heating rate;20C/min & N2', 'Remarks: Inflection point of Cp of second scan']",,C6H10O2,,,,,,,,,,,,,,75,114.14,P040049,26589-1-1-1,,C5H8O2,,,,,,,,,,,,,,12.5,100.12,P040048,26589-2-1-1,,C8H8 / C8H8O,,,,,,,,,,,,,,12.5,104.15 / 120.15,P900450,26589-3-1-1,,,,,,,,,,,,,,,,,,,,"Hsu, Wen-Ping , Journal of Applied Polymer Science , 89 , 8 , 2088-2094 (2003)"
BD000419,,Neat resin,Blended in MEK soln.,,Miscible;DSC (single Tg),poly(methyl methacrylate)//poly(ethyl methacrylate)//poly[styrene-co-(p-hydroxystyrene)],,Blend,,"Solvent casting: Cast from MEK soln. onto glass plate, dried in vacuo at 113-128C for 15-23h

Shape of Test Piece: Film",,26589-7-4-1,,['MEK'],,"['Glass transition temp. 117.1 [C]', 'Method: DSC', 'Condition: Heating rate;20C/min & N2', 'Remarks: Inflection point of Cp of second scan']",,C6H10O2,,,,,,,,,,,,,,37.7,114.14,P040049,26589-1-1-1,,C5H8O2,,,,,,,,,,,,,,37.6,100.12,P040048,26589-2-1-1,,C8H8 / C8H8O,,,,,,,,,,,,,,24.7,104.15 / 120.15,P900450,26589-3-1-1,,,,,,,,,,,,,,,,,,,,"Hsu, Wen-Ping , Journal of Applied Polymer Science , 89 , 8 , 2088-2094 (2003)"
BD000419,,Neat resin,Blended in MEK soln.,,Miscible;DSC (single Tg),poly(methyl methacrylate)//poly(ethyl methacrylate)//poly[styrene-co-(p-hydroxystyrene)],,Blend,,"Solvent casting: Cast from MEK soln. onto glass plate, dried in vacuo at 113-128C for 15-23h

Shape of Test Piece: Film",,26589-7-5-1,,['MEK'],,"['Glass transition temp. 111.0 [C]', 'Method: DSC', 'Condition: Heating rate;20C/min & N2', 'Remarks: Inflection point of Cp of second scan']",,C6H10O2,,,,,,,,,,,,,,12.8,114.14,P040049,26589-1-1-1,,C5H8O2,,,,,,,,,,,,,,49.8,100.12,P040048,26589-2-1-1,,C8H8 / C8H8O,,,,,,,,,,,,,,37.4,104.15 / 120.15,P900450,26589-3-1-1,,,,,,,,,,,,,,,,,,,,"Hsu, Wen-Ping , Journal of Applied Polymer Science , 89 , 8 , 2088-2094 (2003)"
BD000419,,Neat resin,Blended in MEK soln.,,Miscible;DSC (single Tg),poly(methyl methacrylate)//poly(ethyl methacrylate)//poly[styrene-co-(p-hydroxystyrene)],,Blend,,"Solvent casting: Cast from MEK soln. onto glass plate, dried in vacuo at 113-128C for 15-23h

Shape of Test Piece: Film",,26589-7-6-1,,['MEK'],,"['Glass transition temp. 112.6 [C]', 'Method: DSC', 'Condition: Heating rate;20C/min & N2', 'Remarks: Inflection point of Cp of second scan']",,C6H10O2,,,,,,,,,,,,,,50,114.14,P040049,26589-1-1-1,,C5H8O2,,,,,,,,,,,,,,12.6,100.12,P040048,26589-2-1-1,,C8H8 / C8H8O,,,,,,,,,,,,,,37.4,104.15 / 120.15,P900450,26589-3-1-1,,,,,,,,,,,,,,,,,,,,"Hsu, Wen-Ping , Journal of Applied Polymer Science , 89 , 8 , 2088-2094 (2003)"
BD000419,Thermoplastic,,Blended in MEK soln.,,Miscible;DSC (single Tg),poly(methyl methacrylate)//poly(ethyl methacrylate)//poly[styrene-co-(p-hydroxystyrene)],,Blend,,"Solvent casting: Cast from MEK soln. onto glass plate, dried in vacuo at 113-128C for 15-23h

Shape of Test Piece: Film",,26589-7-1-1,,['MEK'],,"['Glass transition temp. 118.5 [C]', 'Method: DSC', 'Condition: Heating rate;20C/min & N2', 'Remarks: Inflection point of Cp of second scan']",,C6H10O2,,,,,,,,,,,,,,12.5,114.14,P040049,26589-1-1-1,,C5H8O2,,,,,,,,,,,,,,75,100.12,P040048,26589-2-1-1,,C8H8 / C8H8O,,,,,,,,,,,,,,12.5,104.15 / 120.15,P900450,26589-3-1-1,,,,,,,,,,,,,,,,,,,,"Hsu, Wen-Ping , Journal of Applied Polymer Science , 89 , 8 , 2088-2094 (2003)"
BD000419,Thermoplastic,,Blended in MEK soln.,,Miscible;DSC (single Tg),poly(methyl methacrylate)//poly(ethyl methacrylate)//poly[styrene-co-(p-hydroxystyrene)],,Blend,,"Solvent casting: Cast from MEK soln. onto glass plate, dried in vacuo at 113-128C for 15-23h
