Repository: williamschertzer/webScraper

File: glass_transition_temp.csv (part 8 of 62)
Shape of Test Piece: Film",,26589-7-2-1,,['MEK'],,"['Glass transition temp. 115.5 [C]', 'Method: DSC', 'Condition: Heating rate;20C/min & N2', 'Remarks: Inflection point of Cp of second scan']",,C6H10O2,,,,,,,,,,,,,,43.4,114.14,P040049,26589-1-1-1,,C5H8O2,,,,,,,,,,,,,,43.7,100.12,P040048,26589-2-1-1,,C8H8 / C8H8O,,,,,,,,,,,,,,12.9,104.15 / 120.15,P900450,26589-3-1-1,,,,,,,,,,,,,,,,,,,,"Hsu, Wen-Ping , Journal of Applied Polymer Science , 89 , 8 , 2088-2094 (2003)"
BD000419,Thermoplastic,,Blended in MEK soln.,,Miscible;DSC (single Tg),poly(methyl methacrylate)//poly(ethyl methacrylate)//poly[styrene-co-(p-hydroxystyrene)],,Blend,,"Solvent casting: Cast from MEK soln. onto glass plate, dried in vacuo at 113-128C for 15-23h

Shape of Test Piece: Film",,26589-7-3-1,,['MEK'],,"['Glass transition temp. 118.8 [C]', 'Method: DSC', 'Condition: Heating rate;20C/min & N2', 'Remarks: Inflection point of Cp of second scan']",,C6H10O2,,,,,,,,,,,,,,75,114.14,P040049,26589-1-1-1,,C5H8O2,,,,,,,,,,,,,,12.5,100.12,P040048,26589-2-1-1,,C8H8 / C8H8O,,,,,,,,,,,,,,12.5,104.15 / 120.15,P900450,26589-3-1-1,,,,,,,,,,,,,,,,,,,,"Hsu, Wen-Ping , Journal of Applied Polymer Science , 89 , 8 , 2088-2094 (2003)"
BD000419,Thermoplastic,,Blended in MEK soln.,,Miscible;DSC (single Tg),poly(methyl methacrylate)//poly(ethyl methacrylate)//poly[styrene-co-(p-hydroxystyrene)],,Blend,,"Solvent casting: Cast from MEK soln. onto glass plate, dried in vacuo at 113-128C for 15-23h

Shape of Test Piece: Film",,26589-7-4-1,,['MEK'],,"['Glass transition temp. 117.1 [C]', 'Method: DSC', 'Condition: Heating rate;20C/min & N2', 'Remarks: Inflection point of Cp of second scan']",,C6H10O2,,,,,,,,,,,,,,37.7,114.14,P040049,26589-1-1-1,,C5H8O2,,,,,,,,,,,,,,37.6,100.12,P040048,26589-2-1-1,,C8H8 / C8H8O,,,,,,,,,,,,,,24.7,104.15 / 120.15,P900450,26589-3-1-1,,,,,,,,,,,,,,,,,,,,"Hsu, Wen-Ping , Journal of Applied Polymer Science , 89 , 8 , 2088-2094 (2003)"
BD000419,Thermoplastic,,Blended in MEK soln.,,Miscible;DSC (single Tg),poly(methyl methacrylate)//poly(ethyl methacrylate)//poly[styrene-co-(p-hydroxystyrene)],,Blend,,"Solvent casting: Cast from MEK soln. onto glass plate, dried in vacuo at 113-128C for 15-23h

Shape of Test Piece: Film",,26589-7-5-1,,['MEK'],,"['Glass transition temp. 111.0 [C]', 'Method: DSC', 'Condition: Heating rate;20C/min & N2', 'Remarks: Inflection point of Cp of second scan']",,C6H10O2,,,,,,,,,,,,,,12.8,114.14,P040049,26589-1-1-1,,C5H8O2,,,,,,,,,,,,,,49.8,100.12,P040048,26589-2-1-1,,C8H8 / C8H8O,,,,,,,,,,,,,,37.4,104.15 / 120.15,P900450,26589-3-1-1,,,,,,,,,,,,,,,,,,,,"Hsu, Wen-Ping , Journal of Applied Polymer Science , 89 , 8 , 2088-2094 (2003)"
BD000419,Thermoplastic,,Blended in MEK soln.,,Miscible;DSC (single Tg),poly(methyl methacrylate)//poly(ethyl methacrylate)//poly[styrene-co-(p-hydroxystyrene)],,Blend,,"Solvent casting: Cast from MEK soln. onto glass plate, dried in vacuo at 113-128C for 15-23h

Shape of Test Piece: Film",,26589-7-6-1,,['MEK'],,"['Glass transition temp. 112.6 [C]', 'Method: DSC', 'Condition: Heating rate;20C/min & N2', 'Remarks: Inflection point of Cp of second scan']",,C6H10O2,,,,,,,,,,,,,,50,114.14,P040049,26589-1-1-1,,C5H8O2,,,,,,,,,,,,,,12.6,100.12,P040048,26589-2-1-1,,C8H8 / C8H8O,,,,,,,,,,,,,,37.4,104.15 / 120.15,P900450,26589-3-1-1,,,,,,,,,,,,,,,,,,,,"Hsu, Wen-Ping , Journal of Applied Polymer Science , 89 , 8 , 2088-2094 (2003)"
BD000420,,Neat resin,(Soln. blending) Mixed in hot THF soln.,,Compatible;DSC (single Tg),poly(methyl methacrylate)//poly[2-((ethyl){4-[(4-nitrophenyl)diazenyl]phenyl}amino)ethyl methacrylate],['MeOH'],Blend,,"Solvent casting: Cast from THF soln. in beaker

Drying: THF slowly evapd.

Shape of Test Piece: Film",,13487-27-1-1,,['hot THF'],,"['Glass transition temp. 108 [C]', 'Method: DSC', 'Condition: Heating rate;20C/min', 'Remarks: Second or third heating']",,C20H22N4O4,,,,,,,,,,,,,,50,382.41,P044251,13487-25-1-1,,C5H8O2,,,,,,,,,,,,,,50,100.12,P040048,13487-26-1-1,,,,,,,,,,,,,,,,,,,,,,,,,,,,,,,,,,,,,,,"Xie, Shuang; Natansohn, Almeria; Rochon, Paul , Macromolecules , 27 , 6 , 1489-1492 (1994)"
BD000420,"Thermoplastic,Non-linear optical(NLO),Reversible optical storage function,Amorphous",,(Soln. blending) Mixed in hot THF soln.,,Compatible;DSC (single Tg),poly(methyl methacrylate)//poly[2-((ethyl){4-[(4-nitrophenyl)diazenyl]phenyl}amino)ethyl methacrylate],['MeOH'],Blend,,"Solvent casting: Cast from THF soln. in beaker

Drying: THF slowly evapd.

Shape of Test Piece: Film",,13487-27-1-1,,['hot THF'],,"['Glass transition temp. 108 [C]', 'Method: DSC', 'Condition: Heating rate;20C/min', 'Remarks: Second or third heating']",,C20H22N4O4,,,,,,,,,,,,,,50,382.41,P044251,13487-25-1-1,,C5H8O2,,,,,,,,,,,,,,50,100.12,P040048,13487-26-1-1,,,,,,,,,,,,,,,,,,,,,,,,,,,,,,,,,,,,,,,"Xie, Shuang; Natansohn, Almeria; Rochon, Paul , Macromolecules , 27 , 6 , 1489-1492 (1994)"
BD000421,,Neat resin,(Soln. blending) Mixed in hot THF soln.,,"Compatible;DSC (single Tg), incompatible;CP-MAS 13C-NMR",poly(methyl methacrylate)//poly[2-(ethyl{4-[(4-nitrophenyl)diazenyl]phenyl}amino)ethyl acrylate],['MeOH'],Blend,,"Solvent casting: Cast from THF soln. in beaker

Drying: THF slowly evapd.

Shape of Test Piece: Film",,13487-9-1-1,,['hot THF'],,"['Glass transition temp. 105 [C]', 'Method: DSC', 'Condition: Heating rate;20C/min', 'Remarks: Second or third heating']",,C19H20N4O4,,,,,,,,,,,,,,50,368.39,P044252,13487-7-1-1,,C5H8O2,,,,,,,,,,,,,,50,100.12,P040048,13487-8-1-1,,,,,,,,,,,,,,,,,,,,,,,,,,,,,,,,,,,,,,,"Xie, Shuang; Natansohn, Almeria; Rochon, Paul , Macromolecules , 27 , 6 , 1489-1492 (1994)"
BD000421,"Thermoplastic,Non-linear optical(NLO),Reversible optical storage function,Amorphous",,(Soln. blending) Mixed in hot THF soln.,,"Compatible;DSC (single Tg), incompatible;CP-MAS 13C-NMR",poly(methyl methacrylate)//poly[2-(ethyl{4-[(4-nitrophenyl)diazenyl]phenyl}amino)ethyl acrylate],['MeOH'],Blend,,"Solvent casting: Cast from THF soln. in beaker

Drying: THF slowly evapd.

Shape of Test Piece: Film",,13487-9-1-1,,['hot THF'],,"['Glass transition temp. 105 [C]', 'Method: DSC', 'Condition: Heating rate;20C/min', 'Remarks: Second or third heating']",,C19H20N4O4,,,,,,,,,,,,,,50,368.39,P044252,13487-7-1-1,,C5H8O2,,,,,,,,,,,,,,50,100.12,P040048,13487-8-1-1,,,,,,,,,,,,,,,,,,,,,,,,,,,,,,,,,,,,,,,"Xie, Shuang; Natansohn, Almeria; Rochon, Paul , Macromolecules , 27 , 6 , 1489-1492 (1994)"
BD000421,,Neat resin,"(Soln. blending) Mixed in hot THF soln., pptd. from THF soln. into MeOH, filtered, then dried at ca.80C for several days in vacuo",,Compatible;DSC (single Tg),poly(methyl methacrylate)//poly[2-(ethyl{4-[(4-nitrophenyl)diazenyl]phenyl}amino)ethyl acrylate],['MeOH'],Blend,,,,13487-9-2-1,,['hot THF'],,"['Glass transition temp. ca 91 [C]', 'Method: DSC', 'Condition: Heating rate;20C/min', 'Remarks: Second or third heating, taken from the Fig.']",,C19H20N4O4,,,,,,,,,,,,,,92,368.39,P044252,13487-7-1-1,,C5H8O2,,,,,,,,,,,,,,8,100.12,P040048,13487-8-1-1,,,,,,,,,,,,,,,,,,,,,,,,,,,,,,,,,,,,,,,"Xie, Shuang; Natansohn, Almeria; Rochon, Paul , Macromolecules , 27 , 6 , 1489-1492 (1994)"
BD000421,,Neat resin,"(Soln. blending) Mixed in hot THF soln., pptd. from THF soln. into MeOH, filtered, then dried at ca.80C for several days in vacuo",,Compatible;DSC (single Tg),poly(methyl methacrylate)//poly[2-(ethyl{4-[(4-nitrophenyl)diazenyl]phenyl}amino)ethyl acrylate],['MeOH'],Blend,,,,13487-9-3-1,,['hot THF'],,"['Glass transition temp. ca 93 [C]', 'Method: DSC', 'Condition: Heating rate;20C/min', 'Remarks: Second or third heating, taken from the Fig.']",,C19H20N4O4,,,,,,,,,,,,,,79,368.39,P044252,13487-7-1-1,,C5H8O2,,,,,,,,,,,,,,21,100.12,P040048,13487-8-1-1,,,,,,,,,,,,,,,,,,,,,,,,,,,,,,,,,,,,,,,"Xie, Shuang; Natansohn, Almeria; Rochon, Paul , Macromolecules , 27 , 6 , 1489-1492 (1994)"
BD000421,,Neat resin,"(Soln. blending) Mixed in hot THF soln., pptd. from THF soln. into MeOH, filtered, then dried at ca.80C for several days in vacuo",,Compatible;DSC (single Tg),poly(methyl methacrylate)//poly[2-(ethyl{4-[(4-nitrophenyl)diazenyl]phenyl}amino)ethyl acrylate],['MeOH'],Blend,,,,13487-9-4-1,,['hot THF'],,"['Glass transition temp. ca 91 [C]', 'Method: DSC', 'Condition: Heating rate;20C/min', 'Remarks: Second or third heating, taken from the Fig.']",,C19H20N4O4,,,,,,,,,,,,,,55,368.39,P044252,13487-7-1-1,,C5H8O2,,,,,,,,,,,,,,45,100.12,P040048,13487-8-1-1,,,,,,,,,,,,,,,,,,,,,,,,,,,,,,,,,,,,,,,"Xie, Shuang; Natansohn, Almeria; Rochon, Paul , Macromolecules , 27 , 6 , 1489-1492 (1994)"
BD000421,,Neat resin,"(Soln. blending) Mixed in hot THF soln., pptd. from THF soln. into MeOH, filtered, then dried at ca.80C for several days in vacuo",,Compatible;DSC (single Tg),poly(methyl methacrylate)//poly[2-(ethyl{4-[(4-nitrophenyl)diazenyl]phenyl}amino)ethyl acrylate],['MeOH'],Blend,,,,13487-9-5-1,,['hot THF'],,"['Glass transition temp. ca 91 [C]', 'Method: DSC', 'Condition: Heating rate;20C/min', 'Remarks: Second or third heating, taken from the Fig.']",,C19H20N4O4,,,,,,,,,,,,,,34,368.39,P044252,13487-7-1-1,,C5H8O2,,,,,,,,,,,,,,66,100.12,P040048,13487-8-1-1,,,,,,,,,,,,,,,,,,,,,,,,,,,,,,,,,,,,,,,"Xie, Shuang; Natansohn, Almeria; Rochon, Paul , Macromolecules , 27 , 6 , 1489-1492 (1994)"
BD000421,"Thermoplastic,Non-linear optical(NLO),Reversible optical storage function,Amorphous",,"(Soln. blending) Mixed in hot THF soln., pptd. from THF soln. into MeOH, filtered, then dried at ca.80C for several days in vacuo",,Compatible;DSC (single Tg),poly(methyl methacrylate)//poly[2-(ethyl{4-[(4-nitrophenyl)diazenyl]phenyl}amino)ethyl acrylate],['MeOH'],Blend,,,,13487-9-2-1,,['hot THF'],,"['Glass transition temp. ca 91 [C]', 'Method: DSC', 'Condition: Heating rate;20C/min', 'Remarks: Second or third heating, taken from the Fig.']",,C19H20N4O4,,,,,,,,,,,,,,92,368.39,P044252,13487-7-1-1,,C5H8O2,,,,,,,,,,,,,,8,100.12,P040048,13487-8-1-1,,,,,,,,,,,,,,,,,,,,,,,,,,,,,,,,,,,,,,,"Xie, Shuang; Natansohn, Almeria; Rochon, Paul , Macromolecules , 27 , 6 , 1489-1492 (1994)"
BD000421,"Thermoplastic,Non-linear optical(NLO),Reversible optical storage function,Amorphous",,"(Soln. blending) Mixed in hot THF soln., pptd. from THF soln. into MeOH, filtered, then dried at ca.80C for several days in vacuo",,Compatible;DSC (single Tg),poly(methyl methacrylate)//poly[2-(ethyl{4-[(4-nitrophenyl)diazenyl]phenyl}amino)ethyl acrylate],['MeOH'],Blend,,,,13487-9-3-1,,['hot THF'],,"['Glass transition temp. ca 93 [C]', 'Method: DSC', 'Condition: Heating rate;20C/min', 'Remarks: Second or third heating, taken from the Fig.']",,C19H20N4O4,,,,,,,,,,,,,,79,368.39,P044252,13487-7-1-1,,C5H8O2,,,,,,,,,,,,,,21,100.12,P040048,13487-8-1-1,,,,,,,,,,,,,,,,,,,,,,,,,,,,,,,,,,,,,,,"Xie, Shuang; Natansohn, Almeria; Rochon, Paul , Macromolecules , 27 , 6 , 1489-1492 (1994)"
BD000421,"Thermoplastic,Non-linear optical(NLO),Reversible optical storage function,Amorphous",,"(Soln. blending) Mixed in hot THF soln., pptd. from THF soln. into MeOH, filtered, then dried at ca.80C for several days in vacuo",,Compatible;DSC (single Tg),poly(methyl methacrylate)//poly[2-(ethyl{4-[(4-nitrophenyl)diazenyl]phenyl}amino)ethyl acrylate],['MeOH'],Blend,,,,13487-9-4-1,,['hot THF'],,"['Glass transition temp. ca 91 [C]', 'Method: DSC', 'Condition: Heating rate;20C/min', 'Remarks: Second or third heating, taken from the Fig.']",,C19H20N4O4,,,,,,,,,,,,,,55,368.39,P044252,13487-7-1-1,,C5H8O2,,,,,,,,,,,,,,45,100.12,P040048,13487-8-1-1,,,,,,,,,,,,,,,,,,,,,,,,,,,,,,,,,,,,,,,"Xie, Shuang; Natansohn, Almeria; Rochon, Paul , Macromolecules , 27 , 6 , 1489-1492 (1994)"
BD000421,"Thermoplastic,Non-linear optical(NLO),Reversible optical storage function,Amorphous",,"(Soln. blending) Mixed in hot THF soln., pptd. from THF soln. into MeOH, filtered, then dried at ca.80C for several days in vacuo",,Compatible;DSC (single Tg),poly(methyl methacrylate)//poly[2-(ethyl{4-[(4-nitrophenyl)diazenyl]phenyl}amino)ethyl acrylate],['MeOH'],Blend,,,,13487-9-5-1,,['hot THF'],,"['Glass transition temp. ca 91 [C]', 'Method: DSC', 'Condition: Heating rate;20C/min', 'Remarks: Second or third heating, taken from the Fig.']",,C19H20N4O4,,,,,,,,,,,,,,34,368.39,P044252,13487-7-1-1,,C5H8O2,,,,,,,,,,,,,,66,100.12,P040048,13487-8-1-1,,,,,,,,,,,,,,,,,,,,,,,,,,,,,,,,,,,,,,,"Xie, Shuang; Natansohn, Almeria; Rochon, Paul , Macromolecules , 27 , 6 , 1489-1492 (1994)"
BD000422,,Neat resin,,,,poly(methyl methacrylate)//poly(vinyl chloride),,Blend,"Reactant: MMA

Type: reaction blend

Mechanism: radical

Style: bulk polymn.

Initiator: benzoyl peroxide(BPO)

Additives: stabilizer

Condition: dry-blended mixture of PVC/MMA monomer(15phr/PVC)/BPO/stabilizer reactively extruded at 180C via twin-screw extruder(residence time; 5min)","Compression: 160C

Shape of Test Piece: Film

Remarks: t=ca. 0.4mm",,30552-2-1-1,,,,"['Glass transition temp. ca 79.5 [C]', 'Method: DMA', 'Condition: Heating rate;2C/min & Frequency;1Hz', 'Remarks: tan(delta) peak temperature, taken from the Fig.6']",,C2H3Cl,,,,,,,,,,,,,100,,62.5,P050002,30552-1-1-1,,C5H8O2,,,,,,,,,,,,,15,,100.12,P040048,30552-6-1-1,,,,,,,,,,,,,,,,,,,,,,,,,,,,,,,,,,,,,,,"Haba, Y.; Shach-Caplan, M.; Cohen, Y.; Narkis, M.; Bianco-Peled, H. , Polymers for Advanced Technologies , 16 , 6 , 451-458 (2005)"
BD000422,"semi-IPN,Thermoplastic,Crystal",,,,,poly(methyl methacrylate)//poly(vinyl chloride),,Blend,"Reactant: MMA

Type: reaction blend

Mechanism: radical

Style: bulk polymn.

Initiator: benzoyl peroxide(BPO)

Additives: stabilizer

Condition: dry-blended mixture of PVC/MMA monomer(15phr/PVC)/BPO/stabilizer reactively extruded at 180C via twin-screw extruder(residence time; 5min)","Compression: 160C

Shape of Test Piece: Film

Remarks: t=ca. 0.4mm",,30552-2-1-1,,,,"['Glass transition temp. ca 79.5 [C]', 'Method: DMA', 'Condition: Heating rate;2C/min & Frequency;1Hz', 'Remarks: tan(delta) peak temperature, taken from the Fig.6']",,C2H3Cl,,,,,,,,,,,,,100,,62.5,P050002,30552-1-1-1,,C5H8O2,,,,,,,,,,,,,15,,100.12,P040048,30552-6-1-1,,,,,,,,,,,,,,,,,,,,,,,,,,,,,,,,,,,,,,,"Haba, Y.; Shach-Caplan, M.; Cohen, Y.; Narkis, M.; Bianco-Peled, H. , Polymers for Advanced Technologies , 16 , 6 , 451-458 (2005)"
BD000422,,Neat resin,Blended in internal mixer at 185-190C and 50 rpm for 10 min,,Flory-Huggins interaction parameter;ca. -7.1; equilibrium MeOH uptake measurement at 50C(Fig.1),poly(methyl methacrylate)//poly(vinyl chloride),,Blend,,"Compression: Compression molded at 190-200C

Shape of Test Piece: Sheet

Remarks: t = 1mm",,31004-3-1-1,,,,"['Glass transition temp. ca 83 [C]', 'Method: DSC', 'Condition: Heating rate;20C/min & N2', 'Remarks: Taken from the Fig.2']",,C2H3Cl,,,,,,,,,,,,90,,,62.5,P050002,31004-1-1-1,,C5H8O2,,,,,,,,,,,,10,,,100.12,P040048,31004-2-1-1,,,,,,,,,,,,,,,,,,,,,,,,,,,,,,,,,,,,,,,"Fekete, Erika; Foeldes, Eniko; Pukanszky, Bela , European Polymer Journal , 41 , 4 , 727-736 (2005)"
BD000422,Thermoplastic,,Blended in internal mixer at 185-190C and 50 rpm for 10 min,,Flory-Huggins interaction parameter;ca. -7.1; equilibrium MeOH uptake measurement at 50C(Fig.1),poly(methyl methacrylate)//poly(vinyl chloride),,Blend,,"Compression: Compression molded at 190-200C

Shape of Test Piece: Sheet

Remarks: t = 1mm",,31004-3-1-1,,,,"['Glass transition temp. ca 83 [C]', 'Method: DSC', 'Condition: Heating rate;20C/min & N2', 'Remarks: Taken from the Fig.2']",,C2H3Cl,,,,,,,,,,,,90,,,62.5,P050002,31004-1-1-1,,C5H8O2,,,,,,,,,,,,10,,,100.12,P040048,31004-2-1-1,,,,,,,,,,,,,,,,,,,,,,,,,,,,,,,,,,,,,,,"Fekete, Erika; Foeldes, Eniko; Pukanszky, Bela , European Polymer Journal , 41 , 4 , 727-736 (2005)"
BD000422,,Neat resin,mixed stabilized PVC powder with PMMA particles,,,poly(methyl methacrylate)//poly(vinyl chloride),,Blend,,"Extrusion & Compression: Extruded via twin-screw extruder(L/D=6) at 180C, 20rpm, then extruded pellet compressed at 160C

Shape of Test Piece: Film

Remarks: t=ca. 0.4mm",,30552-5-1-1,,,,"['Glass transition temp. ca 87.9 [C]', 'Method: DMA', 'Condition: Heating rate;2C/min & Frequency;1Hz', 'Remarks: tan(delta) peak temperature, taken from the Fig. 7']",,C2H3Cl,,,,,,,,,,,,,100,,62.5,P050002,30552-1-1-1,,C5H8O2,,,,,,,,,,,,,15,,100.12,P040048,30552-9-1-1,,,,,,,,,,,,,,,,,,,,,,,,,,,,,,,,,,,,,,,"Haba, Y.; Shach-Caplan, M.; Cohen, Y.; Narkis, M.; Bianco-Peled, H. , Polymers for Advanced Technologies , 16 , 6 , 451-458 (2005)"
BD000422,,Neat resin,mixed stabilized PVC powder with PMMA particles,,,poly(methyl methacrylate)//poly(vinyl chloride),,Blend,,"Extrusion & Compression: Extruded via twin-screw extruder(L/D=6) at 180C, 20rpm, then extruded pellet compressed at 160C

Shape of Test Piece: Film

Remarks: t=ca. 0.4mm",,30552-5-2-1,,,,"['Glass transition temp. ca 90.2 [C]', 'Method: DMA', 'Condition: Heating rate;2C/min & Frequency;1Hz', 'Remarks: tan(delta) peak temperature, taken from the Fig. 7']",,C2H3Cl,,,,,,,,,,,,,100,,62.5,P050002,30552-1-1-1,,C5H8O2,,,,,,,,,,,,,30,,100.12,P040048,30552-9-1-1,,,,,,,,,,,,,,,,,,,,,,,,,,,,,,,,,,,,,,,"Haba, Y.; Shach-Caplan, M.; Cohen, Y.; Narkis, M.; Bianco-Peled, H. , Polymers for Advanced Technologies , 16 , 6 , 451-458 (2005)"
BD000422,,Neat resin,mixed stabilized PVC powder with PMMA particles,,,poly(methyl methacrylate)//poly(vinyl chloride),,Blend,,"Extrusion & Compression: Extruded via twin-screw extruder(L/D=6) at 180C, 20rpm, then extruded pellet compressed at 160C

Shape of Test Piece: Film

Remarks: t=ca. 0.4mm",,30552-5-3-1,,,,"['Glass transition temp. ca 93.6 [C]', 'Method: DMA', 'Condition: Heating rate;2C/min & Frequency;1Hz', 'Remarks: tan(delta) peak temperature, taken from the Fig. 7']",,C2H3Cl,,,,,,,,,,,,,100,,62.5,P050002,30552-1-1-1,,C5H8O2,,,,,,,,,,,,,45,,100.12,P040048,30552-9-1-1,,,,,,,,,,,,,,,,,,,,,,,,,,,,,,,,,,,,,,,"Haba, Y.; Shach-Caplan, M.; Cohen, Y.; Narkis, M.; Bianco-Peled, H. , Polymers for Advanced Technologies , 16 , 6 , 451-458 (2005)"
BD000422,"linear,Thermoplastic,Crystal",,mixed stabilized PVC powder with PMMA particles,,,poly(methyl methacrylate)//poly(vinyl chloride),,Blend,,"Extrusion & Compression: Extruded via twin-screw extruder(L/D=6) at 180C, 20rpm, then extruded pellet compressed at 160C

Shape of Test Piece: Film

Remarks: t=ca. 0.4mm",,30552-5-1-1,,,,"['Glass transition temp. ca 87.9 [C]', 'Method: DMA', 'Condition: Heating rate;2C/min & Frequency;1Hz', 'Remarks: tan(delta) peak temperature, taken from the Fig. 7']",,C2H3Cl,,,,,,,,,,,,,100,,62.5,P050002,30552-1-1-1,,C5H8O2,,,,,,,,,,,,,15,,100.12,P040048,30552-9-1-1,,,,,,,,,,,,,,,,,,,,,,,,,,,,,,,,,,,,,,,"Haba, Y.; Shach-Caplan, M.; Cohen, Y.; Narkis, M.; Bianco-Peled, H. , Polymers for Advanced Technologies , 16 , 6 , 451-458 (2005)"
BD000422,"linear,Thermoplastic,Crystal",,mixed stabilized PVC powder with PMMA particles,,,poly(methyl methacrylate)//poly(vinyl chloride),,Blend,,"Extrusion & Compression: Extruded via twin-screw extruder(L/D=6) at 180C, 20rpm, then extruded pellet compressed at 160C

Shape of Test Piece: Film

Remarks: t=ca. 0.4mm",,30552-5-2-1,,,,"['Glass transition temp. ca 90.2 [C]', 'Method: DMA', 'Condition: Heating rate;2C/min & Frequency;1Hz', 'Remarks: tan(delta) peak temperature, taken from the Fig. 7']",,C2H3Cl,,,,,,,,,,,,,100,,62.5,P050002,30552-1-1-1,,C5H8O2,,,,,,,,,,,,,30,,100.12,P040048,30552-9-1-1,,,,,,,,,,,,,,,,,,,,,,,,,,,,,,,,,,,,,,,"Haba, Y.; Shach-Caplan, M.; Cohen, Y.; Narkis, M.; Bianco-Peled, H. , Polymers for Advanced Technologies , 16 , 6 , 451-458 (2005)"
BD000422,"linear,Thermoplastic,Crystal",,mixed stabilized PVC powder with PMMA particles,,,poly(methyl methacrylate)//poly(vinyl chloride),,Blend,,"Extrusion & Compression: Extruded via twin-screw extruder(L/D=6) at 180C, 20rpm, then extruded pellet compressed at 160C

Shape of Test Piece: Film

Remarks: t=ca. 0.4mm",,30552-5-3-1,,,,"['Glass transition temp. ca 93.6 [C]', 'Method: DMA', 'Condition: Heating rate;2C/min & Frequency;1Hz', 'Remarks: tan(delta) peak temperature, taken from the Fig. 7']",,C2H3Cl,,,,,,,,,,,,,100,,62.5,P050002,30552-1-1-1,,C5H8O2,,,,,,,,,,,,,45,,100.12,P040048,30552-9-1-1,,,,,,,,,,,,,,,,,,,,,,,,,,,,,,,,,,,,,,,"Haba, Y.; Shach-Caplan, M.; Cohen, Y.; Narkis, M.; Bianco-Peled, H. , Polymers for Advanced Technologies , 16 , 6 , 451-458 (2005)"
BD000423,,Neat resin,(Mechanical blending) melt blended at 200C,,,poly(methyl methacrylate)//poly(vinylidene fluoride),,Blend,,"Compression: Melt pressed between Upilex films on heated press

Quenching: Quenched in liq. N2

Shape of Test Piece: Film

Remarks: t = 50-100micron",,13006-3-1-1,,,,"['Glass transition temp. ca 65 [C]', 'Method: TMA', 'Condition: Heating rate;10C/min & N2, 10kg/cm2, penetration mode', 'Remarks: Taken from the Fig.']",,C2H2F2,,,,,,,,,,,,,,90,64.03,P050003,13006-1-1-1,,C5H8O2,,,,,,,,,,,,,,10,100.12,P040048,13006-2-1-1,,,,,,,,,,,,,,,,,,,,,,,,,,,,,,,,,,,,,,,"Tsutsumi, Naoto; Terao, Masaru; Kiyotsukuri, Tsuyoshi , Polymer , 34 , 1 , 90-94 (1993)"
BD000423,,Neat resin,(Mechanical blending) melt blended at 200C,,,poly(methyl methacrylate)//poly(vinylidene fluoride),,Blend,,"Compression: Melt pressed between Upilex films on heated press

Quenching: Quenched in liq. N2

Shape of Test Piece: Film

Remarks: t = 50-100micron",,13006-3-3-1,,,,"['Glass transition temp. ca 60 [C]', 'Method: TMA', 'Condition: Heating rate;10C/min & N2, 10kg/cm2, penetration mode', 'Remarks: Taken from the Fig.']",,C2H2F2,,,,,,,,,,,,,,80,64.03,P050003,13006-1-1-1,,C5H8O2,,,,,,,,,,,,,,20,100.12,P040048,13006-2-1-1,,,,,,,,,,,,,,,,,,,,,,,,,,,,,,,,,,,,,,,"Tsutsumi, Naoto; Terao, Masaru; Kiyotsukuri, Tsuyoshi , Polymer , 34 , 1 , 90-94 (1993)"
BD000423,,Neat resin,(Mechanical blending) melt blended at 200C,,,poly(methyl methacrylate)//poly(vinylidene fluoride),,Blend,,"Compression: Melt pressed between Upilex films on heated press

Quenching: Quenched in liq. N2

Shape of Test Piece: Film

Remarks: t = 50-100micron",,13006-3-5-1,,,,"['Glass transition temp. ca 59 [C]', 'Method: TMA', 'Condition: Heating rate;10C/min & N2, 10kg/cm2, penetration mode', 'Remarks: Taken from the Fig.']",,C2H2F2,,,,,,,,,,,,,,70,64.03,P050003,13006-1-1-1,,C5H8O2,,,,,,,,,,,,,,30,100.12,P040048,13006-2-1-1,,,,,,,,,,,,,,,,,,,,,,,,,,,,,,,,,,,,,,,"Tsutsumi, Naoto; Terao, Masaru; Kiyotsukuri, Tsuyoshi , Polymer , 34 , 1 , 90-94 (1993)"
BD000423,,Neat resin,(Mechanical blending) melt blended at 200C,,,poly(methyl methacrylate)//poly(vinylidene fluoride),,Blend,,"Compression: Melt pressed between Upilex films on heated press

Quenching: Quenched in liq. N2

Shape of Test Piece: Film

Remarks: t = 50-100micron",,13006-3-6-1,,,,"['Glass transition temp. ca 63 [C]', 'Method: TMA', 'Condition: Heating rate;10C/min & N2, 10kg/cm2, penetration mode', 'Remarks: Taken from the Fig.']",,C2H2F2,,,,,,,,,,,,,,60,64.03,P050003,13006-1-1-1,,C5H8O2,,,,,,,,,,,,,,40,100.12,P040048,13006-2-1-1,,,,,,,,,,,,,,,,,,,,,,,,,,,,,,,,,,,,,,,"Tsutsumi, Naoto; Terao, Masaru; Kiyotsukuri, Tsuyoshi , Polymer , 34 , 1 , 90-94 (1993)"
BD000423,,Neat resin,(Mechanical blending) melt blended at 200C,,,poly(methyl methacrylate)//poly(vinylidene fluoride),,Blend,,"Compression: Melt pressed between Upilex films on heated press

Quenching: Quenched in liq. N2

Shape of Test Piece: Film

Remarks: t = 50-100micron",,13006-3-7-1,,,,"['Glass transition temp. 50 [C]', 'Method: TMA', 'Condition: Heating rate;10C/min & N2, 10kg/cm2, penetration mode']",,C2H2F2,,,,,,,,,,,,,,50,64.03,P050003,13006-1-1-1,,C5H8O2,,,,,,,,,,,,,,50,100.12,P040048,13006-2-1-1,,,,,,,,,,,,,,,,,,,,,,,,,,,,,,,,,,,,,,,"Tsutsumi, Naoto; Terao, Masaru; Kiyotsukuri, Tsuyoshi , Polymer , 34 , 1 , 90-94 (1993)"
BD000423,,Neat resin,(Mechanical blending) melt blended at 200C,,,poly(methyl methacrylate)//poly(vinylidene fluoride),,Blend,,"Compression: Melt pressed between Upilex films on heated press

Quenching: Quenched in liq. N2

Shape of Test Piece: Film

Remarks: t = 50-100micron",,13006-3-8-1,,,,"['Glass transition temp. ca 72 [C]', 'Method: TMA', 'Condition: Heating rate;10C/min & N2, 10kg/cm2, penetration mode', 'Remarks: Taken from the Fig.']",,C2H2F2,,,,,,,,,,,,,,40,64.03,P050003,13006-1-1-1,,C5H8O2,,,,,,,,,,,,,,60,100.12,P040048,13006-2-1-1,,,,,,,,,,,,,,,,,,,,,,,,,,,,,,,,,,,,,,,"Tsutsumi, Naoto; Terao, Masaru; Kiyotsukuri, Tsuyoshi , Polymer , 34 , 1 , 90-94 (1993)"
BD000423,"linear,Thermoplastic,Crystal & Amorphous",,(Mechanical blending) melt blended at 200C,,,poly(methyl methacrylate)//poly(vinylidene fluoride),,Blend,,"Compression: Melt pressed between Upilex films on heated press

Quenching: Quenched in liq. N2

Shape of Test Piece: Film

Remarks: t = 50-100micron",,13006-3-1-1,,,,"['Glass transition temp. ca 65 [C]', 'Method: TMA', 'Condition: Heating rate;10C/min & N2, 10kg/cm2, penetration mode', 'Remarks: Taken from the Fig.']",,C2H2F2,,,,,,,,,,,,,,90,64.03,P050003,13006-1-1-1,,C5H8O2,,,,,,,,,,,,,,10,100.12,P040048,13006-2-1-1,,,,,,,,,,,,,,,,,,,,,,,,,,,,,,,,,,,,,,,"Tsutsumi, Naoto; Terao, Masaru; Kiyotsukuri, Tsuyoshi , Polymer , 34 , 1 , 90-94 (1993)"
BD000423,"linear,Thermoplastic,Crystal & Amorphous",,(Mechanical blending) melt blended at 200C,,,poly(methyl methacrylate)//poly(vinylidene fluoride),,Blend,,"Compression: Melt pressed between Upilex films on heated press

Quenching: Quenched in liq. N2

Shape of Test Piece: Film

Remarks: t = 50-100micron",,13006-3-3-1,,,,"['Glass transition temp. ca 60 [C]', 'Method: TMA', 'Condition: Heating rate;10C/min & N2, 10kg/cm2, penetration mode', 'Remarks: Taken from the Fig.']",,C2H2F2,,,,,,,,,,,,,,80,64.03,P050003,13006-1-1-1,,C5H8O2,,,,,,,,,,,,,,20,100.12,P040048,13006-2-1-1,,,,,,,,,,,,,,,,,,,,,,,,,,,,,,,,,,,,,,,"Tsutsumi, Naoto; Terao, Masaru; Kiyotsukuri, Tsuyoshi , Polymer , 34 , 1 , 90-94 (1993)"
BD000423,"linear,Thermoplastic,Crystal & Amorphous",,(Mechanical blending) melt blended at 200C,,,poly(methyl methacrylate)//poly(vinylidene fluoride),,Blend,,"Compression: Melt pressed between Upilex films on heated press

Quenching: Quenched in liq. N2

Shape of Test Piece: Film

Remarks: t = 50-100micron",,13006-3-5-1,,,,"['Glass transition temp. ca 59 [C]', 'Method: TMA', 'Condition: Heating rate;10C/min & N2, 10kg/cm2, penetration mode', 'Remarks: Taken from the Fig.']",,C2H2F2,,,,,,,,,,,,,,70,64.03,P050003,13006-1-1-1,,C5H8O2,,,,,,,,,,,,,,30,100.12,P040048,13006-2-1-1,,,,,,,,,,,,,,,,,,,,,,,,,,,,,,,,,,,,,,,"Tsutsumi, Naoto; Terao, Masaru; Kiyotsukuri, Tsuyoshi , Polymer , 34 , 1 , 90-94 (1993)"
BD000423,"linear,Thermoplastic,Crystal & Amorphous",,(Mechanical blending) melt blended at 200C,,,poly(methyl methacrylate)//poly(vinylidene fluoride),,Blend,,"Compression: Melt pressed between Upilex films on heated press

Quenching: Quenched in liq. N2

Shape of Test Piece: Film

Remarks: t = 50-100micron",,13006-3-6-1,,,,"['Glass transition temp. ca 63 [C]', 'Method: TMA', 'Condition: Heating rate;10C/min & N2, 10kg/cm2, penetration mode', 'Remarks: Taken from the Fig.']",,C2H2F2,,,,,,,,,,,,,,60,64.03,P050003,13006-1-1-1,,C5H8O2,,,,,,,,,,,,,,40,100.12,P040048,13006-2-1-1,,,,,,,,,,,,,,,,,,,,,,,,,,,,,,,,,,,,,,,"Tsutsumi, Naoto; Terao, Masaru; Kiyotsukuri, Tsuyoshi , Polymer , 34 , 1 , 90-94 (1993)"
BD000423,"linear,Thermoplastic,Crystal & Amorphous",,(Mechanical blending) melt blended at 200C,,,poly(methyl methacrylate)//poly(vinylidene fluoride),,Blend,,"Compression: Melt pressed between Upilex films on heated press

Quenching: Quenched in liq. N2

Shape of Test Piece: Film

Remarks: t = 50-100micron",,13006-3-7-1,,,,"['Glass transition temp. 50 [C]', 'Method: TMA', 'Condition: Heating rate;10C/min & N2, 10kg/cm2, penetration mode']",,C2H2F2,,,,,,,,,,,,,,50,64.03,P050003,13006-1-1-1,,C5H8O2,,,,,,,,,,,,,,50,100.12,P040048,13006-2-1-1,,,,,,,,,,,,,,,,,,,,,,,,,,,,,,,,,,,,,,,"Tsutsumi, Naoto; Terao, Masaru; Kiyotsukuri, Tsuyoshi , Polymer , 34 , 1 , 90-94 (1993)"
BD000423,"linear,Thermoplastic,Crystal & Amorphous",,(Mechanical blending) melt blended at 200C,,,poly(methyl methacrylate)//poly(vinylidene fluoride),,Blend,,"Compression: Melt pressed between Upilex films on heated press

Quenching: Quenched in liq. N2

Shape of Test Piece: Film

Remarks: t = 50-100micron",,13006-3-8-1,,,,"['Glass transition temp. ca 72 [C]', 'Method: TMA', 'Condition: Heating rate;10C/min & N2, 10kg/cm2, penetration mode', 'Remarks: Taken from the Fig.']",,C2H2F2,,,,,,,,,,,,,,40,64.03,P050003,13006-1-1-1,,C5H8O2,,,,,,,,,,,,,,60,100.12,P040048,13006-2-1-1,,,,,,,,,,,,,,,,,,,,,,,,,,,,,,,,,,,,,,,"Tsutsumi, Naoto; Terao, Masaru; Kiyotsukuri, Tsuyoshi , Polymer , 34 , 1 , 90-94 (1993)"
BD000424,,Neat resin,Mixed during polymn.,,Partially miscible;DMA,"poly(methyl methacrylate)//cis-1,4-polyisoprene//poly[1-(methoxycarbonyl)-1-methylethylene]-poly[(Z)-1-methylbut-1-ene-1,4-diyl]",,Blend,"Type: polymer reaction

Prepolymer name: natural rubber (NR) latex (60% concd. and high ammonia stabilised)

Polymer reaction condition: [Grafting] MMA and NR latex mixt. irradiated using gamma-ray to total dose of 5kGy under N2

Post-treatment: Latex coagulated into MeOH, coagulated rubber dried at 30C (MGNR2-2)

Polymn. remarks: Total PMMA (homo and grafted);17%","Irradn.: Irradiated at 5kGy&slash;h in air to total dose of 1500kGy

Shape of Test Piece: Disk

Remarks: d=ca.3mm, t=ca.1.5mm",,22326-4-1-3,High initial grafting efficiency,,,"['Glass transition temp. ca -42 [C]', 'Method: DMA', 'Condition: Heating rate;10K/min & Frequency;1Hz', 'Remarks: Temp. at tan(delta)max. (Tg for NR), another Tg for mixt. phase at ca.80C, taken from the Fig.1']",,C5H8,,,,,,,,,,,,,,,68.12,P060002,22326-1-1-1,,C5H8O2,,,,,,,,,,,,,,,100.12,P040048,22326-2-1-1,,C5H8O2 / C5H8,,,,,,,,,,,,,,,100.12 / 68.12,P903480,22326-3-1-1,,0.67,,,0.27,,,,,,,,,,,,8.0E(1),Irradiated at 5kGy/h in air to total dose of 3000kGy,-30,"Perera, M. C. S.; Rowen, C. C. , Polymer , 41 , 1 , 323-334 (1999)"
BD000424,,Neat resin,Mixed during polymn.,,Immiscible;DMA (two Tg),"poly(methyl methacrylate)//cis-1,4-polyisoprene//poly[1-(methoxycarbonyl)-1-methylethylene]-poly[(Z)-1-methylbut-1-ene-1,4-diyl]",,Blend,"Type: polymer reaction

Prepolymer name: natural rubber (NR) latex (60% concd. and high ammonia stabilised)

Polymer reaction condition: [Grafting] MMA and NR latex mixt. irradiated using gamma-ray to total dose of 5kGy under N2

Post-treatment: Latex coagulated into MeOH, coagulated rubber dried at 30C (MGNR2-3)

Polymn. remarks: Total PMMA (homo and grafted);33%","Irradn.: Irradiated at 5kGy&slash;h in air to total dose of 1500kGy

Shape of Test Piece: Disk

Remarks: d=ca.3mm, t=ca.1.5mm",,22326-4-2-3,Grafting efficiency;ca.50%,,,"['Glass transition temp. ca 130 [C]', 'Method: DMA', 'Condition: Heating rate;10K/min & Frequency;1Hz', 'Remarks: Temp. at tan(delta) peak (Tg for PMMA), taken from the Fig.2']",,C5H8,,,,,,,,,,,,,,,68.12,P060002,22326-1-1-1,,C5H8O2,,,,,,,,,,,,,,,100.12,P040048,22326-2-1-1,,C5H8O2 / C5H8,,,,,,,,,,,,,,,100.12 / 68.12,P903480,22326-3-1-1,,0.67,,,0.27,,,,,,,,,,,,8.0E(1),Irradiated at 5kGy/h in air to total dose of 3000kGy,-30,"Perera, M. C. S.; Rowen, C. C. , Polymer , 41 , 1 , 323-334 (1999)"
BD000424,Elastomer,,Mixed during polymn.,,Partially miscible;DMA,"poly(methyl methacrylate)//cis-1,4-polyisoprene//poly[1-(methoxycarbonyl)-1-methylethylene]-poly[(Z)-1-methylbut-1-ene-1,4-diyl]",,Blend,"Type: polymer reaction

Prepolymer name: natural rubber (NR) latex (60% concd. and high ammonia stabilised)

Polymer reaction condition: [Grafting] MMA and NR latex mixt. irradiated using gamma-ray to total dose of 5kGy under N2

Post-treatment: Latex coagulated into MeOH, coagulated rubber dried at 30C (MGNR2-2)

Polymn. remarks: Total PMMA (homo and grafted);17%","Irradn.: Irradiated at 5kGy&slash;h in air to total dose of 1500kGy

Shape of Test Piece: Disk

Remarks: d=ca.3mm, t=ca.1.5mm",,22326-4-1-3,High initial grafting efficiency,,,"['Glass transition temp. ca -42 [C]', 'Method: DMA', 'Condition: Heating rate;10K/min & Frequency;1Hz', 'Remarks: Temp. at tan(delta)max. (Tg for NR), another Tg for mixt. phase at ca.80C, taken from the Fig.1']",,C5H8,,,,,,,,,,,,,,,68.12,P060002,22326-1-1-1,,C5H8O2,,,,,,,,,,,,,,,100.12,P040048,22326-2-1-1,,C5H8O2 / C5H8,,,,,,,,,,,,,,,100.12 / 68.12,P903480,22326-3-1-1,,0.67,,,0.27,,,,,,,,,,,,8.0E(1),Irradiated at 5kGy/h in air to total dose of 3000kGy,-30,"Perera, M. C. S.; Rowen, C. C. , Polymer , 41 , 1 , 323-334 (1999)"
BD000424,Elastomer,,Mixed during polymn.,,Immiscible;DMA (two Tg),"poly(methyl methacrylate)//cis-1,4-polyisoprene//poly[1-(methoxycarbonyl)-1-methylethylene]-poly[(Z)-1-methylbut-1-ene-1,4-diyl]",,Blend,"Type: polymer reaction

Prepolymer name: natural rubber (NR) latex (60% concd. and high ammonia stabilised)

Polymer reaction condition: [Grafting] MMA and NR latex mixt. irradiated using gamma-ray to total dose of 5kGy under N2

Post-treatment: Latex coagulated into MeOH, coagulated rubber dried at 30C (MGNR2-3)

Polymn. remarks: Total PMMA (homo and grafted);33%","Irradn.: Irradiated at 5kGy&slash;h in air to total dose of 1500kGy

Shape of Test Piece: Disk

Remarks: d=ca.3mm, t=ca.1.5mm",,22326-4-2-3,Grafting efficiency;ca.50%,,,"['Glass transition temp. ca 130 [C]', 'Method: DMA', 'Condition: Heating rate;10K/min & Frequency;1Hz', 'Remarks: Temp. at tan(delta) peak (Tg for PMMA), taken from the Fig.2']",,C5H8,,,,,,,,,,,,,,,68.12,P060002,22326-1-1-1,,C5H8O2,,,,,,,,,,,,,,,100.12,P040048,22326-2-1-1,,C5H8O2 / C5H8,,,,,,,,,,,,,,,100.12 / 68.12,P903480,22326-3-1-1,,0.67,,,0.27,,,,,,,,,,,,8.0E(1),Irradiated at 5kGy/h in air to total dose of 3000kGy,-30,"Perera, M. C. S.; Rowen, C. C. , Polymer , 41 , 1 , 323-334 (1999)"
BD000424,,Neat resin,Mixed during polymn.,,Partially miscible;DMA,"poly(methyl methacrylate)//cis-1,4-polyisoprene//poly[1-(methoxycarbonyl)-1-methylethylene]-poly[(Z)-1-methylbut-1-ene-1,4-diyl]",,Blend,"Type: polymer reaction

Prepolymer name: natural rubber (NR) latex (60% concd. and high ammonia stabilised)

Polymer reaction condition: [Grafting] MMA and NR latex mixt. irradiated using gamma-ray to total dose of 5kGy under N2

Post-treatment: Latex coagulated into MeOH, coagulated rubber dried at 30C (MGNR2-2)

Polymn. remarks: Total PMMA (homo and grafted);17%","Irradn.: Irradiated at 5kGy&slash;h in air to total dose of 3000kGy

Shape of Test Piece: Disk

Remarks: d=ca.3mm, t=ca.1.5mm",,22326-4-1-4,High initial grafting efficiency,,,"['Glass transition temp. -30 [C]', 'Method: DMA', 'Condition: Heating rate;10K/min & Frequency;1Hz', 'Remarks: Temp. at tan(delta)max. (Tg for NR), another Tg for mixt. phase at ca.80C, taken from the Fig.1']",,C5H8,,,,,,,,,,,,,,,68.12,P060002,22326-1-1-1,,C5H8O2,,,,,,,,,,,,,,,100.12,P040048,22326-2-1-1,,C5H8O2 / C5H8,,,,,,,,,,,,,,,100.12 / 68.12,P903480,22326-3-1-1,,0.67,,,0.27,,,,,,,,,,,,8.0E(1),Irradiated at 5kGy/h in air to total dose of 3000kGy,-30,"Perera, M. C. S.; Rowen, C. C. , Polymer , 41 , 1 , 323-334 (1999)"
BD000424,,Neat resin,Mixed during polymn.,,Immiscible;DMA (two Tg),"poly(methyl methacrylate)//cis-1,4-polyisoprene//poly[1-(methoxycarbonyl)-1-methylethylene]-poly[(Z)-1-methylbut-1-ene-1,4-diyl]",,Blend,"Type: polymer reaction

Prepolymer name: natural rubber (NR) latex (60% concd. and high ammonia stabilised)

Polymer reaction condition: [Grafting] MMA and NR latex mixt. irradiated using gamma-ray to total dose of 5kGy under N2

Post-treatment: Latex coagulated into MeOH, coagulated rubber dried at 30C (MGNR2-3)

Polymn. remarks: Total PMMA (homo and grafted);33%","Irradn.: Irradiated at 5kGy&slash;h in air to total dose of 3000kGy

Shape of Test Piece: Disk

Remarks: d=ca.3mm, t=ca.1.5mm",,22326-4-2-4,Grafting efficiency;ca.50%,,,"['Glass transition temp. ca 95 [C]', 'Method: DMA', 'Condition: Heating rate;10K/min & Frequency;1Hz', 'Remarks: Temp. at tan(delta) peak (Tg for PMMA), taken from the Fig.2']",,C5H8,,,,,,,,,,,,,,,68.12,P060002,22326-1-1-1,,C5H8O2,,,,,,,,,,,,,,,100.12,P040048,22326-2-1-1,,C5H8O2 / C5H8,,,,,,,,,,,,,,,100.12 / 68.12,P903480,22326-3-1-1,,0.67,,,0.27,,,,,,,,,,,,8.0E(1),Irradiated at 5kGy/h in air to total dose of 3000kGy,-30,"Perera, M. C. S.; Rowen, C. C. , Polymer , 41 , 1 , 323-334 (1999)"
BD000424,Elastomer,,Mixed during polymn.,,Partially miscible;DMA,"poly(methyl methacrylate)//cis-1,4-polyisoprene//poly[1-(methoxycarbonyl)-1-methylethylene]-poly[(Z)-1-methylbut-1-ene-1,4-diyl]",,Blend,"Type: polymer reaction

Prepolymer name: natural rubber (NR) latex (60% concd. and high ammonia stabilised)

Polymer reaction condition: [Grafting] MMA and NR latex mixt. irradiated using gamma-ray to total dose of 5kGy under N2

Post-treatment: Latex coagulated into MeOH, coagulated rubber dried at 30C (MGNR2-2)

Polymn. remarks: Total PMMA (homo and grafted);17%","Irradn.: Irradiated at 5kGy&slash;h in air to total dose of 3000kGy

Shape of Test Piece: Disk

Remarks: d=ca.3mm, t=ca.1.5mm",,22326-4-1-4,High initial grafting efficiency,,,"['Glass transition temp. -30 [C]', 'Method: DMA', 'Condition: Heating rate;10K/min & Frequency;1Hz', 'Remarks: Temp. at tan(delta)max. (Tg for NR), another Tg for mixt. phase at ca.80C, taken from the Fig.1']",,C5H8,,,,,,,,,,,,,,,68.12,P060002,22326-1-1-1,,C5H8O2,,,,,,,,,,,,,,,100.12,P040048,22326-2-1-1,,C5H8O2 / C5H8,,,,,,,,,,,,,,,100.12 / 68.12,P903480,22326-3-1-1,,0.67,,,0.27,,,,,,,,,,,,8.0E(1),Irradiated at 5kGy/h in air to total dose of 3000kGy,-30,"Perera, M. C. S.; Rowen, C. C. , Polymer , 41 , 1 , 323-334 (1999)"
BD000424,Elastomer,,Mixed during polymn.,,Immiscible;DMA (two Tg),"poly(methyl methacrylate)//cis-1,4-polyisoprene//poly[1-(methoxycarbonyl)-1-methylethylene]-poly[(Z)-1-methylbut-1-ene-1,4-diyl]",,Blend,"Type: polymer reaction

Prepolymer name: natural rubber (NR) latex (60% concd. and high ammonia stabilised)

Polymer reaction condition: [Grafting] MMA and NR latex mixt. irradiated using gamma-ray to total dose of 5kGy under N2

Post-treatment: Latex coagulated into MeOH, coagulated rubber dried at 30C (MGNR2-3)

Polymn. remarks: Total PMMA (homo and grafted);33%","Irradn.: Irradiated at 5kGy&slash;h in air to total dose of 3000kGy

Shape of Test Piece: Disk

Remarks: d=ca.3mm, t=ca.1.5mm",,22326-4-2-4,Grafting efficiency;ca.50%,,,"['Glass transition temp. ca 95 [C]', 'Method: DMA', 'Condition: Heating rate;10K/min & Frequency;1Hz', 'Remarks: Temp. at tan(delta) peak (Tg for PMMA), taken from the Fig.2']",,C5H8,,,,,,,,,,,,,,,68.12,P060002,22326-1-1-1,,C5H8O2,,,,,,,,,,,,,,,100.12,P040048,22326-2-1-1,,C5H8O2 / C5H8,,,,,,,,,,,,,,,100.12 / 68.12,P903480,22326-3-1-1,,0.67,,,0.27,,,,,,,,,,,,8.0E(1),Irradiated at 5kGy/h in air to total dose of 3000kGy,-30,"Perera, M. C. S.; Rowen, C. C. , Polymer , 41 , 1 , 323-334 (1999)"
BD000424,,Neat resin,Mixed during polymn.,,Partially miscible;DMA,"poly(methyl methacrylate)//cis-1,4-polyisoprene//poly[1-(methoxycarbonyl)-1-methylethylene]-poly[(Z)-1-methylbut-1-ene-1,4-diyl]",,Blend,"Type: polymer reaction

Prepolymer name: natural rubber (NR) latex (60% concd. and high ammonia stabilised)

Polymer reaction condition: [Grafting] MMA and NR latex mixt. irradiated using gamma-ray to total dose of 5kGy under N2

Post-treatment: Latex coagulated into MeOH, coagulated rubber dried at 30C (MGNR2-2)

Polymn. remarks: Total PMMA (homo and grafted);17%","Irradn.: Irradiated at 5kGy&slash;h in air to total dose of 500kGy

Shape of Test Piece: Disk

Remarks: d=ca.3mm, t=ca.1.5mm",,22326-4-1-2,High initial grafting efficiency,,,"['Glass transition temp. ca -45 [C]', 'Method: DMA', 'Condition: Heating rate;10K/min & Frequency;1Hz', 'Remarks: Temp. at tan(delta)max. (Tg for NR), another Tg for mixt. phase at ca.80C, taken from the Fig.1']",,C5H8,,,,,,,,,,,,,,,68.12,P060002,22326-1-1-1,,C5H8O2,,,,,,,,,,,,,,,100.12,P040048,22326-2-1-1,,C5H8O2 / C5H8,,,,,,,,,,,,,,,100.12 / 68.12,P903480,22326-3-1-1,,0.67,,,0.27,,,,,,,,,,,,8.0E(1),Irradiated at 5kGy/h in air to total dose of 3000kGy,-30,"Perera, M. C. S.; Rowen, C. C. , Polymer , 41 , 1 , 323-334 (1999)"
BD000424,,Neat resin,Mixed during polymn.,,Immiscible;DMA (two Tg),"poly(methyl methacrylate)//cis-1,4-polyisoprene//poly[1-(methoxycarbonyl)-1-methylethylene]-poly[(Z)-1-methylbut-1-ene-1,4-diyl]",,Blend,"Type: polymer reaction
