Repository: williamschertzer/webScraper

File: glass_transition_temp.csv (part 9 of 62)
Prepolymer name: natural rubber (NR) latex (60% concd. and high ammonia stabilised)

Polymer reaction condition: [Grafting] MMA and NR latex mixt. irradiated using gamma-ray to total dose of 5kGy under N2

Post-treatment: Latex coagulated into MeOH, coagulated rubber dried at 30C (MGNR2-3)

Polymn. remarks: Total PMMA (homo and grafted);33%","Irradn.: Irradiated at 5kGy&slash;h in air to total dose of 500kGy

Shape of Test Piece: Disk

Remarks: d=ca.3mm, t=ca.1.5mm",,22326-4-2-2,Grafting efficiency;ca.50%,,,"['Glass transition temp. ca 144 [C]', 'Method: DMA', 'Condition: Heating rate;10K/min & Frequency;1Hz', 'Remarks: Temp. at tan(delta) peak (Tg for PMMA), another Tg for mixt. phase at 25C, taken from the Fig.2']",,C5H8,,,,,,,,,,,,,,,68.12,P060002,22326-1-1-1,,C5H8O2,,,,,,,,,,,,,,,100.12,P040048,22326-2-1-1,,C5H8O2 / C5H8,,,,,,,,,,,,,,,100.12 / 68.12,P903480,22326-3-1-1,,0.67,,,0.27,,,,,,,,,,,,8.0E(1),Irradiated at 5kGy/h in air to total dose of 3000kGy,-30,"Perera, M. C. S.; Rowen, C. C. , Polymer , 41 , 1 , 323-334 (1999)"
BD000424,Elastomer,,Mixed during polymn.,,Partially miscible;DMA,"poly(methyl methacrylate)//cis-1,4-polyisoprene//poly[1-(methoxycarbonyl)-1-methylethylene]-poly[(Z)-1-methylbut-1-ene-1,4-diyl]",,Blend,"Type: polymer reaction

Prepolymer name: natural rubber (NR) latex (60% concd. and high ammonia stabilised)

Polymer reaction condition: [Grafting] MMA and NR latex mixt. irradiated using gamma-ray to total dose of 5kGy under N2

Post-treatment: Latex coagulated into MeOH, coagulated rubber dried at 30C (MGNR2-2)

Polymn. remarks: Total PMMA (homo and grafted);17%","Irradn.: Irradiated at 5kGy&slash;h in air to total dose of 500kGy

Shape of Test Piece: Disk

Remarks: d=ca.3mm, t=ca.1.5mm",,22326-4-1-2,High initial grafting efficiency,,,"['Glass transition temp. ca -45 [C]', 'Method: DMA', 'Condition: Heating rate;10K/min & Frequency;1Hz', 'Remarks: Temp. at tan(delta)max. (Tg for NR), another Tg for mixt. phase at ca.80C, taken from the Fig.1']",,C5H8,,,,,,,,,,,,,,,68.12,P060002,22326-1-1-1,,C5H8O2,,,,,,,,,,,,,,,100.12,P040048,22326-2-1-1,,C5H8O2 / C5H8,,,,,,,,,,,,,,,100.12 / 68.12,P903480,22326-3-1-1,,0.67,,,0.27,,,,,,,,,,,,8.0E(1),Irradiated at 5kGy/h in air to total dose of 3000kGy,-30,"Perera, M. C. S.; Rowen, C. C. , Polymer , 41 , 1 , 323-334 (1999)"
BD000424,Elastomer,,Mixed during polymn.,,Immiscible;DMA (two Tg),"poly(methyl methacrylate)//cis-1,4-polyisoprene//poly[1-(methoxycarbonyl)-1-methylethylene]-poly[(Z)-1-methylbut-1-ene-1,4-diyl]",,Blend,"Type: polymer reaction

Prepolymer name: natural rubber (NR) latex (60% concd. and high ammonia stabilised)

Polymer reaction condition: [Grafting] MMA and NR latex mixt. irradiated using gamma-ray to total dose of 5kGy under N2

Post-treatment: Latex coagulated into MeOH, coagulated rubber dried at 30C (MGNR2-3)

Polymn. remarks: Total PMMA (homo and grafted);33%","Irradn.: Irradiated at 5kGy&slash;h in air to total dose of 500kGy

Shape of Test Piece: Disk

Remarks: d=ca.3mm, t=ca.1.5mm",,22326-4-2-2,Grafting efficiency;ca.50%,,,"['Glass transition temp. ca 144 [C]', 'Method: DMA', 'Condition: Heating rate;10K/min & Frequency;1Hz', 'Remarks: Temp. at tan(delta) peak (Tg for PMMA), another Tg for mixt. phase at 25C, taken from the Fig.2']",,C5H8,,,,,,,,,,,,,,,68.12,P060002,22326-1-1-1,,C5H8O2,,,,,,,,,,,,,,,100.12,P040048,22326-2-1-1,,C5H8O2 / C5H8,,,,,,,,,,,,,,,100.12 / 68.12,P903480,22326-3-1-1,,0.67,,,0.27,,,,,,,,,,,,8.0E(1),Irradiated at 5kGy/h in air to total dose of 3000kGy,-30,"Perera, M. C. S.; Rowen, C. C. , Polymer , 41 , 1 , 323-334 (1999)"
BD000424,,Neat resin,Mixed during polymn.,,Partially miscible;DMA,"poly(methyl methacrylate)//cis-1,4-polyisoprene//poly[1-(methoxycarbonyl)-1-methylethylene]-poly[(Z)-1-methylbut-1-ene-1,4-diyl]",,Blend,"Type: polymer reaction

Prepolymer name: natural rubber (NR) latex (60% concd. and high ammonia stabilised)

Polymer reaction condition: [Grafting] MMA and NR latex mixt. irradiated using gamma-ray to total dose of 5kGy under N2

Post-treatment: Latex coagulated into MeOH, coagulated rubber dried at 30C (MGNR2-2)

Polymn. remarks: Total PMMA (homo and grafted);17%","Shape of Test Piece: Disk

Remarks: Unirradiated, d=ca.3mm, t=ca.1.5mm",,22326-4-1-1,High initial grafting efficiency,,,"['Glass transition temp. -48 [C]', 'Method: DMA', 'Condition: Heating rate;10K/min & Frequency;1Hz', 'Remarks: Temp. at tan(delta)max., Tg for NR']",,C5H8,,,,,,,,,,,,,,,68.12,P060002,22326-1-1-1,,C5H8O2,,,,,,,,,,,,,,,100.12,P040048,22326-2-1-1,,C5H8O2 / C5H8,,,,,,,,,,,,,,,100.12 / 68.12,P903480,22326-3-1-1,,0.67,,,0.27,,,,,,,,,,,,8.0E(1),Irradiated at 5kGy/h in air to total dose of 3000kGy,-30,"Perera, M. C. S.; Rowen, C. C. , Polymer , 41 , 1 , 323-334 (1999)"
BD000424,,Neat resin,Mixed during polymn.,,Immiscible;DMA (two Tg),"poly(methyl methacrylate)//cis-1,4-polyisoprene//poly[1-(methoxycarbonyl)-1-methylethylene]-poly[(Z)-1-methylbut-1-ene-1,4-diyl]",,Blend,"Type: polymer reaction

Prepolymer name: natural rubber (NR) latex (60% concd. and high ammonia stabilised)

Polymer reaction condition: [Grafting] MMA and NR latex mixt. irradiated using gamma-ray to total dose of 5kGy under N2

Post-treatment: Latex coagulated into MeOH, coagulated rubber dried at 30C (MGNR2-3)

Polymn. remarks: Total PMMA (homo and grafted);33%","Shape of Test Piece: Disk

Remarks: Unirradiated, d=ca.3mm, t=ca.1.5mm",,22326-4-2-1,Grafting efficiency;ca.50%,,,"['Glass transition temp. ca 150 [C]', 'Method: DMA', 'Condition: Heating rate;10K/min & Frequency;1Hz', 'Remarks: Temp. at tan(delta) peak (Tg for PMMA), another Tg for mixt. phase at ca.80C, taken from the Fig.2']",,C5H8,,,,,,,,,,,,,,,68.12,P060002,22326-1-1-1,,C5H8O2,,,,,,,,,,,,,,,100.12,P040048,22326-2-1-1,,C5H8O2 / C5H8,,,,,,,,,,,,,,,100.12 / 68.12,P903480,22326-3-1-1,,0.67,,,0.27,,,,,,,,,,,,8.0E(1),Irradiated at 5kGy/h in air to total dose of 3000kGy,-30,"Perera, M. C. S.; Rowen, C. C. , Polymer , 41 , 1 , 323-334 (1999)"
BD000424,Elastomer,,Mixed during polymn.,,Partially miscible;DMA,"poly(methyl methacrylate)//cis-1,4-polyisoprene//poly[1-(methoxycarbonyl)-1-methylethylene]-poly[(Z)-1-methylbut-1-ene-1,4-diyl]",,Blend,"Type: polymer reaction

Prepolymer name: natural rubber (NR) latex (60% concd. and high ammonia stabilised)

Polymer reaction condition: [Grafting] MMA and NR latex mixt. irradiated using gamma-ray to total dose of 5kGy under N2

Post-treatment: Latex coagulated into MeOH, coagulated rubber dried at 30C (MGNR2-2)

Polymn. remarks: Total PMMA (homo and grafted);17%","Shape of Test Piece: Disk

Remarks: Unirradiated, d=ca.3mm, t=ca.1.5mm",,22326-4-1-1,High initial grafting efficiency,,,"['Glass transition temp. -48 [C]', 'Method: DMA', 'Condition: Heating rate;10K/min & Frequency;1Hz', 'Remarks: Temp. at tan(delta)max., Tg for NR']",,C5H8,,,,,,,,,,,,,,,68.12,P060002,22326-1-1-1,,C5H8O2,,,,,,,,,,,,,,,100.12,P040048,22326-2-1-1,,C5H8O2 / C5H8,,,,,,,,,,,,,,,100.12 / 68.12,P903480,22326-3-1-1,,0.67,,,0.27,,,,,,,,,,,,8.0E(1),Irradiated at 5kGy/h in air to total dose of 3000kGy,-30,"Perera, M. C. S.; Rowen, C. C. , Polymer , 41 , 1 , 323-334 (1999)"
BD000424,Elastomer,,Mixed during polymn.,,Immiscible;DMA (two Tg),"poly(methyl methacrylate)//cis-1,4-polyisoprene//poly[1-(methoxycarbonyl)-1-methylethylene]-poly[(Z)-1-methylbut-1-ene-1,4-diyl]",,Blend,"Type: polymer reaction

Prepolymer name: natural rubber (NR) latex (60% concd. and high ammonia stabilised)

Polymer reaction condition: [Grafting] MMA and NR latex mixt. irradiated using gamma-ray to total dose of 5kGy under N2

Post-treatment: Latex coagulated into MeOH, coagulated rubber dried at 30C (MGNR2-3)

Polymn. remarks: Total PMMA (homo and grafted);33%","Shape of Test Piece: Disk

Remarks: Unirradiated, d=ca.3mm, t=ca.1.5mm",,22326-4-2-1,Grafting efficiency;ca.50%,,,"['Glass transition temp. ca 150 [C]', 'Method: DMA', 'Condition: Heating rate;10K/min & Frequency;1Hz', 'Remarks: Temp. at tan(delta) peak (Tg for PMMA), another Tg for mixt. phase at ca.80C, taken from the Fig.2']",,C5H8,,,,,,,,,,,,,,,68.12,P060002,22326-1-1-1,,C5H8O2,,,,,,,,,,,,,,,100.12,P040048,22326-2-1-1,,C5H8O2 / C5H8,,,,,,,,,,,,,,,100.12 / 68.12,P903480,22326-3-1-1,,0.67,,,0.27,,,,,,,,,,,,8.0E(1),Irradiated at 5kGy/h in air to total dose of 3000kGy,-30,"Perera, M. C. S.; Rowen, C. C. , Polymer , 41 , 1 , 323-334 (1999)"
BD000425,,Neat resin,,Mw=ca 800000,,poly(methyl methacrylate)//poly(ethylene oxide),,Blend,,"Remarks: Sample preparation is described in the ref.; C. H. Wang, X. Q. Zhang, G. Fytas and J. Kanetakis, J. Chem. Phys., 91, 3160 (1989)",,13225-5-1-1,,,,"['Glass transition temp. 107 [C]', 'Method: Thermodynamic']",,C5H8O2,,,,,,,,,,,,,,100,100.12,P040048,13225-3-1-1,,C2H4O,,,,,,,,,,,,,,0,44.05,P070013,13225-4-1-1,,,,,,,,,,,,,,,,,,,,,,,,,,,,,,,,,,,,,,,"Fytas, G.; Kanetakis, J.; Floudas, G.; Wang, C. H. , Polymer Communications , 31 , 11 , 434-437 (1990)"
BD000425,linear,,,Mw=ca 800000,,poly(methyl methacrylate)//poly(ethylene oxide),,Blend,,"Remarks: Sample preparation is described in the ref.; C. H. Wang, X. Q. Zhang, G. Fytas and J. Kanetakis, J. Chem. Phys., 91, 3160 (1989)",,13225-5-1-1,,,,"['Glass transition temp. 107 [C]', 'Method: Thermodynamic']",,C5H8O2,,,,,,,,,,,,,,100,100.12,P040048,13225-3-1-1,,C2H4O,,,,,,,,,,,,,,0,44.05,P070013,13225-4-1-1,,,,,,,,,,,,,,,,,,,,,,,,,,,,,,,,,,,,,,,"Fytas, G.; Kanetakis, J.; Floudas, G.; Wang, C. H. , Polymer Communications , 31 , 11 , 434-437 (1990)"
BD000426,,Neat resin,acetone soln. blending at 40C,,Miscible blend;Single Tg,"poly(methyl methacrylate)//poly(ethylene oxide)//poly(2,2,3,3-tetradeuteriooxirane)]",,Blend,,"Solvent casting: Cast from acetone soln. at RT,then film placed in RT-vacuum for 12h followed by a heated(80-100C)vacuum for 24-48h

Quenching: Quenched from +80C to -100C

Shape of Test Piece: Film",,12544-4-1-1,,,,"['Glass transition temp. ca -29 [C]', 'Method: DSC', 'Condition: Heating rate;20C/min', 'Remarks: Taken from the Fig.']",,C2H4O,,,,,,,,,,,,,,72,44.05,P070013,12544-1-1-1,,C5H8O2,,,,,,,,,,,,,,20,100.12,P040048,12544-2-1-1,,C2D4O,,,,,,,,,,,,,,8,48.02,P372505,12544-3-1-1,,,,,,,,,,,,,,,,,,,,"Zawada, Jeffrey A.; Ylitalo, Caroline M.; Fuller, Gerald G.; Colby, Ralph H.; Long, Timothy E. , Macromolecules , 25 , 11 , 2896-2902 (1992)"
BD000426,,Neat resin,acetone soln. blending at 40C,,Miscible blend;Single Tg,"poly(methyl methacrylate)//poly(ethylene oxide)//poly(2,2,3,3-tetradeuteriooxirane)]",,Blend,,"Solvent casting: Cast from acetone soln. at RT,then film placed in RT-vacuum for 12h followed by a heated(80-100C)vacuum for 24-48h

Quenching: Quenched from +80C to -100C

Shape of Test Piece: Film",,12544-4-2-1,,,,"['Glass transition temp. ca -18 [C]', 'Method: DSC', 'Condition: Heating rate;20C/min', 'Remarks: Taken from the Fig.']",,C2H4O,,,,,,,,,,,,,,62,44.05,P070013,12544-1-1-1,,C5H8O2,,,,,,,,,,,,,,30,100.12,P040048,12544-2-1-1,,C2D4O,,,,,,,,,,,,,,8,48.02,P372505,12544-3-1-1,,,,,,,,,,,,,,,,,,,,"Zawada, Jeffrey A.; Ylitalo, Caroline M.; Fuller, Gerald G.; Colby, Ralph H.; Long, Timothy E. , Macromolecules , 25 , 11 , 2896-2902 (1992)"
BD000426,,Neat resin,acetone soln. blending at 40C,,Miscible blend;Single Tg,"poly(methyl methacrylate)//poly(ethylene oxide)//poly(2,2,3,3-tetradeuteriooxirane)]",,Blend,,"Solvent casting: Cast from acetone soln. at RT,then film placed in RT-vacuum for 12h followed by a heated(80-100C)vacuum for 24-48h

Quenching: Quenched from +80C to -100C

Shape of Test Piece: Film",,12544-4-4-1,,,,"['Glass transition temp. ca 54 [C]', 'Method: DSC', 'Condition: Heating rate;20C/min', 'Remarks: Taken from the Fig.']",,C2H4O,,,,,,,,,,,,,,22,44.05,P070013,12544-1-1-1,,C5H8O2,,,,,,,,,,,,,,70,100.12,P040048,12544-2-1-1,,C2D4O,,,,,,,,,,,,,,8,48.02,P372505,12544-3-1-1,,,,,,,,,,,,,,,,,,,,"Zawada, Jeffrey A.; Ylitalo, Caroline M.; Fuller, Gerald G.; Colby, Ralph H.; Long, Timothy E. , Macromolecules , 25 , 11 , 2896-2902 (1992)"
BD000426,",Crystal",,acetone soln. blending at 40C,,Miscible blend;Single Tg,"poly(methyl methacrylate)//poly(ethylene oxide)//poly(2,2,3,3-tetradeuteriooxirane)]",,Blend,,"Solvent casting: Cast from acetone soln. at RT,then film placed in RT-vacuum for 12h followed by a heated(80-100C)vacuum for 24-48h

Quenching: Quenched from +80C to -100C

Shape of Test Piece: Film",,12544-4-1-1,,,,"['Glass transition temp. ca -29 [C]', 'Method: DSC', 'Condition: Heating rate;20C/min', 'Remarks: Taken from the Fig.']",,C2H4O,,,,,,,,,,,,,,72,44.05,P070013,12544-1-1-1,,C5H8O2,,,,,,,,,,,,,,20,100.12,P040048,12544-2-1-1,,C2D4O,,,,,,,,,,,,,,8,48.02,P372505,12544-3-1-1,,,,,,,,,,,,,,,,,,,,"Zawada, Jeffrey A.; Ylitalo, Caroline M.; Fuller, Gerald G.; Colby, Ralph H.; Long, Timothy E. , Macromolecules , 25 , 11 , 2896-2902 (1992)"
BD000426,",Crystal",,acetone soln. blending at 40C,,Miscible blend;Single Tg,"poly(methyl methacrylate)//poly(ethylene oxide)//poly(2,2,3,3-tetradeuteriooxirane)]",,Blend,,"Solvent casting: Cast from acetone soln. at RT,then film placed in RT-vacuum for 12h followed by a heated(80-100C)vacuum for 24-48h

Quenching: Quenched from +80C to -100C

Shape of Test Piece: Film",,12544-4-2-1,,,,"['Glass transition temp. ca -18 [C]', 'Method: DSC', 'Condition: Heating rate;20C/min', 'Remarks: Taken from the Fig.']",,C2H4O,,,,,,,,,,,,,,62,44.05,P070013,12544-1-1-1,,C5H8O2,,,,,,,,,,,,,,30,100.12,P040048,12544-2-1-1,,C2D4O,,,,,,,,,,,,,,8,48.02,P372505,12544-3-1-1,,,,,,,,,,,,,,,,,,,,"Zawada, Jeffrey A.; Ylitalo, Caroline M.; Fuller, Gerald G.; Colby, Ralph H.; Long, Timothy E. , Macromolecules , 25 , 11 , 2896-2902 (1992)"
BD000426,",Crystal",,acetone soln. blending at 40C,,Miscible blend;Single Tg,"poly(methyl methacrylate)//poly(ethylene oxide)//poly(2,2,3,3-tetradeuteriooxirane)]",,Blend,,"Solvent casting: Cast from acetone soln. at RT,then film placed in RT-vacuum for 12h followed by a heated(80-100C)vacuum for 24-48h

Quenching: Quenched from +80C to -100C

Shape of Test Piece: Film",,12544-4-4-1,,,,"['Glass transition temp. ca 54 [C]', 'Method: DSC', 'Condition: Heating rate;20C/min', 'Remarks: Taken from the Fig.']",,C2H4O,,,,,,,,,,,,,,22,44.05,P070013,12544-1-1-1,,C5H8O2,,,,,,,,,,,,,,70,100.12,P040048,12544-2-1-1,,C2D4O,,,,,,,,,,,,,,8,48.02,P372505,12544-3-1-1,,,,,,,,,,,,,,,,,,,,"Zawada, Jeffrey A.; Ylitalo, Caroline M.; Fuller, Gerald G.; Colby, Ralph H.; Long, Timothy E. , Macromolecules , 25 , 11 , 2896-2902 (1992)"
BD000426,,Neat resin,acetone soln. blending at 40C,,Miscible blend;Single Tg,"poly(methyl methacrylate)//poly(ethylene oxide)//poly(2,2,3,3-tetradeuteriooxirane)]",,Blend,,"Solvent casting: Cast from acetone soln. at RT,then film placed in RT-vacuum for 12h followed by a heated(80-100C)vacuum for 24-48h

Shape of Test Piece: Film",,12544-4-5-1,,,,"['Glass transition temp. ca 76 [C]', 'Method: DSC', 'Condition: Heating rate;20C/min', 'Remarks: Taken from the Fig.']",,C2H4O,,,,,,,,,,,,,,12,44.05,P070013,12544-1-1-1,,C5H8O2,,,,,,,,,,,,,,80,100.12,P040048,12544-2-1-1,,C2D4O,,,,,,,,,,,,,,8,48.02,P372505,12544-3-1-1,,,,,,,,,,,,,,,,,,,,"Zawada, Jeffrey A.; Ylitalo, Caroline M.; Fuller, Gerald G.; Colby, Ralph H.; Long, Timothy E. , Macromolecules , 25 , 11 , 2896-2902 (1992)"
BD000426,,Neat resin,acetone soln. blending at 40C,,Miscible blend;Single Tg,"poly(methyl methacrylate)//poly(ethylene oxide)//poly(2,2,3,3-tetradeuteriooxirane)]",,Blend,,"Solvent casting: Cast from acetone soln. at RT,then film placed in RT-vacuum for 12h followed by a heated(80-100C)vacuum for 24-48h

Shape of Test Piece: Film",,12544-4-6-1,,,,"['Glass transition temp. ca 91 [C]', 'Method: DSC', 'Condition: Heating rate;20C/min', 'Remarks: Taken from the Fig.']",,C2H4O,,,,,,,,,,,,,,2,44.05,P070013,12544-1-1-1,,C5H8O2,,,,,,,,,,,,,,90,100.12,P040048,12544-2-1-1,,C2D4O,,,,,,,,,,,,,,8,48.02,P372505,12544-3-1-1,,,,,,,,,,,,,,,,,,,,"Zawada, Jeffrey A.; Ylitalo, Caroline M.; Fuller, Gerald G.; Colby, Ralph H.; Long, Timothy E. , Macromolecules , 25 , 11 , 2896-2902 (1992)"
BD000426,",Crystal",,acetone soln. blending at 40C,,Miscible blend;Single Tg,"poly(methyl methacrylate)//poly(ethylene oxide)//poly(2,2,3,3-tetradeuteriooxirane)]",,Blend,,"Solvent casting: Cast from acetone soln. at RT,then film placed in RT-vacuum for 12h followed by a heated(80-100C)vacuum for 24-48h

Shape of Test Piece: Film",,12544-4-5-1,,,,"['Glass transition temp. ca 76 [C]', 'Method: DSC', 'Condition: Heating rate;20C/min', 'Remarks: Taken from the Fig.']",,C2H4O,,,,,,,,,,,,,,12,44.05,P070013,12544-1-1-1,,C5H8O2,,,,,,,,,,,,,,80,100.12,P040048,12544-2-1-1,,C2D4O,,,,,,,,,,,,,,8,48.02,P372505,12544-3-1-1,,,,,,,,,,,,,,,,,,,,"Zawada, Jeffrey A.; Ylitalo, Caroline M.; Fuller, Gerald G.; Colby, Ralph H.; Long, Timothy E. , Macromolecules , 25 , 11 , 2896-2902 (1992)"
BD000426,",Crystal",,acetone soln. blending at 40C,,Miscible blend;Single Tg,"poly(methyl methacrylate)//poly(ethylene oxide)//poly(2,2,3,3-tetradeuteriooxirane)]",,Blend,,"Solvent casting: Cast from acetone soln. at RT,then film placed in RT-vacuum for 12h followed by a heated(80-100C)vacuum for 24-48h

Shape of Test Piece: Film",,12544-4-6-1,,,,"['Glass transition temp. ca 91 [C]', 'Method: DSC', 'Condition: Heating rate;20C/min', 'Remarks: Taken from the Fig.']",,C2H4O,,,,,,,,,,,,,,2,44.05,P070013,12544-1-1-1,,C5H8O2,,,,,,,,,,,,,,90,100.12,P040048,12544-2-1-1,,C2D4O,,,,,,,,,,,,,,8,48.02,P372505,12544-3-1-1,,,,,,,,,,,,,,,,,,,,"Zawada, Jeffrey A.; Ylitalo, Caroline M.; Fuller, Gerald G.; Colby, Ralph H.; Long, Timothy E. , Macromolecules , 25 , 11 , 2896-2902 (1992)"
BD000428,,,Blended for about 30s in a kneader; Barrel and die temperature was set to 265C; The blends passed through a cooling water bath and were pelletized,,,poly(methyl methacrylate)//poly[(bisphenol A)-co-epichlorohydrin],,Blend,,"Injection

Shape of Test Piece: Sheet

Remarks: Specimen for DMA is 65*12*3.175mm",,13119-5-1-1,,,,"['Glass transition temp. ca 95.0 [C]', 'Method: DSC', 'Condition: Heating rate;20C/min Under N2', 'Remarks: Taken from the Fig.']",,C5H8O2,,,,,,,,,,,,,,0,100.12,P040048,13119-3-1-1,,C18H20O3,,,,,,,,,,,,,,100,284.35,P070369,13119-4-1-1,,,,,,,,,,,,,,,,,,,,,,,,,,,,,,,,,,,,,,,"Soh, Young Soo , Journal of Applied Polymer Science , 45 , 10 , 1831-1835 (1992)"
BD000428,,,Blended for about 30s in a kneader; Barrel and die temperature was set to 265C; The blends passed through a cooling water bath and were pelletized,,,poly(methyl methacrylate)//poly[(bisphenol A)-co-epichlorohydrin],,Blend,,"Injection

Shape of Test Piece: Sheet

Remarks: Specimen for DMA is 65*12*3.175mm",,13119-5-2-1,,,,"['Glass transition temp. ca 95.0 [C]', 'Method: DSC', 'Condition: Heating rate;20C/min Under N2', 'Remarks: Taken from the Fig.']",,C5H8O2,,,,,,,,,,,,,,10,100.12,P040048,13119-3-1-1,,C18H20O3,,,,,,,,,,,,,,90,284.35,P070369,13119-4-1-1,,,,,,,,,,,,,,,,,,,,,,,,,,,,,,,,,,,,,,,"Soh, Young Soo , Journal of Applied Polymer Science , 45 , 10 , 1831-1835 (1992)"
BD000428,,,Blended for about 30s in a kneader; Barrel and die temperature was set to 265C; The blends passed through a cooling water bath and were pelletized,,,poly(methyl methacrylate)//poly[(bisphenol A)-co-epichlorohydrin],,Blend,,"Injection

Shape of Test Piece: Sheet

Remarks: Specimen for DMA is 65*12*3.175mm",,13119-5-3-1,,,,"['Glass transition temp. ca 95.8 [C]', 'Method: DSC', 'Condition: Heating rate;20C/min Under N2', 'Remarks: Taken from the Fig.']",,C5H8O2,,,,,,,,,,,,,,20,100.12,P040048,13119-3-1-1,,C18H20O3,,,,,,,,,,,,,,80,284.35,P070369,13119-4-1-1,,,,,,,,,,,,,,,,,,,,,,,,,,,,,,,,,,,,,,,"Soh, Young Soo , Journal of Applied Polymer Science , 45 , 10 , 1831-1835 (1992)"
BD000428,,,Blended for about 30s in a kneader; Barrel and die temperature was set to 265C; The blends passed through a cooling water bath and were pelletized,,,poly(methyl methacrylate)//poly[(bisphenol A)-co-epichlorohydrin],,Blend,,"Injection

Shape of Test Piece: Sheet

Remarks: Specimen for DMA is 65*12*3.175mm",,13119-5-4-1,,,,"['Glass transition temp. ca 96.3 [C]', 'Method: DSC', 'Condition: Heating rate;20C/min Under N2', 'Remarks: Taken from the Fig.']",,C5H8O2,,,,,,,,,,,,,,30,100.12,P040048,13119-3-1-1,,C18H20O3,,,,,,,,,,,,,,70,284.35,P070369,13119-4-1-1,,,,,,,,,,,,,,,,,,,,,,,,,,,,,,,,,,,,,,,"Soh, Young Soo , Journal of Applied Polymer Science , 45 , 10 , 1831-1835 (1992)"
BD000428,,,Blended for about 30s in a kneader; Barrel and die temperature was set to 265C; The blends passed through a cooling water bath and were pelletized,,,poly(methyl methacrylate)//poly[(bisphenol A)-co-epichlorohydrin],,Blend,,"Injection

Shape of Test Piece: Sheet

Remarks: Specimen for DMA is 65*12*3.175mm",,13119-5-5-1,,,,"['Glass transition temp. ca 97.1 [C]', 'Method: DSC', 'Condition: Heating rate;20C/min Under N2', 'Remarks: Taken from the Fig.']",,C5H8O2,,,,,,,,,,,,,,40,100.12,P040048,13119-3-1-1,,C18H20O3,,,,,,,,,,,,,,60,284.35,P070369,13119-4-1-1,,,,,,,,,,,,,,,,,,,,,,,,,,,,,,,,,,,,,,,"Soh, Young Soo , Journal of Applied Polymer Science , 45 , 10 , 1831-1835 (1992)"
BD000432,"linear,Thermoplastic,Amorphous",,,,,"poly(methyl methacrylate)//poly{[4,4'-(2,2-dichloroethene-1,1-diyl)diphenol]-alt-phosgene}",,Blend,,"Solvent casting: From 5% THF soln., then dried in a vacuum oven at temp. 20-30C higher than their Tg's

Quenching: From temp. 20-30C higher than their Tg's to ambient temp.

Shape of Test Piece: Film",,13731-3-1-1,,,,"['Glass transition temp. 106 [C]', 'Method: DSC', 'Condition: Heating rate;20C/min']",,C5H8O2,,,,,,,,,,,,,,100,100.12,P040048,13731-1-1-1,,C15H8Cl2O3,,,,,,,,,,,,,,0,307.13,P150124,13731-2-1-1,,,,,,,,,,,,,,,,,,,,,,,,,,,,,,,,,,,,,,,"Chiou, J. S.; Paul, D. R. , Journal of Applied Polymer Science , 33 , 8 , 2935-2953 (1987)"
BD000432,"linear,Thermoplastic,Amorphous",,,,,"poly(methyl methacrylate)//poly{[4,4'-(2,2-dichloroethene-1,1-diyl)diphenol]-alt-phosgene}",,Blend,,"Solvent casting: From 5% THF soln., then dried in a vacuum oven at temp. 20-30C higher than their Tg's

Quenching: From temp. 20-30C higher than their Tg's to ambient temp.

Shape of Test Piece: Film",,13731-3-2-1,,,,"['Glass transition temp. ca 120 [C]', 'Method: DSC', 'Condition: Heating rate;20C/min', 'Remarks: Taken from the Fig.2(p2938)']",,C5H8O2,,,,,,,,,,,,,,60,100.12,P040048,13731-1-1-1,,C15H8Cl2O3,,,,,,,,,,,,,,40,307.13,P150124,13731-2-1-1,,,,,,,,,,,,,,,,,,,,,,,,,,,,,,,,,,,,,,,"Chiou, J. S.; Paul, D. R. , Journal of Applied Polymer Science , 33 , 8 , 2935-2953 (1987)"
BD000432,"linear,Thermoplastic,Amorphous",,,,,"poly(methyl methacrylate)//poly{[4,4'-(2,2-dichloroethene-1,1-diyl)diphenol]-alt-phosgene}",,Blend,,"Solvent casting: From 5% THF soln., then dried in a vacuum oven at temp. 20-30C higher than their Tg's

Quenching: From temp. 20-30C higher than their Tg's to ambient temp.

Shape of Test Piece: Film",,13731-3-4-1,,,,"['Glass transition temp. 164 [C]', 'Method: DSC', 'Condition: Heating rate;20C/min']",,C5H8O2,,,,,,,,,,,,,,0,100.12,P040048,13731-1-1-1,,C15H8Cl2O3,,,,,,,,,,,,,,100,307.13,P150124,13731-2-1-1,,,,,,,,,,,,,,,,,,,,,,,,,,,,,,,,,,,,,,,"Chiou, J. S.; Paul, D. R. , Journal of Applied Polymer Science , 33 , 8 , 2935-2953 (1987)"
BD000433,crosslinked,,Blend performed by solvent casting technique with acetone prior to irradiation,,,poly(methyl methacrylate)//poly(benzylidenemalononitrile),,Blend,"Type: polymer reaction

Prepolymer name: PBMN

Polymer reaction condition: Gamma irradiation from Co-60, total dose 5kGy","As solvent cast and irradiation

Shape of Test Piece: Film",Dose 5kGy,22832-14-1-1,,,,"['Glass transition temp. ca 351 [K]', 'Method: Dielectric relaxation', 'Condition: Frequency; 1kHz', 'Remarks: Taken from the Fig.']",,C10H6N2,,,,,,,,,,,,,10,,154.17,P320041,22832-12-1-1,,C5H8O2,,,,,,,,,,,,,90,,100.12,P040048,22832-1-1-1,,,,,,,,,,,,,,,,,,,,,,,,,,,,,,,,,,,,,,,"El-Ahdal, M. A.; Sayyah, S. M.; Bahgat, A. A. , Al-Azhar Bulletin of Science , 10 , 1 , 213-220 (1999)"
BD000433,crosslinked,,Blend performed by solvent casting technique with acetone prior to irradiation,,,poly(methyl methacrylate)//poly(benzylidenemalononitrile),,Blend,"Type: polymer reaction

Prepolymer name: PBMN

Polymer reaction condition: Gamma irradiation from Co-60, total dose 15kGy","As solvent cast and irradiation

Shape of Test Piece: Film",Dose 15kGy,22832-15-1-1,,,,"['Glass transition temp. ca 350 [K]', 'Method: Dielectric relaxation', 'Condition: Frequency; 1kHz', 'Remarks: Taken from the Fig.']",,C10H6N2,,,,,,,,,,,,,10,,154.17,P320041,22832-12-1-1,,C5H8O2,,,,,,,,,,,,,90,,100.12,P040048,22832-1-1-1,,,,,,,,,,,,,,,,,,,,,,,,,,,,,,,,,,,,,,,"El-Ahdal, M. A.; Sayyah, S. M.; Bahgat, A. A. , Al-Azhar Bulletin of Science , 10 , 1 , 213-220 (1999)"
BD000433,crosslinked,,Blend performed by solvent casting technique with acetone prior to irradiation,,,poly(methyl methacrylate)//poly(benzylidenemalononitrile),,Blend,"Type: polymer reaction

Prepolymer name: PBMN

Polymer reaction condition: Gamma irradiation from Co-60, total dose 20kGy","As solvent cast and irradiation

Shape of Test Piece: Film",Dose 20kGy,22832-16-1-1,,,,"['Glass transition temp. ca 360 [K]', 'Method: Dielectric relaxation', 'Condition: Frequency; 1kHz', 'Remarks: Taken from the Fig.']",,C10H6N2,,,,,,,,,,,,,10,,154.17,P320041,22832-12-1-1,,C5H8O2,,,,,,,,,,,,,90,,100.12,P040048,22832-1-1-1,,,,,,,,,,,,,,,,,,,,,,,,,,,,,,,,,,,,,,,"El-Ahdal, M. A.; Sayyah, S. M.; Bahgat, A. A. , Al-Azhar Bulletin of Science , 10 , 1 , 213-220 (1999)"
BD000433,crosslinked,,Blend performed by solvent casting technique with acetone prior to irradiation,,,poly(methyl methacrylate)//poly(benzylidenemalononitrile),,Blend,"Type: polymer reaction

Prepolymer name: PBMN

Polymer reaction condition: Gamma irradiation from Co-60, total dose 25kGy","As solvent cast and irradiation

Shape of Test Piece: Film",Dose 25kGy,22832-17-1-1,,,,"['Glass transition temp. ca 382 [K]', 'Method: Dielectric relaxation', 'Condition: Frequency; 1kHz', 'Remarks: Taken from the Fig.']",,C10H6N2,,,,,,,,,,,,,10,,154.17,P320041,22832-12-1-1,,C5H8O2,,,,,,,,,,,,,90,,100.12,P040048,22832-1-1-1,,,,,,,,,,,,,,,,,,,,,,,,,,,,,,,,,,,,,,,"El-Ahdal, M. A.; Sayyah, S. M.; Bahgat, A. A. , Al-Azhar Bulletin of Science , 10 , 1 , 213-220 (1999)"
BD000433,,,Blend performed by solvent casting technique with acetone,,,poly(methyl methacrylate)//poly(benzylidenemalononitrile),,Blend,,"As solvent cast

Shape of Test Piece: Film",,22832-13-1-1,,['acetone'],,"['Glass transition temp. ca 356 [K]', 'Method: Dielectric relaxation', 'Condition: Frequency; 1kHz', 'Remarks: Taken from the Fig.']",,C10H6N2,,,,,,,,,,,,,10,,154.17,P320041,22832-12-1-1,,C5H8O2,,,,,,,,,,,,,90,,100.12,P040048,22832-1-1-1,,,,,,,,,,,,,,,,,,,,,,,,,,,,,,,,,,,,,,,"El-Ahdal, M. A.; Sayyah, S. M.; Bahgat, A. A. , Al-Azhar Bulletin of Science , 10 , 1 , 213-220 (1999)"
BD000434,crosslinked,,Blend performed by solvent casting technique with acetone prior to irradiation,,,poly(methyl methacrylate)//poly(ethyl 2-cyano-3-phenylpropenoate),,Blend,"Type: polymer reaction

Prepolymer name: PBECA

Polymer reaction condition: Gamma irradiation from Co-60, total dose 5kGy","As solvent cast and irradiation

Shape of Test Piece: Film",Dose 5kGy,22832-8-1-1,,,,"['Glass transition temp. ca 379 [K]', 'Method: Dielectric relaxation', 'Condition: Frequency; 1kHz', 'Remarks: Taken from the Fig.']",,C12H11NO2,,,,,,,,,,,,,10,,201.22,P320042,22832-6-1-1,,C5H8O2,,,,,,,,,,,,,90,,100.12,P040048,22832-1-1-1,,,,,,,,,,,,,,,,,,,,,,,,,,,,,,,,,,,,,,,"El-Ahdal, M. A.; Sayyah, S. M.; Bahgat, A. A. , Al-Azhar Bulletin of Science , 10 , 1 , 213-220 (1999)"
BD000434,crosslinked,,Blend performed by solvent casting technique with acetone prior to irradiation,,,poly(methyl methacrylate)//poly(ethyl 2-cyano-3-phenylpropenoate),,Blend,"Type: polymer reaction

Prepolymer name: PBECA

Polymer reaction condition: Gamma irradiation from Co-60, total dose 15kGy","As solvent cast and irradiation

Shape of Test Piece: Film",Dose 15kGy,22832-9-1-1,,,,"['Glass transition temp. ca 384 [K]', 'Method: Dielectric relaxation', 'Condition: Frequency; 1kHz', 'Remarks: Taken from the Fig.']",,C12H11NO2,,,,,,,,,,,,,10,,201.22,P320042,22832-6-1-1,,C5H8O2,,,,,,,,,,,,,90,,100.12,P040048,22832-1-1-1,,,,,,,,,,,,,,,,,,,,,,,,,,,,,,,,,,,,,,,"El-Ahdal, M. A.; Sayyah, S. M.; Bahgat, A. A. , Al-Azhar Bulletin of Science , 10 , 1 , 213-220 (1999)"
BD000434,crosslinked,,Blend performed by solvent casting technique with acetone prior to irradiation,,,poly(methyl methacrylate)//poly(ethyl 2-cyano-3-phenylpropenoate),,Blend,"Type: polymer reaction

Prepolymer name: PBECA

Polymer reaction condition: Gamma irradiation from Co-60, total dose 20kGy","As solvent cast and irradiation

Shape of Test Piece: Film",Dose 20kGy,22832-10-1-1,,,,"['Glass transition temp. ca 394 [K]', 'Method: Dielectric relaxation', 'Condition: Frequency; 1kHz', 'Remarks: Taken from the Fig.']",,C12H11NO2,,,,,,,,,,,,,10,,201.22,P320042,22832-6-1-1,,C5H8O2,,,,,,,,,,,,,90,,100.12,P040048,22832-1-1-1,,,,,,,,,,,,,,,,,,,,,,,,,,,,,,,,,,,,,,,"El-Ahdal, M. A.; Sayyah, S. M.; Bahgat, A. A. , Al-Azhar Bulletin of Science , 10 , 1 , 213-220 (1999)"
BD000434,crosslinked,,Blend performed by solvent casting technique with acetone prior to irradiation,,,poly(methyl methacrylate)//poly(ethyl 2-cyano-3-phenylpropenoate),,Blend,"Type: polymer reaction

Prepolymer name: PBECA

Polymer reaction condition: Gamma irradiation from Co-60, total dose 25kGy","As solvent cast and irradiation

Shape of Test Piece: Film",Dose 25kGy,22832-11-1-1,,,,"['Glass transition temp. ca 359 [K]', 'Method: Dielectric relaxation', 'Condition: Frequency; 1kHz', 'Remarks: Taken from the Fig.']",,C12H11NO2,,,,,,,,,,,,,10,,201.22,P320042,22832-6-1-1,,C5H8O2,,,,,,,,,,,,,90,,100.12,P040048,22832-1-1-1,,,,,,,,,,,,,,,,,,,,,,,,,,,,,,,,,,,,,,,"El-Ahdal, M. A.; Sayyah, S. M.; Bahgat, A. A. , Al-Azhar Bulletin of Science , 10 , 1 , 213-220 (1999)"
BD000434,,,Blend performed by solvent casting technique with acetone,,,poly(methyl methacrylate)//poly(ethyl 2-cyano-3-phenylpropenoate),,Blend,,"As solvent cast

Shape of Test Piece: Film",,22832-7-1-1,,['acetone'],,"['Glass transition temp. ca 380 [K]', 'Method: Dielectric relaxation', 'Condition: Frequency; 1kHz', 'Remarks: Taken from the Fig.']",,C12H11NO2,,,,,,,,,,,,,10,,201.22,P320042,22832-6-1-1,,C5H8O2,,,,,,,,,,,,,90,,100.12,P040048,22832-1-1-1,,,,,,,,,,,,,,,,,,,,,,,,,,,,,,,,,,,,,,,"El-Ahdal, M. A.; Sayyah, S. M.; Bahgat, A. A. , Al-Azhar Bulletin of Science , 10 , 1 , 213-220 (1999)"
BD000435,Thermoplastic,,"Slution blend; Dissolved in dioxane, and then freeze-dryed",,,poly(methyl methacrylate)//poly(methyl methacrylate-d8),,Blend,,"Compression: At 180 for 6min

Shape of Test Piece: Film",,11339-6-1-1,,,,"['Glass transition temp. 125 [C]', 'Method: DSC', 'Condition: Heating rate;10C/min']",,C5D8O2,,,,,,,,,,,,,,4,108.05,P342022,11339-4-1-1,,C5H8O2,,,,,,,,,,,,,,96,100.12,P040048,11339-5-1-1,,,,,,,,,,,,,,,,,,,,,,,,,,,,,,,,,,,,,,,"Dettenmaier, M.; Maconnachie, A.; Higgins, J. S.; Kausch, H. H.; Nguyen, T. Q. , Macromolecules , 19 , 3 , 773-778 (1986)"
BD000435,Thermoplastic,,"Slution blend; Dissolved in dioxane, and then freeze-dryed",,,poly(methyl methacrylate)//poly(methyl methacrylate-d8),,Blend,,"Compression: At 180 for 6min

Shape of Test Piece: Film",,11339-6-2-1,,,,"['Glass transition temp. 123 [C]', 'Method: DSC', 'Condition: Heating rate;10C/min']",,C5D8O2,,,,,,,,,,,,,,20,108.05,P342022,11339-4-1-1,,C5H8O2,,,,,,,,,,,,,,80,100.12,P040048,11339-5-1-1,,,,,,,,,,,,,,,,,,,,,,,,,,,,,,,,,,,,,,,"Dettenmaier, M.; Maconnachie, A.; Higgins, J. S.; Kausch, H. H.; Nguyen, T. Q. , Macromolecules , 19 , 3 , 773-778 (1986)"
BD000435,Thermoplastic,,"Slution blend; Dissolved in dioxane, and then freeze-dryed",,,poly(methyl methacrylate)//poly(methyl methacrylate-d8),,Blend,,"Compression: At 180 for 6min

Shape of Test Piece: Film",,11339-6-3-1,,,,"['Glass transition temp. 124 [C]', 'Method: DSC', 'Condition: Heating rate;10C/min']",,C5D8O2,,,,,,,,,,,,,,37.5,108.05,P342022,11339-4-1-1,,C5H8O2,,,,,,,,,,,,,,62.5,100.12,P040048,11339-5-1-1,,,,,,,,,,,,,,,,,,,,,,,,,,,,,,,,,,,,,,,"Dettenmaier, M.; Maconnachie, A.; Higgins, J. S.; Kausch, H. H.; Nguyen, T. Q. , Macromolecules , 19 , 3 , 773-778 (1986)"
BD000435,Thermoplastic,,"Slution blend; Dissolved in dioxane, and then freeze-dryed","Mw=236000...252000(SANS,80C)",,poly(methyl methacrylate)//poly(methyl methacrylate-d8),,Blend,,"Compression: At 180 for 6min

Shape of Test Piece: Film",,11339-6-4-1,,,,"['Glass transition temp. 123 [C]', 'Method: DSC', 'Condition: Heating rate;10C/min']",,C5D8O2,,,,,,,,,,,,,,50,108.05,P342022,11339-4-1-1,,C5H8O2,,,,,,,,,,,,,,50,100.12,P040048,11339-5-1-1,,,,,,,,,,,,,,,,,,,,,,,,,,,,,,,,,,,,,,,"Dettenmaier, M.; Maconnachie, A.; Higgins, J. S.; Kausch, H. H.; Nguyen, T. Q. , Macromolecules , 19 , 3 , 773-778 (1986)"
BD000435,Thermoplastic,,"Slution blend; Dissolved in dioxane, and then freeze-dryed",,,poly(methyl methacrylate)//poly(methyl methacrylate-d8),,Blend,,"Compression: At 180 for 6min

Shape of Test Piece: Film",,11339-6-5-1,,,,"['Glass transition temp. 121 [C]', 'Method: DSC', 'Condition: Heating rate;10C/min']",,C5D8O2,,,,,,,,,,,,,,96,108.05,P342022,11339-4-1-1,,C5H8O2,,,,,,,,,,,,,,4,100.12,P040048,11339-5-1-1,,,,,,,,,,,,,,,,,,,,,,,,,,,,,,,,,,,,,,,"Dettenmaier, M.; Maconnachie, A.; Higgins, J. S.; Kausch, H. H.; Nguyen, T. Q. , Macromolecules , 19 , 3 , 773-778 (1986)"
BD000435,Thermoplastic,,"Slution blend; Dissolved in dioxane, and then freeze-dryed","Mw=5500...6500(SANS,60C)",,poly(methyl methacrylate)//poly(methyl methacrylate-d8),,Blend,,"Compression: At 180 for 6min

Shape of Test Piece: Film",,11339-9-1-1,,,,"['Glass transition temp. 121 [C]', 'Method: DSC', 'Condition: Heating rate;10C/min']",,C5D8O2,,,,,,,,,,,,,,95.7,108.05,P342022,11339-7-1-1,,C5H8O2,,,,,,,,,,,,,,4.3,100.12,P040048,11339-8-1-1,,,,,,,,,,,,,,,,,,,,,,,,,,,,,,,,,,,,,,,"Dettenmaier, M.; Maconnachie, A.; Higgins, J. S.; Kausch, H. H.; Nguyen, T. Q. , Macromolecules , 19 , 3 , 773-778 (1986)"
BD000435,Thermoplastic,,"Slution blend; Dissolved in dioxane, and then freeze-dryed","Mw=157000...185000(SANS,60C)",,poly(methyl methacrylate)//poly(methyl methacrylate-d8),,Blend,,"Compression: At 180 for 6min

Shape of Test Piece: Film

Remarks: Dumbbell-shaped specimen with a central portion of 25mm in length, 4mm in width, and 1.0-1.5mm in thickness for tensile test",,11339-3-1-1,,,,"['Glass transition temp. 111 [C]', 'Method: DSC', 'Condition: Heating rate;10C/min', 'Remarks: Because of a small amount of residual monomer(ca.1%) sample A has a lower Tg']",,C5D8O2,,,,,,,,,,,,,,4.65,108.05,P342022,11339-1-1-1,,C5H8O2,,,,,,,,,,,,,,95.35,100.12,P040048,11339-2-1-1,,,,,,,,,,,,,,,,,,,,,,,,,,,,,,,,,,,,,,,"Dettenmaier, M.; Maconnachie, A.; Higgins, J. S.; Kausch, H. H.; Nguyen, T. Q. , Macromolecules , 19 , 3 , 773-778 (1986)"
BD000436,"linear,Thermoplastic",,"Solution blending, casting from chloroform solution",,,poly(methyl methacrylate)//poly(dicyclohexyl fumarate),,Blend,,,,21534-3-1-1,,['chloroform'],,"['Glass transition temp. ca 119 [C]', 'Method: DSC', 'Remarks: Taken from the Fig.']",,C8H12O2,,,,,,,,,,,,,50,,140.18,P342158,21534-1-1-1,,C5H8O2,,,,,,,,,,,,,50,,100.12,P040048,21534-2-1-1,,,,,,,,,,,,,,,,,,,,,,,,,,,,,,,,,,,,,,,"Al-Arbash, A. H.; Elsagheer, F. A.; Ali, A. A. M.; Elsabee, M. Z. , Journal of Polymer Science, Part A: Polymer Chemistry , 37 , 12 , 1839-1845 (1999)"
BD000437,Thermoplastic,,Soln. blending in benzene and pptd. into MeOH,,,poly(methyl methacrylate)//poly(diisopropyl fumarate),,Blend,,,,13663-3-1-2,,,,"['Glass transition temp. ca 350 [K]', 'Method: DSC', 'Condition: Heating rate;10K/min', 'Remarks: Taken from the Fig.']",,C5H8O2,,,,,,,,,,,,,,10,100.12,P342159,13663-1-1-1,,C5H8O2,,,,,,,,,,,,,,90,100.12,P040048,13663-2-1-1,,,,,,,,,,,,,,,,,,,,,,,,,,,,,,,,,,,,,,,"Yamada, Kenji; Hiroshima, Kiyoshi; Takahara, Atsushi; Amaya, Naoaki; Murata, Yoshishige; Takayanagi, Motowo; Kajiyama, Tisato , New Polymeric Materials , 3 , 4 , 237-247 (1992)"
BD000437,Thermoplastic,,Soln. blending in benzene and pptd. into MeOH,,,poly(methyl methacrylate)//poly(diisopropyl fumarate),,Blend,,,,13663-3-2-2,,,,"['Glass transition temp. ca 369 [K]', 'Method: DSC', 'Condition: Heating rate;10K/min', 'Remarks: Taken from the Fig.']",,C5H8O2,,,,,,,,,,,,,,20,100.12,P342159,13663-1-1-1,,C5H8O2,,,,,,,,,,,,,,80,100.12,P040048,13663-2-1-1,,,,,,,,,,,,,,,,,,,,,,,,,,,,,,,,,,,,,,,"Yamada, Kenji; Hiroshima, Kiyoshi; Takahara, Atsushi; Amaya, Naoaki; Murata, Yoshishige; Takayanagi, Motowo; Kajiyama, Tisato , New Polymeric Materials , 3 , 4 , 237-247 (1992)"
BD000437,Thermoplastic,,Soln. blending in benzene and pptd. into MeOH,,,poly(methyl methacrylate)//poly(diisopropyl fumarate),,Blend,,,,13663-3-3-2,,,,"['Glass transition temp. ca 376 [K]', 'Method: DSC', 'Condition: Heating rate;10K/min', 'Remarks: Taken from the Fig.']",,C5H8O2,,,,,,,,,,,,,,30,100.12,P342159,13663-1-1-1,,C5H8O2,,,,,,,,,,,,,,70,100.12,P040048,13663-2-1-1,,,,,,,,,,,,,,,,,,,,,,,,,,,,,,,,,,,,,,,"Yamada, Kenji; Hiroshima, Kiyoshi; Takahara, Atsushi; Amaya, Naoaki; Murata, Yoshishige; Takayanagi, Motowo; Kajiyama, Tisato , New Polymeric Materials , 3 , 4 , 237-247 (1992)"
BD000437,Thermoplastic,,Soln. blending in benzene and pptd. into MeOH,,,poly(methyl methacrylate)//poly(diisopropyl fumarate),,Blend,,,,13663-3-4-2,,,,"['Glass transition temp. ca 376 [K]', 'Method: DSC', 'Condition: Heating rate;10K/min', 'Remarks: Taken from the Fig.']",,C5H8O2,,,,,,,,,,,,,,40,100.12,P342159,13663-1-1-1,,C5H8O2,,,,,,,,,,,,,,60,100.12,P040048,13663-2-1-1,,,,,,,,,,,,,,,,,,,,,,,,,,,,,,,,,,,,,,,"Yamada, Kenji; Hiroshima, Kiyoshi; Takahara, Atsushi; Amaya, Naoaki; Murata, Yoshishige; Takayanagi, Motowo; Kajiyama, Tisato , New Polymeric Materials , 3 , 4 , 237-247 (1992)"
BD000438,"Thermoplastic,Non-linear optical(NLO),Reversible optical storage function,Amorphous",,(Soln. blending) Mixed in hot THF soln.,,Incompatible;DSC (two Tg),poly(methyl methacrylate)//poly[2-({4-[2-(2-chloro-4-nitrophenyl)diazenyl]phenyl}(ethyl)amino)ethyl methacrylate],['MeOH'],Blend,,"Solvent casting: Cast from THF soln. in beaker

Drying: THF slowly evapd.

Shape of Test Piece: Film",,13487-18-1-1,,['hot THF'],,"['Glass transition temp. 95 [C]', 'Method: DSC', 'Condition: Heating rate;20C/min', 'Remarks: Another Tg at 107C, second or third heating']",,C19H19ClN4O4,,,,,,,,,,,,,,50,402.83,P342215,13487-16-1-1,,C5H8O2,,,,,,,,,,,,,,50,100.12,P040048,13487-17-1-1,,,,,,,,,,,,,,,,,,,,,,,,,,,,,,,,,,,,,,,"Xie, Shuang; Natansohn, Almeria; Rochon, Paul , Macromolecules , 27 , 6 , 1489-1492 (1994)"
BD000439,,,"d4PEO and PMMA mixed in benzene,then freeze-dried",,Miscible blend;single Tg,"poly(methyl methacrylate)//poly(2,2,3,3-tetradeuteriooxirane)]",,Blend,,,,27237-5-1-1,,"['benzene,acetone']",,"['Glass transition temp. 391 [K]', 'Method: DSC', 'Condition: Heating rate;10K/min']",,C2D4O,,,,,,,,,,,,,,3,48.02,P372505,27237-1-1-1,,C5H8O2,,,,,,,,,,,,,,97,100.12,P040048,27237-3-1-1,,,,,,,,,,,,,,,,,,,,,,,,,,,,,,,,,,,,,,,"Lutz, T. R.; He, Yiyong; Ediger, M. D.; Cao, Haihui; Lin, Guoxing; Jones, Alan A. , Macromolecules , 36 , 5 , 1724-1730 (2003)"
BD000439,,,"d4PEO and PMMA mixed in benzene,then freeze-dried",,Miscible blend;single Tg,"poly(methyl methacrylate)//poly(2,2,3,3-tetradeuteriooxirane)]",,Blend,,,,27237-5-2-1,,"['benzene,acetone']",,"['Glass transition temp. 383 [K]', 'Method: DSC', 'Condition: Heating rate;10K/min']",,C2D4O,,,,,,,,,,,,,,6,48.02,P372505,27237-1-1-1,,C5H8O2,,,,,,,,,,,,,,94,100.12,P040048,27237-3-1-1,,,,,,,,,,,,,,,,,,,,,,,,,,,,,,,,,,,,,,,"Lutz, T. R.; He, Yiyong; Ediger, M. D.; Cao, Haihui; Lin, Guoxing; Jones, Alan A. , Macromolecules , 36 , 5 , 1724-1730 (2003)"
