Repository: williamschertzer/webScraper

File: glass_transition_temp.csv (part 10 of 62)
BD000439,,,"d4PEO and PMMA mixed in acetone,then freeze-dried",,Miscible blend;single Tg,"poly(methyl methacrylate)//poly(2,2,3,3-tetradeuteriooxirane)]",,Blend,,,,27237-6-1-1,,"['benzene,acetone']",,"['Glass transition temp. 356 [K]', 'Method: DSC', 'Condition: Heating rate;10K/min']",,C2D4O,,,,,,,,,,,,,,20,48.02,P372505,27237-2-1-1,,C5H8O2,,,,,,,,,,,,,,80,100.12,P040048,27237-4-1-1,,,,,,,,,,,,,,,,,,,,,,,,,,,,,,,,,,,,,,,"Lutz, T. R.; He, Yiyong; Ediger, M. D.; Cao, Haihui; Lin, Guoxing; Jones, Alan A. , Macromolecules , 36 , 5 , 1724-1730 (2003)"
BD000440,,,Blend performed by photo-polymerization of methyl acrylate in solution of celullose tricarbanilate,,,poly(methyl methacrylate)//phenyl isocyanate-functionalyzed cellulose,,Blend,,"Shape of Test Piece: Sheet

Remarks: l = 30mm, w = 14mm, t = 1mm",,22777-5-1-1,,,,"['Glass transition temp. 399 [K]', 'Method: DMA', 'Condition: Heating rate; 5C/min, Frequency; 1Hz']",,C27H25N3O8,,,,,,,,,,,,,20,,519.5,P372660,22777-1-1-1,,C5H8O2,,,,,,,,,,,,,80,,100.12,P040048,22777-3-1-1,,,,,,,,,,,,,,,,,,,,,,,,,,,,,,,,,,,,,,,"Cowie, J. M. G.; Arrighi, V.; Cameron, J.; McEwan, I.; McEwen, I. J. , Polymer , 42 , 24 , 9657-9663 (2001)"
BD000445,,,"1,2-dichloroethane soln. blending and pptd. into MeOH,then dried",,,poly(methyl methacrylate)//poly(acrylonitrile-co-styrene),,Blend,,"Compression: 500psi at 180C

Shape of Test Piece: Disk

Remarks: 0.5(d.)*1/32(t)inch",,13565-3-1-1,,,,"['Glass transition temp. ca 102.5 [C]', 'Method: Dilatometry', 'Condition: Heating rate;2C/min&0.1MPa']",,C5H8O2,,,,,,,,,,,,,,50,100.12,P040048,13565-1-1-1,,C3H3N / C8H8,,,,,,,,,,,,,,50,53.06 / 104.15,P900007,13565-2-1-1,,,,,,,,,,,,,,,,,,,,,,,,,,,,,,,,,,,,,,,"Li, Weisheng; Radosz, Maciej , Polymer Preprints (American Chemical Society, Division of Polymer Chemistry) , 33 , 2 , 422-423 (1992)"
BD000445,Thermoplastic,,"Melt blended in twin-screw extruder at 200-230C, number of extrusion (pass)=1",,Phase-separated domains and continuous phase morphology are observed (TEM),poly(methyl methacrylate)//poly(acrylonitrile-co-styrene),,Blend,,"Injection

Remarks: (P/S-1)",Clay unloaded,33774-3-1-1,,,,"['Glass transition temp. 105.5 [C]', 'Method: DSC', 'Condition: Heating rate;20C/min & N2', 'Remarks: Onset transition temp. in second heating', 'Related Info.: (delta)Tg;9.2C (width of transition between onset and end of transition temp.)']",,C5H8O2,,,,,,,,,,,,,,50,100.12,P040048,33774-1-1-1,,C3H3N / C8H8,,,,,,,,,,,,,,50,53.06 / 104.15,P900007,33774-2-1-1,404,(delta)Tg;11.5C (width of transition between onset and end of transition temp.),,,,,,,,,,,,,,398,366,"Melt blended in twin-screw extruder at 200-230C, number of extrusion (pass)=3",102.3,,,,,,,,,,,,,,,,,,,,"Lee, Min Ho; Dan, Cheol Ho; Kim, Jeong Ho; Cha, Jaehyug; Kim, Seonglyong; Hwang, Yongyeon; Lee, Chan Hong , Polymer , 47 , 12 , 4359-4369 (2006)"
BD000445,Thermoplastic,,"Melt blended in twin-screw extruder at 200-230C, number of extrusion (pass)=2",,Phase-separated domains and continuous phase morphology are observed (TEM),poly(methyl methacrylate)//poly(acrylonitrile-co-styrene),,Blend,,"Injection

Remarks: (P/S-2)",Clay unloaded,33774-3-1-2,,,,"['Glass transition temp. 104.1 [C]', 'Method: DSC', 'Condition: Heating rate;20C/min & N2', 'Remarks: Onset transition temp. in second heating', 'Related Info.: (delta)Tg;10.9C (width of transition between onset and end of transition temp.)']",,C5H8O2,,,,,,,,,,,,,,50,100.12,P040048,33774-1-1-1,,C3H3N / C8H8,,,,,,,,,,,,,,50,53.06 / 104.15,P900007,33774-2-1-1,404,(delta)Tg;11.5C (width of transition between onset and end of transition temp.),,,,,,,,,,,,,,398,366,"Melt blended in twin-screw extruder at 200-230C, number of extrusion (pass)=3",102.3,,,,,,,,,,,,,,,,,,,,"Lee, Min Ho; Dan, Cheol Ho; Kim, Jeong Ho; Cha, Jaehyug; Kim, Seonglyong; Hwang, Yongyeon; Lee, Chan Hong , Polymer , 47 , 12 , 4359-4369 (2006)"
BD000445,Thermoplastic,,"Melt blended in twin-screw extruder at 200-230C, number of extrusion (pass)=3",,Phase-separated domains and continuous phase morphology are observed (TEM),poly(methyl methacrylate)//poly(acrylonitrile-co-styrene),,Blend,,"Injection

Remarks: (P/S-3)",Clay unloaded,33774-3-1-3,,,,"['Glass transition temp. 102.3 [C]', 'Method: DSC', 'Condition: Heating rate;20C/min & N2', 'Remarks: Onset transition temp. in second heating', 'Related Info.: (delta)Tg;11.5C (width of transition between onset and end of transition temp.)']",,C5H8O2,,,,,,,,,,,,,,50,100.12,P040048,33774-1-1-1,,C3H3N / C8H8,,,,,,,,,,,,,,50,53.06 / 104.15,P900007,33774-2-1-1,404,(delta)Tg;11.5C (width of transition between onset and end of transition temp.),,,,,,,,,,,,,,398,366,"Melt blended in twin-screw extruder at 200-230C, number of extrusion (pass)=3",102.3,,,,,,,,,,,,,,,,,,,,"Lee, Min Ho; Dan, Cheol Ho; Kim, Jeong Ho; Cha, Jaehyug; Kim, Seonglyong; Hwang, Yongyeon; Lee, Chan Hong , Polymer , 47 , 12 , 4359-4369 (2006)"
BD000445,,,"Both polymers dissolved in THF, the two solutions mixed to make blend, sample 2",,,poly(methyl methacrylate)//poly(acrylonitrile-co-styrene),,Blend,,"Solvent casting: THF

Annealing: 150C, 10min

Shape of Test Piece: Film",,23372-3-1-1,,['THF'],,"['Glass transition temp. 80.41 [C]', 'Method: DSC', 'Condition: Heating rate; 10C/min']",,C3H3N / C8H8,,,,,,,,,,,,,70,,53.06 / 104.15,P900007,23372-2-1-1,,C5H8O2,,,,,,,,,,,,,30,,100.12,P040048,23372-1-1-1,,,,,,,,,,,,,,,,,,,,,,,,,,,,,,,,,,,,,,,"Digar, Mohanlal; Hung, Shiue-Liang; Wen, Ten-Chin , Journal of Applied Polymer Science , 80 , 8 , 1319-1328 (2001)"
BD000445,,,"Both polymers dissolved in THF, the two solutions mixed to make blend, sample 3",,,poly(methyl methacrylate)//poly(acrylonitrile-co-styrene),,Blend,,"Solvent casting: THF

Annealing: 150C, 10min

Shape of Test Piece: Film",,23372-3-2-1,,['THF'],,"['Glass transition temp. 81.52 [C]', 'Method: DSC', 'Condition: Heating rate; 10C/min']",,C3H3N / C8H8,,,,,,,,,,,,,50,,53.06 / 104.15,P900007,23372-2-1-1,,C5H8O2,,,,,,,,,,,,,50,,100.12,P040048,23372-1-1-1,,,,,,,,,,,,,,,,,,,,,,,,,,,,,,,,,,,,,,,"Digar, Mohanlal; Hung, Shiue-Liang; Wen, Ten-Chin , Journal of Applied Polymer Science , 80 , 8 , 1319-1328 (2001)"
BD000445,,,"Both polymers dissolved in THF, the two solutions mixed to make blend, sample 4",,,poly(methyl methacrylate)//poly(acrylonitrile-co-styrene),,Blend,,"Solvent casting: THF

Annealing: 150C, 10min

Shape of Test Piece: Film",,23372-3-3-1,,['THF'],,"['Glass transition temp. 86.08 [C]', 'Method: DSC', 'Condition: Heating rate; 10C/min']",,C3H3N / C8H8,,,,,,,,,,,,,30,,53.06 / 104.15,P900007,23372-2-1-1,,C5H8O2,,,,,,,,,,,,,70,,100.12,P040048,23372-1-1-1,,,,,,,,,,,,,,,,,,,,,,,,,,,,,,,,,,,,,,,"Digar, Mohanlal; Hung, Shiue-Liang; Wen, Ten-Chin , Journal of Applied Polymer Science , 80 , 8 , 1319-1328 (2001)"
BD000451,Thermoplastic,,Blended in MEK soln.,,Miscible;DSC (single Tg),poly(methyl methacrylate)//poly[styrene-co-(p-hydroxystyrene)],,Blend,,"Solvent casting: Cast from MEK soln. onto glass plate, dried in vacuo at 113-128C for 15-23h

Shape of Test Piece: Film",,26589-6-1-1,,['MEK'],,"['Glass transition temp. ca 112 [C]', 'Method: DSC', 'Condition: Heating rate;20C/min & N2', 'Remarks: Inflection point of Cp of second scan, taken from the Fig.2']",,C5H8O2,,,,,,,,,,,,,,75,100.12,P040048,26589-2-1-1,,C8H8 / C8H8O,,,,,,,,,,,,,,25,104.15 / 120.15,P900450,26589-3-1-1,,,,,,,,,,,,,,,,,,,,,,,,,,,,,,,,,,,,,,,"Hsu, Wen-Ping , Journal of Applied Polymer Science , 89 , 8 , 2088-2094 (2003)"
BD000451,Thermoplastic,,Blended in MEK soln.,,Miscible;DSC (single Tg),poly(methyl methacrylate)//poly[styrene-co-(p-hydroxystyrene)],,Blend,,"Solvent casting: Cast from MEK soln. onto glass plate, dried in vacuo at 113-128C for 15-23h

Shape of Test Piece: Film",,26589-6-2-1,,['MEK'],,"['Glass transition temp. ca 113 [C]', 'Method: DSC', 'Condition: Heating rate;20C/min & N2', 'Remarks: Inflection point of Cp of second scan, taken from the Fig.2']",,C5H8O2,,,,,,,,,,,,,,50,100.12,P040048,26589-2-1-1,,C8H8 / C8H8O,,,,,,,,,,,,,,50,104.15 / 120.15,P900450,26589-3-1-1,,,,,,,,,,,,,,,,,,,,,,,,,,,,,,,,,,,,,,,"Hsu, Wen-Ping , Journal of Applied Polymer Science , 89 , 8 , 2088-2094 (2003)"
BD000451,Thermoplastic,,Blended in MEK soln.,,Miscible;DSC (single Tg),poly(methyl methacrylate)//poly[styrene-co-(p-hydroxystyrene)],,Blend,,"Solvent casting: Cast from MEK soln. onto glass plate, dried in vacuo at 113-128C for 15-23h

Shape of Test Piece: Film",,26589-6-3-1,,['MEK'],,"['Glass transition temp. ca 113 [C]', 'Method: DSC', 'Condition: Heating rate;20C/min & N2', 'Remarks: Inflection point of Cp of second scan, taken from the Fig.2']",,C5H8O2,,,,,,,,,,,,,,25,100.12,P040048,26589-2-1-1,,C8H8 / C8H8O,,,,,,,,,,,,,,75,104.15 / 120.15,P900450,26589-3-1-1,,,,,,,,,,,,,,,,,,,,,,,,,,,,,,,,,,,,,,,"Hsu, Wen-Ping , Journal of Applied Polymer Science , 89 , 8 , 2088-2094 (2003)"
BD000451,Thermoplastic,,Blended in MEK soln.,,Miscible;DSC (single Tg),poly(methyl methacrylate)//poly[styrene-co-(p-hydroxystyrene)],,Blend,,"Solvent casting: Cast from MEK soln. onto glass plate, dried in vacuo at 113-128C for 15-23h

Shape of Test Piece: Film",,26589-9-1-1,,['MEK'],,"['Glass transition temp. ca 122 [C]', 'Method: DSC', 'Condition: Heating rate;20C/min & N2', 'Remarks: Inflection point of Cp of second scan, taken from the Fig.2']",,C5H8O2,,,,,,,,,,,,,,75,100.12,P040048,26589-2-1-1,,C8H8 / C8H8O,,,,,,,,,,,,,,25,104.15 / 120.15,P900450,26589-3-2-1,,,,,,,,,,,,,,,,,,,,,,,,,,,,,,,,,,,,,,,"Hsu, Wen-Ping , Journal of Applied Polymer Science , 89 , 8 , 2088-2094 (2003)"
BD000451,Thermoplastic,,Blended in MEK soln.,,Miscible;DSC (single Tg),poly(methyl methacrylate)//poly[styrene-co-(p-hydroxystyrene)],,Blend,,"Solvent casting: Cast from MEK soln. onto glass plate, dried in vacuo at 113-128C for 15-23h

Shape of Test Piece: Film",,26589-9-2-1,,['MEK'],,"['Glass transition temp. ca 122 [C]', 'Method: DSC', 'Condition: Heating rate;20C/min & N2', 'Remarks: Inflection point of Cp of second scan, taken from the Fig.2']",,C5H8O2,,,,,,,,,,,,,,50,100.12,P040048,26589-2-1-1,,C8H8 / C8H8O,,,,,,,,,,,,,,50,104.15 / 120.15,P900450,26589-3-2-1,,,,,,,,,,,,,,,,,,,,,,,,,,,,,,,,,,,,,,,"Hsu, Wen-Ping , Journal of Applied Polymer Science , 89 , 8 , 2088-2094 (2003)"
BD000451,Thermoplastic,,Blended in MEK soln.,,Miscible;DSC (single Tg),poly(methyl methacrylate)//poly[styrene-co-(p-hydroxystyrene)],,Blend,,"Solvent casting: Cast from MEK soln. onto glass plate, dried in vacuo at 113-128C for 15-23h

Shape of Test Piece: Film",,26589-9-3-1,,['MEK'],,"['Glass transition temp. ca 127 [C]', 'Method: DSC', 'Condition: Heating rate;20C/min & N2', 'Remarks: Inflection point of Cp of second scan, taken from the Fig.2']",,C5H8O2,,,,,,,,,,,,,,25,100.12,P040048,26589-2-1-1,,C8H8 / C8H8O,,,,,,,,,,,,,,75,104.15 / 120.15,P900450,26589-3-2-1,,,,,,,,,,,,,,,,,,,,,,,,,,,,,,,,,,,,,,,"Hsu, Wen-Ping , Journal of Applied Polymer Science , 89 , 8 , 2088-2094 (2003)"
BD000451,,,MEK soln. blending,,Miscible;single Tg,poly(methyl methacrylate)//poly[styrene-co-(p-hydroxystyrene)],,Blend,,"Solvent casting: Cast from MEK soln.

Shape of Test Piece: Film",,13619-24-1-1,,,,"['Glass transition temp. ca 101 [C]', 'Method: DSC', 'Condition: Heating rate;20C/min', 'Remarks: Onset temp.,taken from the Fig.']",,C5H8O2,,,,,,,,,,,,,,75,100.12,P040048,13619-22-1-1,,C8H8 / C8H8O,,,,,,,,,,,,,,25,104.15 / 120.15,P900450,13619-23-1-1,,,,,,,,,,,,,,,,,,,,,,,,,,,,,,,,,,,,,,,"Landry, Christine J. T.; Coltrain, Bradley K.; Teegarden, David M.; Ferrar, Wayne T. , Macromolecules , 26 , 21 , 5543-5551 (1993)"
BD000451,,,MEK soln. blending,,Miscible;single Tg,poly(methyl methacrylate)//poly[styrene-co-(p-hydroxystyrene)],,Blend,,"Solvent casting: Cast from MEK soln.

Shape of Test Piece: Film",,13619-24-2-1,,,,"['Glass transition temp. ca 116 [C]', 'Method: DSC', 'Condition: Heating rate;20C/min', 'Remarks: Onset temp.,taken from the Fig.']",,C5H8O2,,,,,,,,,,,,,,50,100.12,P040048,13619-22-1-1,,C8H8 / C8H8O,,,,,,,,,,,,,,50,104.15 / 120.15,P900450,13619-23-1-1,,,,,,,,,,,,,,,,,,,,,,,,,,,,,,,,,,,,,,,"Landry, Christine J. T.; Coltrain, Bradley K.; Teegarden, David M.; Ferrar, Wayne T. , Macromolecules , 26 , 21 , 5543-5551 (1993)"
BD000451,,,MEK soln. blending,,Miscible;single Tg,poly(methyl methacrylate)//poly[styrene-co-(p-hydroxystyrene)],,Blend,,"Solvent casting: Cast from MEK soln.

Shape of Test Piece: Film",,13619-24-3-1,,,,"['Glass transition temp. ca 118 [C]', 'Method: DSC', 'Condition: Heating rate;20C/min', 'Remarks: Onset temp.,taken from the Fig.']",,C5H8O2,,,,,,,,,,,,,,25,100.12,P040048,13619-22-1-1,,C8H8 / C8H8O,,,,,,,,,,,,,,75,104.15 / 120.15,P900450,13619-23-1-1,,,,,,,,,,,,,,,,,,,,,,,,,,,,,,,,,,,,,,,"Landry, Christine J. T.; Coltrain, Bradley K.; Teegarden, David M.; Ferrar, Wayne T. , Macromolecules , 26 , 21 , 5543-5551 (1993)"
BD000453,,,MEK soln. blending,,Miscible;single Tg,poly(methyl methacrylate)//poly[styren-co-(4-sulfostyrene)],,Blend,,"Solvent casting: Cast from MEK soln.

Shape of Test Piece: Film",,13619-27-1-1,,,,"['Glass transition temp. ca 105 [C]', 'Method: DSC', 'Condition: Heating rate;20C/min', 'Remarks: Onset temp.,taken from the Fig.']",,C5H8O2,,,,,,,,,,,,,,75,100.12,P040048,13619-25-1-1,,C8H8 / C8H8O3S,,,,,,,,,,,,,,25,104.15 / 184.21,P900492,13619-26-1-1,,,,,,,,,,,,,,,,,,,,,,,,,,,,,,,,,,,,,,,"Landry, Christine J. T.; Coltrain, Bradley K.; Teegarden, David M.; Ferrar, Wayne T. , Macromolecules , 26 , 21 , 5543-5551 (1993)"
BD000453,,,MEK soln. blending,,Miscible;single Tg,poly(methyl methacrylate)//poly[styren-co-(4-sulfostyrene)],,Blend,,"Solvent casting: Cast from MEK soln.

Shape of Test Piece: Film",,13619-27-2-1,,,,"['Glass transition temp. ca 109 [C]', 'Method: DSC', 'Condition: Heating rate;20C/min', 'Remarks: Onset temp.,taken from the Fig.']",,C5H8O2,,,,,,,,,,,,,,50,100.12,P040048,13619-25-1-1,,C8H8 / C8H8O3S,,,,,,,,,,,,,,50,104.15 / 184.21,P900492,13619-26-1-1,,,,,,,,,,,,,,,,,,,,,,,,,,,,,,,,,,,,,,,"Landry, Christine J. T.; Coltrain, Bradley K.; Teegarden, David M.; Ferrar, Wayne T. , Macromolecules , 26 , 21 , 5543-5551 (1993)"
BD000453,,,MEK soln. blending,,Miscible;single Tg,poly(methyl methacrylate)//poly[styren-co-(4-sulfostyrene)],,Blend,,"Solvent casting: Cast from MEK soln.

Shape of Test Piece: Film",,13619-27-3-1,,,,"['Glass transition temp. ca 113 [C]', 'Method: DSC', 'Condition: Heating rate;20C/min', 'Remarks: Onset temp.,taken from the Fig.']",,C5H8O2,,,,,,,,,,,,,,25,100.12,P040048,13619-25-1-1,,C8H8 / C8H8O3S,,,,,,,,,,,,,,75,104.15 / 184.21,P900492,13619-26-1-1,,,,,,,,,,,,,,,,,,,,,,,,,,,,,,,,,,,,,,,"Landry, Christine J. T.; Coltrain, Bradley K.; Teegarden, David M.; Ferrar, Wayne T. , Macromolecules , 26 , 21 , 5543-5551 (1993)"
BD000454,,,Melt blended at 190C and 60rpm for 20min in DSM microcompounder under N2,,,poly(methyl methacrylate)//poly[acrylonitrile-co-(alpha-methylstyrene)],,Blend,,"Compression: Extrudate strand compression molded at 160C

Remarks: (DMA)17*10*0.85mm3, (conductivity) d=16.5mm, t=1.75mm","[amine-functionalized multiwall carbon nanotube(NH2-MWCNT)]NC3152, Nanocyl",43006-5-1-1,,,,"['Glass transition temp. ca 144 [C]', 'Method: DMA', 'Condition: Heating rate;3C/min&Frequency;10Hz', 'Remarks: Temp. of top of tan(delta), taken from the Fig.2']",,C3H3N / C9H10,15,,,,,,,,,,,,,,53.06 / 118.18,P900530,43006-1-1-1,,C5H8O2,85,,,,,,,,,,,,,,100.12,P040048,43006-2-1-1,,,,,,,,,,,,,,,,,,,,,,,,,,,,,,,,,,,,,,,"Bose, Suryasarathi; Oezdilek, Ceren; Leys, Jan; Seo, Jin Won; Wubbenhorst, Michael; Vermant, Jan; Moldenaers, Paula , ACS Applied Materials & Interfaces , 2 , 3 , 800-807 (2010)"
BD000454,,,Melt blended at 190C and 60rpm for 20min in DSM microcompounder under N2,,,poly(methyl methacrylate)//poly[acrylonitrile-co-(alpha-methylstyrene)],,Blend,,"Compression: Extrudate strand compression molded at 160C

Remarks: 17*10*0.85mm3",,43006-3-1-1,,,,"['Glass transition temp. ca 143 [C]', 'Method: DMA', 'Condition: Heating rate;3C/min&Frequency;10Hz', 'Remarks: Temp. of peak of tan(delta), taken from the Fig.2']",,C3H3N / C9H10,15,,,,,,,,,,,,,,53.06 / 118.18,P900530,43006-1-1-1,,C5H8O2,85,,,,,,,,,,,,,,100.12,P040048,43006-2-1-1,,,,,,,,,,,,,,,,,,,,,,,,,,,,,,,,,,,,,,,"Bose, Suryasarathi; Oezdilek, Ceren; Leys, Jan; Seo, Jin Won; Wubbenhorst, Michael; Vermant, Jan; Moldenaers, Paula , ACS Applied Materials & Interfaces , 2 , 3 , 800-807 (2010)"
BD000457,"linear,Thermoplastic,Ferroelectric,Crystal & Amorphous",,Blended in DMAc/acetic anhydride (1wt%) soln. at 60C,,Miscible;DSC,poly(methyl methacrylate)//poly[(vinylidene fluoride)-co-trifluoroethene],,Blend,,"Compression: 200C, 300bar

Conditioning: Stored at RT for 1week

Shape of Test Piece: Film

Remarks: t=ca.200micron",,22332-3-1-1,,['DMAc/acetic anhydride (1wt%) (60C)'],,"['Glass transition temp. -16 [C]', 'Method: DSC', 'Condition: Heating rate;20C/min']",,C2H2F2 / C2HF3,,,,,,,,,,,,,,90,64.03 / 82.02,P900762,22332-1-1-1,,C5H8O2,,,,,,,,,,,,,,10,100.12,P040048,22332-2-1-1,,,,,,,,,,,,,,,,,,,,,,,,,,,,,,,,,,,,,,,"Faria, L. O.; Moreira, R. L. , Journal of Polymer Science, Part B: Polymer Physics , 37 , 21 , 2996-3002 (1999)"
BD000457,"linear,Thermoplastic,Ferroelectric,Crystal & Amorphous",,Blended in DMAc/acetic anhydride (1wt%) soln. at 60C,,Miscible;DSC,poly(methyl methacrylate)//poly[(vinylidene fluoride)-co-trifluoroethene],,Blend,,"Compression: 200C, 300bar

Conditioning: Stored at RT for 1week

Shape of Test Piece: Film

Remarks: t=ca.200micron",,22332-3-2-1,,['DMAc/acetic anhydride (1wt%) (60C)'],,"['Glass transition temp. -20 [C]', 'Method: DSC', 'Condition: Heating rate;20C/min']",,C2H2F2 / C2HF3,,,,,,,,,,,,,,80,64.03 / 82.02,P900762,22332-1-1-1,,C5H8O2,,,,,,,,,,,,,,20,100.12,P040048,22332-2-1-1,,,,,,,,,,,,,,,,,,,,,,,,,,,,,,,,,,,,,,,"Faria, L. O.; Moreira, R. L. , Journal of Polymer Science, Part B: Polymer Physics , 37 , 21 , 2996-3002 (1999)"
BD000457,"linear,Thermoplastic,Ferroelectric,Crystal & Amorphous",,Blended in DMAc/acetic anhydride (1wt%) soln. at 60C,,Miscible;DSC,poly(methyl methacrylate)//poly[(vinylidene fluoride)-co-trifluoroethene],,Blend,,"Compression: 200C, 300bar

Conditioning: Stored at RT for 1week

Shape of Test Piece: Film

Remarks: t=ca.200micron",,22332-3-3-1,,['DMAc/acetic anhydride (1wt%) (60C)'],,"['Glass transition temp. -2 [C]', 'Method: DSC', 'Condition: Heating rate;20C/min']",,C2H2F2 / C2HF3,,,,,,,,,,,,,,70,64.03 / 82.02,P900762,22332-1-1-1,,C5H8O2,,,,,,,,,,,,,,30,100.12,P040048,22332-2-1-1,,,,,,,,,,,,,,,,,,,,,,,,,,,,,,,,,,,,,,,"Faria, L. O.; Moreira, R. L. , Journal of Polymer Science, Part B: Polymer Physics , 37 , 21 , 2996-3002 (1999)"
BD000457,"linear,Thermoplastic,Ferroelectric,Crystal & Amorphous",,Blended in DMAc/acetic anhydride (1wt%) soln. at 60C,,Miscible;DSC,poly(methyl methacrylate)//poly[(vinylidene fluoride)-co-trifluoroethene],,Blend,,"Compression: 200C, 300bar

Conditioning: Stored at RT for 1week

Shape of Test Piece: Film

Remarks: t=ca.200micron",,22332-3-5-1,,['DMAc/acetic anhydride (1wt%) (60C)'],,"['Glass transition temp. -20 [C]', 'Method: DSC', 'Condition: Heating rate;20C/min']",,C2H2F2 / C2HF3,,,,,,,,,,,,,,50,64.03 / 82.02,P900762,22332-1-1-1,,C5H8O2,,,,,,,,,,,,,,50,100.12,P040048,22332-2-1-1,,,,,,,,,,,,,,,,,,,,,,,,,,,,,,,,,,,,,,,"Faria, L. O.; Moreira, R. L. , Journal of Polymer Science, Part B: Polymer Physics , 37 , 21 , 2996-3002 (1999)"
BD000457,"linear,Thermoplastic,Ferroelectric,Crystal & Amorphous",,Blended in DMAc/acetic anhydride (1wt%) soln. at 60C,,Miscible;DSC,poly(methyl methacrylate)//poly[(vinylidene fluoride)-co-trifluoroethene],,Blend,,"Compression: 200C, 300bar

Conditioning: Stored at RT for 1week

Shape of Test Piece: Film

Remarks: t=ca.200micron",,22332-3-6-1,,['DMAc/acetic anhydride (1wt%) (60C)'],,"['Glass transition temp. -20 [C]', 'Method: DSC', 'Condition: Heating rate;20C/min']",,C2H2F2 / C2HF3,,,,,,,,,,,,,,30,64.03 / 82.02,P900762,22332-1-1-1,,C5H8O2,,,,,,,,,,,,,,70,100.12,P040048,22332-2-1-1,,,,,,,,,,,,,,,,,,,,,,,,,,,,,,,,,,,,,,,"Faria, L. O.; Moreira, R. L. , Journal of Polymer Science, Part B: Polymer Physics , 37 , 21 , 2996-3002 (1999)"
BD000457,,,"Dissolved in DMF at RT, stirred 24h, poured into water",,,poly(methyl methacrylate)//poly[(vinylidene fluoride)-co-trifluoroethene],,Blend,,,,20375-9-1-1,,,,"['Glass transition temp. 371.5 [K]', 'Method: DSC', 'Condition: Heating rate; 20K/min']",,C5H8O2,,,,,,,,,,,,,8,,100.12,P040048,20375-7-1-1,,C2H2F2 / C2HF3,,,,,,,,,,,,,2,,64.03 / 82.02,P900762,20375-8-1-1,,,,,,,,,,,,,,,,,,,,,,,,,,,,,,,,,,,,,,,"Jouannet, Denis; Pham, Thi-Nhan; Pimbert, Sylvie; Levesque, Guy , Polymer , 38 , 20 , 5137-5147 (1997)"
BD000457,,,,,,poly(methyl methacrylate)//poly[(vinylidene fluoride)-co-trifluoroethene],,Blend,,,,20375-9-2-1,,,,"['Glass transition temp. 343.9 [K]', 'Method: DSC', 'Condition: Heating rate; 20K/min']",,C5H8O2,,,,,,,,,,,,,5,,100.12,P040048,20375-7-1-1,,C2H2F2 / C2HF3,,,,,,,,,,,,,5,,64.03 / 82.02,P900762,20375-8-1-1,,,,,,,,,,,,,,,,,,,,,,,,,,,,,,,,,,,,,,,"Jouannet, Denis; Pham, Thi-Nhan; Pimbert, Sylvie; Levesque, Guy , Polymer , 38 , 20 , 5137-5147 (1997)"
BD000458,,,"Dissolved in DMF at RT, stirred 24h, poured into water",,,"poly(methyl methacrylate)//poly[(1,1-difluoroethene)-co-(1,1,2,3,3,3-hexafluoroprop-1-ene)]",,Blend,,,,20375-6-1-1,,,,"['Glass transition temp. 372.0 [K]', 'Method: DSC', 'Condition: Heating rate; 20K/min']",,C5H8O2,,,,,,,,,,,,,8,,100.12,P040048,20375-4-1-1,,C2H2F2 / C3F6,,,,,,,,,,,,,2,,64.03 / 150.02,P900764,20375-5-1-1,,,,,,,,,,,,,,,,,,,,,,,,,,,,,,,,,,,,,,,"Jouannet, Denis; Pham, Thi-Nhan; Pimbert, Sylvie; Levesque, Guy , Polymer , 38 , 20 , 5137-5147 (1997)"
BD000458,,,,,,"poly(methyl methacrylate)//poly[(1,1-difluoroethene)-co-(1,1,2,3,3,3-hexafluoroprop-1-ene)]",,Blend,,,,20375-6-2-1,,,,"['Glass transition temp. 336.4 [K]', 'Method: DSC', 'Condition: Heating rate; 20K/min']",,C5H8O2,,,,,,,,,,,,,5,,100.12,P040048,20375-4-1-1,,C2H2F2 / C3F6,,,,,,,,,,,,,5,,64.03 / 150.02,P900764,20375-5-1-1,,,,,,,,,,,,,,,,,,,,,,,,,,,,,,,,,,,,,,,"Jouannet, Denis; Pham, Thi-Nhan; Pimbert, Sylvie; Levesque, Guy , Polymer , 38 , 20 , 5137-5147 (1997)"
BD000458,,,,,,"poly(methyl methacrylate)//poly[(1,1-difluoroethene)-co-(1,1,2,3,3,3-hexafluoroprop-1-ene)]",,Blend,,,,20375-6-3-1,,,,"['Glass transition temp. 292.3 [K]', 'Method: DSC', 'Condition: Heating rate; 20K/min']",,C5H8O2,,,,,,,,,,,,,2,,100.12,P040048,20375-4-1-1,,C2H2F2 / C3F6,,,,,,,,,,,,,8,,64.03 / 150.02,P900764,20375-5-1-1,,,,,,,,,,,,,,,,,,,,,,,,,,,,,,,,,,,,,,,"Jouannet, Denis; Pham, Thi-Nhan; Pimbert, Sylvie; Levesque, Guy , Polymer , 38 , 20 , 5137-5147 (1997)"
BD000461,"Thermoplastic,Biodegradable,Crystal",,Blended in CHCl3 soln.,,Immiscible (phase separated);polarizing microscope and DSC,"poly(methyl methacrylate)//poly[(tetramethylene succinate)-co-[(butane-1,4-diol)-alt-(adipic acid)]]",,Blend,,"Solvent casting: Cast from CHCl3 soln. on Petri dish, solvent evapd. at RT for 24h, then dried in vacuo for a week

Conditioning: Kept under vacuum in desiccator

Shape of Test Piece: Film

Remarks: t=ca.80micron",,23675-3-3-1,,['CHCl3'],,"['Glass transition temp. 110.9 [C]', 'Method: DSC', 'Condition: Heating rate;20C/min', 'Remarks: Tg of PMMA phase']",,C8H12O4 / C10H16O4,,,,,,,,,,,,,,70,172.18 / 200.23,P902515,23675-1-1-1,,C5H8O2,,,,,,,,,,,,,,30,100.12,P040048,23675-2-1-1,,,,,,,,,,,,,,,,,,,,,,,,,,,,,,,,,,,,,,,"Elberaiechi, A.; David, C. , European Polymer Journal , 37 , 1 , 19-24 (2000)"
BD000461,"Thermoplastic,Biodegradable,Crystal",,Blended in CHCl3 soln.,,Immiscible (phase separated);polarizing microscope and DSC,"poly(methyl methacrylate)//poly[(tetramethylene succinate)-co-[(butane-1,4-diol)-alt-(adipic acid)]]",,Blend,,"Solvent casting: Cast from CHCl3 soln. on Petri dish, solvent evapd. at RT for 24h, then dried in vacuo for a week

Conditioning: Kept under vacuum in desiccator

Shape of Test Piece: Film

Remarks: t=ca.80micron",,23675-3-4-1,,['CHCl3'],,"['Glass transition temp. 113.3 [C]', 'Method: DSC', 'Condition: Heating rate;20C/min', 'Remarks: Tg of PMMA phase']",,C8H12O4 / C10H16O4,,,,,,,,,,,,,,60,172.18 / 200.23,P902515,23675-1-1-1,,C5H8O2,,,,,,,,,,,,,,40,100.12,P040048,23675-2-1-1,,,,,,,,,,,,,,,,,,,,,,,,,,,,,,,,,,,,,,,"Elberaiechi, A.; David, C. , European Polymer Journal , 37 , 1 , 19-24 (2000)"
BD000461,"Thermoplastic,Biodegradable,Crystal",,Blended in CHCl3 soln.,,Immiscible (phase separated);polarizing microscope and DSC,"poly(methyl methacrylate)//poly[(tetramethylene succinate)-co-[(butane-1,4-diol)-alt-(adipic acid)]]",,Blend,,"Solvent casting: Cast from CHCl3 soln. on Petri dish, solvent evapd. at RT for 24h, then dried in vacuo for a week

Conditioning: Kept under vacuum in desiccator

Shape of Test Piece: Film

Remarks: t=ca.80micron",,23675-3-5-1,,['CHCl3'],,"['Glass transition temp. 115.7 [C]', 'Method: DSC', 'Condition: Heating rate;20C/min', 'Remarks: Tg of PMMA phase']",,C8H12O4 / C10H16O4,,,,,,,,,,,,,,50,172.18 / 200.23,P902515,23675-1-1-1,,C5H8O2,,,,,,,,,,,,,,50,100.12,P040048,23675-2-1-1,,,,,,,,,,,,,,,,,,,,,,,,,,,,,,,,,,,,,,,"Elberaiechi, A.; David, C. , European Polymer Journal , 37 , 1 , 19-24 (2000)"
BD000461,"Thermoplastic,Biodegradable,Crystal",,Blended in CHCl3 soln.,,Immiscible (phase separated);polarizing microscope and DSC,"poly(methyl methacrylate)//poly[(tetramethylene succinate)-co-[(butane-1,4-diol)-alt-(adipic acid)]]",,Blend,,"Solvent casting: Cast from CHCl3 soln. on Petri dish, solvent evapd. at RT for 24h, then dried in vacuo for a week

Conditioning: Kept under vacuum in desiccator

Shape of Test Piece: Film

Remarks: t=ca.80micron",,23675-3-6-1,,['CHCl3'],,"['Glass transition temp. 102.8 [C]', 'Method: DSC', 'Condition: Heating rate;20C/min', 'Remarks: Tg of PMMA phase']",,C8H12O4 / C10H16O4,,,,,,,,,,,,,,40,172.18 / 200.23,P902515,23675-1-1-1,,C5H8O2,,,,,,,,,,,,,,60,100.12,P040048,23675-2-1-1,,,,,,,,,,,,,,,,,,,,,,,,,,,,,,,,,,,,,,,"Elberaiechi, A.; David, C. , European Polymer Journal , 37 , 1 , 19-24 (2000)"
BD000461,"Thermoplastic,Biodegradable,Crystal",,Blended in CHCl3 soln.,,Immiscible (phase separated);polarizing microscope and DSC,"poly(methyl methacrylate)//poly[(tetramethylene succinate)-co-[(butane-1,4-diol)-alt-(adipic acid)]]",,Blend,,"Solvent casting: Cast from CHCl3 soln. on Petri dish, solvent evapd. at RT for 24h, then dried in vacuo for a week

Conditioning: Kept under vacuum in desiccator

Shape of Test Piece: Film

Remarks: t=ca.80micron",,23675-3-7-1,,['CHCl3'],,"['Glass transition temp. 112.3 [C]', 'Method: DSC', 'Condition: Heating rate;20C/min', 'Remarks: Tg of PMMA phase']",,C8H12O4 / C10H16O4,,,,,,,,,,,,,,30,172.18 / 200.23,P902515,23675-1-1-1,,C5H8O2,,,,,,,,,,,,,,70,100.12,P040048,23675-2-1-1,,,,,,,,,,,,,,,,,,,,,,,,,,,,,,,,,,,,,,,"Elberaiechi, A.; David, C. , European Polymer Journal , 37 , 1 , 19-24 (2000)"
BD000461,"Thermoplastic,Biodegradable,Crystal",,Blended in CHCl3 soln.,,Miscible;polarizing microscope and DSC,"poly(methyl methacrylate)//poly[(tetramethylene succinate)-co-[(butane-1,4-diol)-alt-(adipic acid)]]",,Blend,,"Solvent casting: Cast from CHCl3 soln. on Petri dish, solvent evapd. at RT for 24h, then dried in vacuo for a week

Conditioning: Kept under vacuum in desiccator

Shape of Test Piece: Film

Remarks: t=ca.80micron",,23675-3-9-1,,['CHCl3'],,"['Glass transition temp. -38.3 [C]', 'Method: DSC', 'Condition: Heating rate;20C/min', 'Remarks: Tg of polyester (BIONOLLE) phase']",,C8H12O4 / C10H16O4,,,,,,,,,,,,,,10,172.18 / 200.23,P902515,23675-1-1-1,,C5H8O2,,,,,,,,,,,,,,90,100.12,P040048,23675-2-1-1,,,,,,,,,,,,,,,,,,,,,,,,,,,,,,,,,,,,,,,"Elberaiechi, A.; David, C. , European Polymer Journal , 37 , 1 , 19-24 (2000)"
BD000465,,,Blend,,,"poly(methyl methacrylate)//poly{[alpha-hydro-omega-(methacryloyloxy)-poly(ethylene glycol)]-block-poly{alpha-[(dimethylsilyl)ethinyl]-omega-(dimethylsilyl)-poly[(2,5-dioctyl-1,4-phenylene)ethyne-1,2-diyl]}-block-poly[alpha-hydro-omega-(methacryloyloxy)-poly(ethylene glycol)]}",,Blend,,,,22775-3-1-1,,,,"['Glass transition temp. -48 [C]', 'Method: DSC']",,C24H36 / C2H4O / C2H4O / C6H12OSi / C8H12OSi,,,,,,,,,,,,,80,,324.54 / 44.05 / 44.05 / 128.24 / 152.27,P903553,22775-1-1-1,,C5H8O2,,,,,,,,,,,,,20,,100.12,P040048,22775-2-1-1,,,,,,,,,,,,,,,,,,,,,,,,,,,,,,,,,,,,,,,"Huang, W. Y.; Matsuoka, S.; Kwei, T. K.; Okamoto, Y.; Hu, Xuesong; Rafailovich, Miriam H.; Sokolov, Jonathan , Macromolecules , 34 , 22 , 7809-7816 (2001)"
BD000465,,,Blend,,,"poly(methyl methacrylate)//poly{[alpha-hydro-omega-(methacryloyloxy)-poly(ethylene glycol)]-block-poly{alpha-[(dimethylsilyl)ethinyl]-omega-(dimethylsilyl)-poly[(2,5-dioctyl-1,4-phenylene)ethyne-1,2-diyl]}-block-poly[alpha-hydro-omega-(methacryloyloxy)-poly(ethylene glycol)]}",,Blend,,,,22775-3-2-1,,,,"['Glass transition temp. 52 [C]', 'Method: DSC']",,C24H36 / C2H4O / C2H4O / C6H12OSi / C8H12OSi,,,,,,,,,,,,,50,,324.54 / 44.05 / 44.05 / 128.24 / 152.27,P903553,22775-1-1-1,,C5H8O2,,,,,,,,,,,,,50,,100.12,P040048,22775-2-1-1,,,,,,,,,,,,,,,,,,,,,,,,,,,,,,,,,,,,,,,"Huang, W. Y.; Matsuoka, S.; Kwei, T. K.; Okamoto, Y.; Hu, Xuesong; Rafailovich, Miriam H.; Sokolov, Jonathan , Macromolecules , 34 , 22 , 7809-7816 (2001)"
BD000465,,,Blend,,,"poly(methyl methacrylate)//poly{[alpha-hydro-omega-(methacryloyloxy)-poly(ethylene glycol)]-block-poly{alpha-[(dimethylsilyl)ethinyl]-omega-(dimethylsilyl)-poly[(2,5-dioctyl-1,4-phenylene)ethyne-1,2-diyl]}-block-poly[alpha-hydro-omega-(methacryloyloxy)-poly(ethylene glycol)]}",,Blend,,,,22775-3-3-1,,,,"['Glass transition temp. 79 [C]', 'Method: DSC']",,C24H36 / C2H4O / C2H4O / C6H12OSi / C8H12OSi,,,,,,,,,,,,,20,,324.54 / 44.05 / 44.05 / 128.24 / 152.27,P903553,22775-1-1-1,,C5H8O2,,,,,,,,,,,,,80,,100.12,P040048,22775-2-1-1,,,,,,,,,,,,,,,,,,,,,,,,,,,,,,,,,,,,,,,"Huang, W. Y.; Matsuoka, S.; Kwei, T. K.; Okamoto, Y.; Hu, Xuesong; Rafailovich, Miriam H.; Sokolov, Jonathan , Macromolecules , 34 , 22 , 7809-7816 (2001)"
BD000465,,,Blend,,,"poly(methyl methacrylate)//poly{[alpha-hydro-omega-(methacryloyloxy)-poly(ethylene glycol)]-block-poly{alpha-[(dimethylsilyl)ethinyl]-omega-(dimethylsilyl)-poly[(2,5-dioctyl-1,4-phenylene)ethyne-1,2-diyl]}-block-poly[alpha-hydro-omega-(methacryloyloxy)-poly(ethylene glycol)]}",,Blend,,,,22775-3-4-1,,,,"['Glass transition temp. 89 [C]', 'Method: DSC']",,C24H36 / C2H4O / C2H4O / C6H12OSi / C8H12OSi,,,,,,,,,,,,,10,,324.54 / 44.05 / 44.05 / 128.24 / 152.27,P903553,22775-1-1-1,,C5H8O2,,,,,,,,,,,,,90,,100.12,P040048,22775-2-1-1,,,,,,,,,,,,,,,,,,,,,,,,,,,,,,,,,,,,,,,"Huang, W. Y.; Matsuoka, S.; Kwei, T. K.; Okamoto, Y.; Hu, Xuesong; Rafailovich, Miriam H.; Sokolov, Jonathan , Macromolecules , 34 , 22 , 7809-7816 (2001)"
BD000465,,,Blend,,,"poly(methyl methacrylate)//poly{[alpha-hydro-omega-(methacryloyloxy)-poly(ethylene glycol)]-block-poly{alpha-[(dimethylsilyl)ethinyl]-omega-(dimethylsilyl)-poly[(2,5-dioctyl-1,4-phenylene)ethyne-1,2-diyl]}-block-poly[alpha-hydro-omega-(methacryloyloxy)-poly(ethylene glycol)]}",,Blend,,,,22775-3-5-1,,,,"['Glass transition temp. 96 [C]', 'Method: DSC']",,C24H36 / C2H4O / C2H4O / C6H12OSi / C8H12OSi,,,,,,,,,,,,,5,,324.54 / 44.05 / 44.05 / 128.24 / 152.27,P903553,22775-1-1-1,,C5H8O2,,,,,,,,,,,,,95,,100.12,P040048,22775-2-1-1,,,,,,,,,,,,,,,,,,,,,,,,,,,,,,,,,,,,,,,"Huang, W. Y.; Matsuoka, S.; Kwei, T. K.; Okamoto, Y.; Hu, Xuesong; Rafailovich, Miriam H.; Sokolov, Jonathan , Macromolecules , 34 , 22 , 7809-7816 (2001)"
BD000465,,,Blend,,,"poly(methyl methacrylate)//poly{[alpha-hydro-omega-(methacryloyloxy)-poly(ethylene glycol)]-block-poly{alpha-[(dimethylsilyl)ethinyl]-omega-(dimethylsilyl)-poly[(2,5-dioctyl-1,4-phenylene)ethyne-1,2-diyl]}-block-poly[alpha-hydro-omega-(methacryloyloxy)-poly(ethylene glycol)]}",,Blend,,,,22775-3-6-1,,,,"['Glass transition temp. 104 [C]', 'Method: DSC']",,C24H36 / C2H4O / C2H4O / C6H12OSi / C8H12OSi,,,,,,,,,,,,,2,,324.54 / 44.05 / 44.05 / 128.24 / 152.27,P903553,22775-1-1-1,,C5H8O2,,,,,,,,,,,,,98,,100.12,P040048,22775-2-1-1,,,,,,,,,,,,,,,,,,,,,,,,,,,,,,,,,,,,,,,"Huang, W. Y.; Matsuoka, S.; Kwei, T. K.; Okamoto, Y.; Hu, Xuesong; Rafailovich, Miriam H.; Sokolov, Jonathan , Macromolecules , 34 , 22 , 7809-7816 (2001)"
BD000466,,,PHIC-b-PEG and PMMA were dissolved in toluene,,,poly(methyl methacrylate)//poly(hexyl isocyanate)-block-(methoxypolyethylene glycol),,Blend,,"Solvent casting: From toluene solution, toluene was evaporated at room temperature and vacuum-dried at 90C for 7days

Shape of Test Piece: Film",,23459-3-1-1,,,,"['Glass transition temp. ca 77 [C]', 'Method: DMA', 'Condition: Heating rate;10C/min', 'Remarks: From peak temperature of Loss modulus; Assigned to the compatible PMMA/PEG phase']",,C7H13NO / C2H4O,,,,,,,,,,,,,,40,127.18 / 44.05,P903829,23459-1-1-1,,C5H8O2,,,,,,,,,,,,,,60,100.12,P040048,23459-2-1-1,,,,,,,,,,,,,,,,,,,,,,,,,,,,,,,,,,,,,,,"Wu, Jin; Pearce, Eli M.; Kwei, T. K. , Macromolecules , 34 , 6 , 1828-1836 (2001)"
BD000470,Thermoplastic,,Blended in MEK soln.,,Immiscible;DSC (two Tg),poly(ethyl methacrylate)//poly[styrene-co-(p-hydroxystyrene)],,Blend,,"Solvent casting: Cast from MEK soln. onto glass plate, dried in vacuo at 113-128C for 15-23h

Shape of Test Piece: Film",,26589-5-1-1,,['MEK'],,"['Glass transition temp. ca 116 [C]', 'Method: DSC', 'Condition: Heating rate;20C/min & N2', 'Remarks: Tg of PSVPh5 phase (inflection point of Cp of second scan), taken from the Fig.1']",,C6H10O2,,,,,,,,,,,,,,75,114.14,P040049,26589-1-1-1,,C8H8 / C8H8O,,,,,,,,,,,,,,25,104.15 / 120.15,P900450,26589-3-1-1,,,,,,,,,,,,,,,,,,,,,,,,,,,,,,,,,,,,,,,"Hsu, Wen-Ping , Journal of Applied Polymer Science , 89 , 8 , 2088-2094 (2003)"
BD000470,Thermoplastic,,Blended in MEK soln.,,Immiscible;DSC (two Tg),poly(ethyl methacrylate)//poly[styrene-co-(p-hydroxystyrene)],,Blend,,"Solvent casting: Cast from MEK soln. onto glass plate, dried in vacuo at 113-128C for 15-23h

Shape of Test Piece: Film",,26589-5-2-1,,['MEK'],,"['Glass transition temp. ca 112 [C]', 'Method: DSC', 'Condition: Heating rate;20C/min & N2', 'Remarks: Tg of PSVPh5 phase (inflection point of Cp of second scan), taken from the Fig.1']",,C6H10O2,,,,,,,,,,,,,,50,114.14,P040049,26589-1-1-1,,C8H8 / C8H8O,,,,,,,,,,,,,,50,104.15 / 120.15,P900450,26589-3-1-1,,,,,,,,,,,,,,,,,,,,,,,,,,,,,,,,,,,,,,,"Hsu, Wen-Ping , Journal of Applied Polymer Science , 89 , 8 , 2088-2094 (2003)"
BD000470,Thermoplastic,,Blended in MEK soln.,,Immiscible;DSC (two Tg),poly(ethyl methacrylate)//poly[styrene-co-(p-hydroxystyrene)],,Blend,,"Solvent casting: Cast from MEK soln. onto glass plate, dried in vacuo at 113-128C for 15-23h

Shape of Test Piece: Film",,26589-5-3-1,,['MEK'],,"['Glass transition temp. ca 112 [C]', 'Method: DSC', 'Condition: Heating rate;20C/min & N2', 'Remarks: Tg of PSVPh5 phase (inflection point of Cp of second scan), taken from the Fig.1']",,C6H10O2,,,,,,,,,,,,,,25,114.14,P040049,26589-1-1-1,,C8H8 / C8H8O,,,,,,,,,,,,,,75,104.15 / 120.15,P900450,26589-3-1-1,,,,,,,,,,,,,,,,,,,,,,,,,,,,,,,,,,,,,,,"Hsu, Wen-Ping , Journal of Applied Polymer Science , 89 , 8 , 2088-2094 (2003)"
BD000470,Thermoplastic,,Blended in MEK soln.,,Miscible;DSC (single Tg),poly(ethyl methacrylate)//poly[styrene-co-(p-hydroxystyrene)],,Blend,,"Solvent casting: Cast from MEK soln. onto glass plate, dried in vacuo at 113-128C for 15-23h

Shape of Test Piece: Film",,26589-8-1-1,,['MEK'],,"['Glass transition temp. ca 93 [C]', 'Method: DSC', 'Condition: Heating rate;20C/min & N2', 'Remarks: Inflection point of Cp of second scan, taken from the Fig.1']",,C6H10O2,,,,,,,,,,,,,,75,114.14,P040049,26589-1-1-1,,C8H8 / C8H8O,,,,,,,,,,,,,,25,104.15 / 120.15,P900450,26589-3-2-1,,,,,,,,,,,,,,,,,,,,,,,,,,,,,,,,,,,,,,,"Hsu, Wen-Ping , Journal of Applied Polymer Science , 89 , 8 , 2088-2094 (2003)"
BD000470,Thermoplastic,,Blended in MEK soln.,,Miscible;DSC (single Tg),poly(ethyl methacrylate)//poly[styrene-co-(p-hydroxystyrene)],,Blend,,"Solvent casting: Cast from MEK soln. onto glass plate, dried in vacuo at 113-128C for 15-23h

Shape of Test Piece: Film",,26589-8-2-1,,['MEK'],,"['Glass transition temp. ca 107 [C]', 'Method: DSC', 'Condition: Heating rate;20C/min & N2', 'Remarks: Inflection point of Cp of second scan, taken from the Fig.1']",,C6H10O2,,,,,,,,,,,,,,50,114.14,P040049,26589-1-1-1,,C8H8 / C8H8O,,,,,,,,,,,,,,50,104.15 / 120.15,P900450,26589-3-2-1,,,,,,,,,,,,,,,,,,,,,,,,,,,,,,,,,,,,,,,"Hsu, Wen-Ping , Journal of Applied Polymer Science , 89 , 8 , 2088-2094 (2003)"
BD000470,Thermoplastic,,Blended in MEK soln.,,Miscible;DSC (single Tg),poly(ethyl methacrylate)//poly[styrene-co-(p-hydroxystyrene)],,Blend,,"Solvent casting: Cast from MEK soln. onto glass plate, dried in vacuo at 113-128C for 15-23h

Shape of Test Piece: Film",,26589-8-3-1,,['MEK'],,"['Glass transition temp. ca 117 [C]', 'Method: DSC', 'Condition: Heating rate;20C/min & N2', 'Remarks: Inflection point of Cp of second scan, taken from the Fig.1']",,C6H10O2,,,,,,,,,,,,,,25,114.14,P040049,26589-1-1-1,,C8H8 / C8H8O,,,,,,,,,,,,,,75,104.15 / 120.15,P900450,26589-3-2-1,,,,,,,,,,,,,,,,,,,,,,,,,,,,,,,,,,,,,,,"Hsu, Wen-Ping , Journal of Applied Polymer Science , 89 , 8 , 2088-2094 (2003)"
BD000471,,,"Polymers were codissoluted in THF followed by coprecipitation from such a solution into petroleum ether, isolated by filtration, washed with non-solvent, then vacuum dried at 50C for several days",,,poly(ethyl methacrylate)//poly[styrene-co-(cinnamic acid)],,Blend,,"Heating & Quenching: Heated to 200C, kept at that temperature for 10-15min and then quenched to ambient temperature in the DSC pan

Shape of Test Piece: Powder",,25515-5-1-1,,,,"['Glass transition temp. ca 61.0 [C]', 'Method: DSC', 'Condition: Heating rate;20K/min Under N2', 'Remarks: Taken from the Fig.']",,C6H10O2,,,,,,,,,,,,,1,,114.14,P040049,25515-1-1-1,,C8H8 / C9H8O2,,,,,,,,,,,,,0,,104.15 / 148.16,P903725,25515-2-1-1,,,,,,,,,,,,,,,,,,,,,,,,,,,,,,,,,,,,,,,"Bouslah, Naima; Amrani, Farouk , Polymer International , 50 , 12 , 1384-1390 (2001)"
BD000471,,,"Polymers were codissoluted in THF followed by coprecipitation from such a solution into petroleum ether, isolated by filtration, washed with non-solvent, then vacuum dried at 50C for several days",,,poly(ethyl methacrylate)//poly[styrene-co-(cinnamic acid)],,Blend,,"Heating & Quenching: Heated to 200C, kept at that temperature for 10-15min and then quenched to ambient temperature in the DSC pan

Shape of Test Piece: Powder",,25515-5-2-1,,,,"['Glass transition temp. ca 75.4 [C]', 'Method: DSC', 'Condition: Heating rate;20K/min Under N2', 'Remarks: Taken from the Fig.']",,C6H10O2,,,,,,,,,,,,,2,,114.14,P040049,25515-1-1-1,,C8H8 / C9H8O2,,,,,,,,,,,,,1,,104.15 / 148.16,P903725,25515-2-1-1,,,,,,,,,,,,,,,,,,,,,,,,,,,,,,,,,,,,,,,"Bouslah, Naima; Amrani, Farouk , Polymer International , 50 , 12 , 1384-1390 (2001)"
BD000471,,,"Polymers were codissoluted in THF followed by coprecipitation from such a solution into petroleum ether, isolated by filtration, washed with non-solvent, then vacuum dried at 50C for several days",,,poly(ethyl methacrylate)//poly[styrene-co-(cinnamic acid)],,Blend,,"Heating & Quenching: Heated to 200C, kept at that temperature for 10-15min and then quenched to ambient temperature in the DSC pan

Shape of Test Piece: Powder",,25515-5-3-1,,,,"['Glass transition temp. ca 86.4 [C]', 'Method: DSC', 'Condition: Heating rate;20K/min Under N2', 'Remarks: Taken from the Fig.']",,C6H10O2,,,,,,,,,,,,,1,,114.14,P040049,25515-1-1-1,,C8H8 / C9H8O2,,,,,,,,,,,,,1,,104.15 / 148.16,P903725,25515-2-1-1,,,,,,,,,,,,,,,,,,,,,,,,,,,,,,,,,,,,,,,"Bouslah, Naima; Amrani, Farouk , Polymer International , 50 , 12 , 1384-1390 (2001)"
BD000471,,,"Polymers were codissoluted in THF followed by coprecipitation from such a solution into petroleum ether, isolated by filtration, washed with non-solvent, then vacuum dried at 50C for several days",,,poly(ethyl methacrylate)//poly[styrene-co-(cinnamic acid)],,Blend,,"Heating & Quenching: Heated to 200C, kept at that temperature for 10-15min and then quenched to ambient temperature in the DSC pan
