Repository: williamschertzer/webScraper

File: glass_transition_temp.csv (part 11 of 62)
Shape of Test Piece: Powder",,25515-5-4-1,,,,"['Glass transition temp. ca 92.2 [C]', 'Method: DSC', 'Condition: Heating rate;20K/min Under N2', 'Remarks: Taken from the Fig.']",,C6H10O2,,,,,,,,,,,,,1,,114.14,P040049,25515-1-1-1,,C8H8 / C9H8O2,,,,,,,,,,,,,2,,104.15 / 148.16,P903725,25515-2-1-1,,,,,,,,,,,,,,,,,,,,,,,,,,,,,,,,,,,,,,,"Bouslah, Naima; Amrani, Farouk , Polymer International , 50 , 12 , 1384-1390 (2001)"
BD000471,,,"Polymers were codissoluted in THF followed by coprecipitation from such a solution into petroleum ether, isolated by filtration, washed with non-solvent, then vacuum dried at 50C for several days",,,poly(ethyl methacrylate)//poly[styrene-co-(cinnamic acid)],,Blend,,"Heating & Quenching: Heated to 200C, kept at that temperature for 10-15min and then quenched to ambient temperature in the DSC pan

Shape of Test Piece: Powder",,25515-5-5-1,,,,"['Glass transition temp. ca 114.4 [C]', 'Method: DSC', 'Condition: Heating rate;20K/min Under N2', 'Remarks: Taken from the Fig.']",,C6H10O2,,,,,,,,,,,,,0,,114.14,P040049,25515-1-1-1,,C8H8 / C9H8O2,,,,,,,,,,,,,1,,104.15 / 148.16,P903725,25515-2-1-1,,,,,,,,,,,,,,,,,,,,,,,,,,,,,,,,,,,,,,,"Bouslah, Naima; Amrani, Farouk , Polymer International , 50 , 12 , 1384-1390 (2001)"
BD000473,Thermoplastic,,Mixt. of latex dispersions gently mixed for 10min by shaking,,,"poly(butyl methacrylate)//poly(butyl methacrylate)//net-poly[(butyl acrylate)-nu-(hexane-1,6-diyl diacrylate)]",,Blend,,"Solvent casting: Latex cast on glass slide, dried at 22C for 4h

Shape of Test Piece: Film

Remarks: t=30-50micron",,22990-5-1-1,,,,"['Glass transition temp. 24.5 [C]', 'Method: DSC', 'Condition: Heating rate;2C/min & N2']",,C8H14O2,,,,,,,,,,,,50,,,142.2,P040052,22990-1-1-2,,C8H14O2,,,,,,,,,,,,50,,,142.2,P040052,22990-3-1-1,,C3H4O2 / C3H4O2 / C7H12O2 / C6H12O2,,,,,,,,,,,,0,,,72.06 / 72.06 / 128.17 / 116.16,P903830,22990-4-1-1,,,,,,,,,,,,,,,,,,,,"Odrobina, Ewa; Feng, Jianrong; Pham, Hung H.; Winnik, Mitchell A , Macromolecules , 34 , 17 , 6039-6051 (2001)"
BD000473,Thermoplastic,,Mixt. of latex dispersions gently mixed for 10min by shaking,,Immiscible;DSC (two Tg),"poly(butyl methacrylate)//poly(butyl methacrylate)//net-poly[(butyl acrylate)-nu-(hexane-1,6-diyl diacrylate)]",,Blend,,"Solvent casting: Latex cast on glass slide, dried at 22C for 4h

Shape of Test Piece: Film

Remarks: t=30-50micron",,22990-5-2-1,,,,"['Glass transition temp. -43 [C]', 'Method: DSC', 'Condition: Heating rate;2C/min & N2', 'Remarks: Tg of xPBA']",,C8H14O2,,,,,,,,,,,,35,,,142.2,P040052,22990-1-1-2,,C8H14O2,,,,,,,,,,,,35,,,142.2,P040052,22990-3-1-1,,C3H4O2 / C3H4O2 / C7H12O2 / C6H12O2,,,,,,,,,,,,30,,,72.06 / 72.06 / 128.17 / 116.16,P903830,22990-4-1-1,,,,,,,,,,,,,,,,,,,,"Odrobina, Ewa; Feng, Jianrong; Pham, Hung H.; Winnik, Mitchell A , Macromolecules , 34 , 17 , 6039-6051 (2001)"
BD000473,Thermoplastic,,Mixt. of latex dispersions gently mixed for 10min by shaking,,Immiscible;DSC (two Tg),"poly(butyl methacrylate)//poly(butyl methacrylate)//net-poly[(butyl acrylate)-nu-(hexane-1,6-diyl diacrylate)]",,Blend,,"Solvent casting: Latex cast on glass slide, dried at 22C for 4h

Shape of Test Piece: Film

Remarks: t=30-50micron",,22990-5-3-1,,,,"['Glass transition temp. -43 [C]', 'Method: DSC', 'Condition: Heating rate;2C/min & N2', 'Remarks: Tg of xPBA']",,C8H14O2,,,,,,,,,,,,20,,,142.2,P040052,22990-1-1-2,,C8H14O2,,,,,,,,,,,,20,,,142.2,P040052,22990-3-1-1,,C3H4O2 / C3H4O2 / C7H12O2 / C6H12O2,,,,,,,,,,,,60,,,72.06 / 72.06 / 128.17 / 116.16,P903830,22990-4-1-1,,,,,,,,,,,,,,,,,,,,"Odrobina, Ewa; Feng, Jianrong; Pham, Hung H.; Winnik, Mitchell A , Macromolecules , 34 , 17 , 6039-6051 (2001)"
BD000474,",Crystal",,"Two(PVDC and PBMA) paste-like concd. emulsion mixed and heated to 45C for 16h to complete polymn.,the composite obtained washed with MeOH for 24h and dried under vacuum at RT for 24h",,,poly(butyl methacrylate)//poly(vinylidene chloride),,Blend,,,Blending procedure-1,14006-3-2-2,,,,"['Glass transition temp. 27.1 [C]', 'Method: DSC', 'Condition: Heating rate;10C/min&2nd heating']",,C2H2Cl2,,,,,1,,,,,,,,,,96.94,P050004,14006-1-1-1,,C8H14O2,,,,,0.1875,,,,,,,,,,142.2,P040052,14006-2-1-1,,,,,,,,,,,,,,,,,,,,,,,,,,,,,,,,,,,,,,,"Ruckenstein, Eli; Li, Hangquan , Polymer , 35 , 20 , 4343-4348 (1994)"
BD000474,",Crystal",,"Two(PVDC and PBMA) paste-like concd. emulsion mixed and heated to 45C for 16h to complete polymn.,the composite obtained washed with MeOH for 24h and dried under vacuum at RT for 24h",,,poly(butyl methacrylate)//poly(vinylidene chloride),,Blend,,,Blending procedure-1,14006-3-3-2,,,,"['Glass transition temp. 18.7 [C]', 'Method: DSC', 'Condition: Heating rate;10C/min&2nd heating']",,C2H2Cl2,,,,,1,,,,,,,,,,96.94,P050004,14006-1-1-1,,C8H14O2,,,,,0.25,,,,,,,,,,142.2,P040052,14006-2-1-1,,,,,,,,,,,,,,,,,,,,,,,,,,,,,,,,,,,,,,,"Ruckenstein, Eli; Li, Hangquan , Polymer , 35 , 20 , 4343-4348 (1994)"
BD000474,",Crystal",,,,,poly(butyl methacrylate)//poly(vinylidene chloride),,Blend,"Type: addition

Mechanism: radical

Style: emulsion polymn.

Solvent: H2O

Initiator: Redox system;(NH4)2S2O8[oxidant]/sodium metabisulfite(Na2S2O5)[reductant]/ferrous sulfate(FeSO4)[activator]

Additives: sodium dodecyl sulfate(SDS)

Condition: (1st step)PBMA dissolved in VDC monomer,then vigorously stirred for 15min at RT,paste-like concd. emulsion obtained(2nd step)polymd. at 45C for 16h

Post-treatment: Composite obtained washed with MeOH for 24h and dried under vacuum at RT for 24h",,Blending procedure-2,14006-6-2-2,,,,"['Glass transition temp. 20.9 [C]', 'Method: DSC', 'Condition: Heating rate;10C/min&2nd heating']",,C2H2Cl2,,,,,1,,,,,,,,,,96.94,P050004,14006-4-1-1,,C8H14O2,,,,,0.1875,,,,,,,,,,142.2,P040052,14006-5-1-1,,,,,,,,,,,,,,,,,,,,,,,,,,,,,,,,,,,,,,,"Ruckenstein, Eli; Li, Hangquan , Polymer , 35 , 20 , 4343-4348 (1994)"
BD000474,",Crystal",,,,,poly(butyl methacrylate)//poly(vinylidene chloride),,Blend,"Type: addition

Mechanism: radical

Style: emulsion polymn.

Solvent: H2O

Initiator: (1st step)PBMA dissolved in VDC monomer,then vigorously stirred for 15min at RT,paste-like concd. emulsion obtained(2nd step)polymd. at 45C for 16h

Additives: sodium dodecyl sulfate(SDS)

Condition: (1st step)PBMA dissolved in VDC monomer,then vigorously stirred for 15min at RT,paste-like concd. emulsion obtained(2nd step)polymd. at 45C to higher than 60C

Post-treatment: Composite obtained washed with MeOH for 24h and dried under vacuum at RT for 24h",,Blending procedure-2,14006-6-3-2,,,,"['Glass transition temp. 23.2 [C]', 'Method: DSC', 'Condition: Heating rate;10C/min&2nd heating']",,C2H2Cl2,,,,,1,,,,,,,,,,96.94,P050004,14006-4-1-1,,C8H14O2,,,,,0.25,,,,,,,,,,142.2,P040052,14006-5-1-1,,,,,,,,,,,,,,,,,,,,,,,,,,,,,,,,,,,,,,,"Ruckenstein, Eli; Li, Hangquan , Polymer , 35 , 20 , 4343-4348 (1994)"
BD000474,",Crystal",,,,,poly(butyl methacrylate)//poly(vinylidene chloride),,Blend,"Type: addition

Mechanism: radical

Style: emulsion polymn.

Solvent: H2O

Initiator: (1st step)Vigorously stirred for 15min at RT,partially polymd. concd. emulsion of VDC obtained(2nd step)BMA monomer and redox system added and further polymd. at 45C for 16h

Additives: sodium dodecyl sulfate(SDS)

Condition: (1st step)Vigorously stirred for 15min at RT(2nd step)Partially polymd. concd. emulsion of VDC obtained,then BMA monomer and redox mixt. blended and further polymd. at 45C for 16h

Post-treatment: Composite obtained washed with MeOH for 24h and dried under vacuum at RT for 24h",,Blending procedure-3,14006-9-2-2,,,,"['Glass transition temp. 18.7 [C]', 'Method: DSC', 'Condition: Heating rate;10C/min&2nd heating']",,C2H2Cl2,,,,,1,,,,,,,,,,96.94,P050004,14006-7-1-1,,C8H14O2,,,,,0.1875,,,,,,,,,,142.2,P040052,14006-8-1-1,,,,,,,,,,,,,,,,,,,,,,,,,,,,,,,,,,,,,,,"Ruckenstein, Eli; Li, Hangquan , Polymer , 35 , 20 , 4343-4348 (1994)"
BD000474,",Crystal",,,,,poly(butyl methacrylate)//poly(vinylidene chloride),,Blend,"Type: addition

Mechanism: radical

Style: emulsion polymn.

Solvent: H2O

Initiator: Redox system;(NH4)2S2O8[oxidant]/sodium metabisulfite(Na2S2O5)[reductant]/ferrous sulfate(FeSO4)[activator]

Additives: sodium dodecyl sulfate(SDS)

Condition: (1st step)Vigorously stirred for 15min at RT,partially polymd. concd. emulsion of VDC obtained(2nd step)BMA monomer and redox system added and further polymd. at 45C for 16h

Post-treatment: Composite obtained washed with MeOH for 24h and dried under vacuum at RT for 24h",,Blending procedure-3,14006-9-3-2,,,,"['Glass transition temp. 20.0 [C]', 'Method: DSC', 'Condition: Heating rate;10C/min&2nd heating']",,C2H2Cl2,,,,,1,,,,,,,,,,96.94,P050004,14006-7-1-1,,C8H14O2,,,,,0.25,,,,,,,,,,142.2,P040052,14006-8-1-1,,,,,,,,,,,,,,,,,,,,,,,,,,,,,,,,,,,,,,,"Ruckenstein, Eli; Li, Hangquan , Polymer , 35 , 20 , 4343-4348 (1994)"
BD000475,,,Blend performed by dissolving the component polymers in methyl ethyl ketone,,,poly(butyl methacrylate)//poly[4-(hydroxydimethylsilyl)styrene],,Blend,,"Solvent casting: methyl ethyl ketone

Shape of Test Piece: Film",,13995-27-1-1,,['methyl ethyl ketone'],,"['Glass transition temp. 133 [C]', 'Method: DSC', 'Condition: Heating rate; 20C/min', 'Remarks: The other of two Tg, corresponding to PVPDMS']",,C10H14OSi,,,,,,,,,,,,,50,,178.3,P322051,13995-25-1-1,,C8H14O2,,,,,,,,,,,,,50,,142.2,P040052,13995-26-1-1,,,,,,,,,,,,,,,,,,,,,,,,,,,,,,,,,,,,,,,"Lu, Shaoxiang; Pearce, Eli M.; Kwei, T. K. , Journal of Polymer Science, Part A: Polymer Chemistry , 32 , 14 , 2607-2618 (1994)"
BD000479,Thermoplastic,,(Soln. blending) Blended in toluene,,Immiscible;DSC,poly(butyl methacrylate)//poly[styrene-co-(p-hydroxystyrene)],,Blend,,"Solvent casting: Cast from toluene soln., then toluene evapd. at 100C for 3days under vacuum

Shape of Test Piece: Film",,13245-5-1-1,,['toluene'],,"['Glass transition temp. 105 [C]', 'Method: DSC', 'Condition: Heating rate;20C/min', 'Remarks: Another Tg not observed clearly']",,C8H8 / C8H8O,,,,,,,,,,,,,,50,104.15 / 120.15,P900450,13245-1-1-1,,C8H14O2,,,,,,,,,,,,,,50,142.2,P040052,13245-4-1-1,,,,,,,,,,,,,,,,,,,,,,,,,,,,,,,,,,,,,,,"Jong, Lei; Pearce, Eli M.; Kwei, T. K.; Dickinson, L. Charles , Macromolecules , 23 , 24 , 5071-5074 (1990)"
BD000479,Thermoplastic,,(Soln. blending) Blended in toluene,,Immiscible;DSC,poly(butyl methacrylate)//poly[styrene-co-(p-hydroxystyrene)],,Blend,,"Solvent casting: Cast from toluene soln., then toluene evapd. at 100C for 3days under vacuum

Shape of Test Piece: Film",,13245-6-1-1,,['toluene'],,"['Glass transition temp. 109 [C]', 'Method: DSC', 'Condition: Heating rate;20C/min', 'Remarks: Another Tg not observed clearly']",,C8H8 / C8H8O,,,,,,,,,,,,,,50,104.15 / 120.15,P900450,13245-2-1-1,,C8H14O2,,,,,,,,,,,,,,50,142.2,P040052,13245-4-1-1,,,,,,,,,,,,,,,,,,,,,,,,,,,,,,,,,,,,,,,"Jong, Lei; Pearce, Eli M.; Kwei, T. K.; Dickinson, L. Charles , Macromolecules , 23 , 24 , 5071-5074 (1990)"
BD000479,Thermoplastic,,(Soln. blending) Blended in toluene,,Miscible;DSC,poly(butyl methacrylate)//poly[styrene-co-(p-hydroxystyrene)],,Blend,,"Solvent casting: Cast from toluene soln., then toluene evapd. at 100C for 3days under vacuum

Shape of Test Piece: Film",,13245-7-1-1,,['toluene'],,"['Glass transition temp. 69 [C]', 'Method: DSC', 'Condition: Heating rate;20C/min', 'Remarks: Single Tg', 'Related Info.: Cloud point (LCST); 138C;He-Ne laser light scattering (heating rate 0.1C&slash;min)']",,C8H8 / C8H8O,,,,,,,,,,,,,,50,104.15 / 120.15,P900450,13245-3-1-1,,C8H14O2,,,,,,,,,,,,,,50,142.2,P040052,13245-4-1-1,,,,,,,,,,,,,,,,,,,,,,,,,,,,,,,,,,,,,,,"Jong, Lei; Pearce, Eli M.; Kwei, T. K.; Dickinson, L. Charles , Macromolecules , 23 , 24 , 5071-5074 (1990)"
BD000480,,,Blend performed by dissolving the component polymers in methyl ethyl ketone,,,poly(butyl methacrylate)//poly{1-phenylethylene/1-[4-(hydroxydimethylsilyl)phenyl]ethylene},,Blend,,"Solvent casting: methyl ethyl ketone

Shape of Test Piece: Film",,13995-3-1-1,,['methyl ethyl ketone'],,"['Glass transition temp. 95 [C]', 'Method: DSC', 'Condition: Heating rate; 20C/min', 'Remarks: The other of two Tg, corresponding to PVPDMS-2']",,C8H8 / C10H14OSi,,,,,,,,,,,,,50,,104.15 / 178.3,P903133,13995-1-1-1,,C8H14O2,,,,,,,,,,,,,50,,142.2,P040052,13995-2-1-1,,,,,,,,,,,,,,,,,,,,,,,,,,,,,,,,,,,,,,,"Lu, Shaoxiang; Pearce, Eli M.; Kwei, T. K. , Journal of Polymer Science, Part A: Polymer Chemistry , 32 , 14 , 2607-2618 (1994)"
BD000480,,,Blend performed by dissolving the component polymers in methyl ethyl ketone,,,poly(butyl methacrylate)//poly{1-phenylethylene/1-[4-(hydroxydimethylsilyl)phenyl]ethylene},,Blend,,"Solvent casting: methyl ethyl ketone

Shape of Test Piece: Film",,13995-6-1-1,,['methyl ethyl ketone'],,"['Glass transition temp. 100 [C]', 'Method: DSC', 'Condition: Heating rate; 20C/min', 'Remarks: The other of two Tg, corresponding to PVPDMS-2']",,C8H8 / C10H14OSi,,,,,,,,,,,,,50,,104.15 / 178.3,P903133,13995-4-1-1,,C8H14O2,,,,,,,,,,,,,50,,142.2,P040052,13995-5-1-1,,,,,,,,,,,,,,,,,,,,,,,,,,,,,,,,,,,,,,,"Lu, Shaoxiang; Pearce, Eli M.; Kwei, T. K. , Journal of Polymer Science, Part A: Polymer Chemistry , 32 , 14 , 2607-2618 (1994)"
BD000480,,,Blend performed by dissolving the component polymers in methyl ethyl ketone,,,poly(butyl methacrylate)//poly{1-phenylethylene/1-[4-(hydroxydimethylsilyl)phenyl]ethylene},,Blend,,"Solvent casting: methyl ethyl ketone

Shape of Test Piece: Film",,13995-9-1-1,,['methyl ethyl ketone'],,"['Glass transition temp. ca 32 [C]', 'Method: DSC', 'Condition: Heating rate; 20C/min', 'Remarks: Taken from the Fig.']",,C8H8 / C10H14OSi,,,,,,,,,,,,,10,,104.15 / 178.3,P903133,13995-7-1-1,,C8H14O2,,,,,,,,,,,,,90,,142.2,P040052,13995-8-1-1,,,,,,,,,,,,,,,,,,,,,,,,,,,,,,,,,,,,,,,"Lu, Shaoxiang; Pearce, Eli M.; Kwei, T. K. , Journal of Polymer Science, Part A: Polymer Chemistry , 32 , 14 , 2607-2618 (1994)"
BD000480,,,Blend performed by dissolving the component polymers in methyl ethyl ketone,,,poly(butyl methacrylate)//poly{1-phenylethylene/1-[4-(hydroxydimethylsilyl)phenyl]ethylene},,Blend,,"Solvent casting: methyl ethyl ketone

Shape of Test Piece: Film",,13995-9-2-1,,['methyl ethyl ketone'],,"['Glass transition temp. ca 35 [C]', 'Method: DSC', 'Condition: Heating rate; 20C/min', 'Remarks: Taken from the Fig.']",,C8H8 / C10H14OSi,,,,,,,,,,,,,20,,104.15 / 178.3,P903133,13995-7-1-1,,C8H14O2,,,,,,,,,,,,,80,,142.2,P040052,13995-8-1-1,,,,,,,,,,,,,,,,,,,,,,,,,,,,,,,,,,,,,,,"Lu, Shaoxiang; Pearce, Eli M.; Kwei, T. K. , Journal of Polymer Science, Part A: Polymer Chemistry , 32 , 14 , 2607-2618 (1994)"
BD000480,,,Blend performed by dissolving the component polymers in methyl ethyl ketone,,,poly(butyl methacrylate)//poly{1-phenylethylene/1-[4-(hydroxydimethylsilyl)phenyl]ethylene},,Blend,,"Solvent casting: methyl ethyl ketone

Shape of Test Piece: Film",,13995-9-3-1,,['methyl ethyl ketone'],,"['Glass transition temp. ca 40 [C]', 'Method: DSC', 'Condition: Heating rate; 20C/min', 'Remarks: Taken from the Fig.']",,C8H8 / C10H14OSi,,,,,,,,,,,,,30,,104.15 / 178.3,P903133,13995-7-1-1,,C8H14O2,,,,,,,,,,,,,70,,142.2,P040052,13995-8-1-1,,,,,,,,,,,,,,,,,,,,,,,,,,,,,,,,,,,,,,,"Lu, Shaoxiang; Pearce, Eli M.; Kwei, T. K. , Journal of Polymer Science, Part A: Polymer Chemistry , 32 , 14 , 2607-2618 (1994)"
BD000480,,,Blend performed by dissolving the component polymers in methyl ethyl ketone,,,poly(butyl methacrylate)//poly{1-phenylethylene/1-[4-(hydroxydimethylsilyl)phenyl]ethylene},,Blend,,"Solvent casting: methyl ethyl ketone

Shape of Test Piece: Film",,13995-9-4-1,,['methyl ethyl ketone'],,"['Glass transition temp. ca 46 [C]', 'Method: DSC', 'Condition: Heating rate; 20C/min', 'Remarks: Taken from the Fig.']",,C8H8 / C10H14OSi,,,,,,,,,,,,,40,,104.15 / 178.3,P903133,13995-7-1-1,,C8H14O2,,,,,,,,,,,,,60,,142.2,P040052,13995-8-1-1,,,,,,,,,,,,,,,,,,,,,,,,,,,,,,,,,,,,,,,"Lu, Shaoxiang; Pearce, Eli M.; Kwei, T. K. , Journal of Polymer Science, Part A: Polymer Chemistry , 32 , 14 , 2607-2618 (1994)"
BD000480,,,Blend performed by dissolving the component polymers in methyl ethyl ketone,,,poly(butyl methacrylate)//poly{1-phenylethylene/1-[4-(hydroxydimethylsilyl)phenyl]ethylene},,Blend,,"Solvent casting: methyl ethyl ketone

Shape of Test Piece: Film",,13995-9-5-1,,['methyl ethyl ketone'],,"['Glass transition temp. 50 [C]', 'Method: DSC', 'Condition: Heating rate; 20C/min']",,C8H8 / C10H14OSi,,,,,,,,,,,,,50,,104.15 / 178.3,P903133,13995-7-1-1,,C8H14O2,,,,,,,,,,,,,50,,142.2,P040052,13995-8-1-1,,,,,,,,,,,,,,,,,,,,,,,,,,,,,,,,,,,,,,,"Lu, Shaoxiang; Pearce, Eli M.; Kwei, T. K. , Journal of Polymer Science, Part A: Polymer Chemistry , 32 , 14 , 2607-2618 (1994)"
BD000480,,,Blend performed by dissolving the component polymers in methyl ethyl ketone,,,poly(butyl methacrylate)//poly{1-phenylethylene/1-[4-(hydroxydimethylsilyl)phenyl]ethylene},,Blend,,"Solvent casting: methyl ethyl ketone

Shape of Test Piece: Film",,13995-9-6-1,,['methyl ethyl ketone'],,"['Glass transition temp. ca 57 [C]', 'Method: DSC', 'Condition: Heating rate; 20C/min', 'Remarks: Taken from the Fig.']",,C8H8 / C10H14OSi,,,,,,,,,,,,,60,,104.15 / 178.3,P903133,13995-7-1-1,,C8H14O2,,,,,,,,,,,,,40,,142.2,P040052,13995-8-1-1,,,,,,,,,,,,,,,,,,,,,,,,,,,,,,,,,,,,,,,"Lu, Shaoxiang; Pearce, Eli M.; Kwei, T. K. , Journal of Polymer Science, Part A: Polymer Chemistry , 32 , 14 , 2607-2618 (1994)"
BD000481,,,PS-b-PVPDMS-11 and PBMA were dissolved in acetone,,,poly(butyl methacrylate)//poly(1-phenylethylene)-poly{1-[4-(dimethylsilyl)phenyl]ethylene/1-[4-(hydroxydimethylsilyl)phenyl]ethylene},,Blend,,"Solvent casting: From acetone solution; Solvent was evaporated at room temperature; Film was dried under vacuum[1E(-3)mmHg] at 40C for 1h

Shape of Test Piece: Film",,22148-12-1-1,,,,"['Glass transition temp. 54 [C]', 'Method: DSC', 'Condition: Heating rate;5C/min Under N2', 'Remarks: Tg2 attributed to PVPDMS']",,C8H8 / C10H14Si / C10H14OSi,,,,,,,,,,,,,,50,104.15 / 162.3 / 178.3,P903202,22148-2-1-1,,C8H14O2,,,,,,,,,,,,,,50,142.2,P040052,22148-11-1-1,,,,,,,,,,,,,,,,,,,,,,,,,,,,,,,,,,,,,,,"Han, Yu-Kai; Pearce, Eli M.; Kwei, T. K. , Macromolecules , 33 , 4 , 1321-1329 (2000)"
BD000481,,,PS-b-PVPDMS-21 and PBMA were dissolved in acetone,,,poly(butyl methacrylate)//poly(1-phenylethylene)-poly{1-[4-(dimethylsilyl)phenyl]ethylene/1-[4-(hydroxydimethylsilyl)phenyl]ethylene},,Blend,,"Solvent casting: From acetone solution; Solvent was evaporated at room temperature; Film was dried under vacuum[1E(-3)mmHg] at 40C for 1h

Shape of Test Piece: Film",,22148-13-1-1,,,,"['Glass transition temp. 62 [C]', 'Method: DSC', 'Condition: Heating rate;5C/min Under N2', 'Remarks: Tg2 attributed to PVPDMS']",,C8H8 / C10H14Si / C10H14OSi,,,,,,,,,,,,,,50,104.15 / 162.3 / 178.3,P903202,22148-3-1-1,,C8H14O2,,,,,,,,,,,,,,50,142.2,P040052,22148-11-1-1,,,,,,,,,,,,,,,,,,,,,,,,,,,,,,,,,,,,,,,"Han, Yu-Kai; Pearce, Eli M.; Kwei, T. K. , Macromolecules , 33 , 4 , 1321-1329 (2000)"
BD000481,,,PS-b-PVPDMS-33 and PBMA were dissolved in acetone,,,poly(butyl methacrylate)//poly(1-phenylethylene)-poly{1-[4-(dimethylsilyl)phenyl]ethylene/1-[4-(hydroxydimethylsilyl)phenyl]ethylene},,Blend,,"Solvent casting: From acetone solution; Solvent was evaporated at room temperature; Film was dried under vacuum[1E(-3)mmHg] at 40C for 1h

Shape of Test Piece: Film",,22148-14-1-1,,,,"['Glass transition temp. 70 [C]', 'Method: DSC', 'Condition: Heating rate;5C/min Under N2', 'Remarks: Tg2 attributed to PVPDMS']",,C8H8 / C10H14Si / C10H14OSi,,,,,,,,,,,,,,50,104.15 / 162.3 / 178.3,P903202,22148-4-1-1,,C8H14O2,,,,,,,,,,,,,,50,142.2,P040052,22148-11-1-1,,,,,,,,,,,,,,,,,,,,,,,,,,,,,,,,,,,,,,,"Han, Yu-Kai; Pearce, Eli M.; Kwei, T. K. , Macromolecules , 33 , 4 , 1321-1329 (2000)"
BD000485,,,"PCHMA and PCHA were dissolved in THF, mixed solution was dried on a Teflon plate at 313K for 2days",,miscible,poly(cyclohexyl methacrylate)//poly(cyclohexyl acrylate),,Blend,,"Annealing: Annealed at 413 for 24h in a vacuum

Shape of Test Piece: Film",,29014-3-1-1,,,,"['Glass transition temp. ca 360 [K]', 'Method: DSC', 'Condition: Cooling rare 10K/min', 'Remarks: Sample was heated from room temperature to ca.Tg+100K at arate of 20K/min, kept for 5min, and cooled at a rate of 10K/min; Measured at the cooling process; Taken from the Fig.']",,C10H16O2,,,,,,,,,,,,,,90,168.23,P040064,29014-1-1-1,,C9H14O2,,,,,,,,,,,,,,10,154.21,P040149,29014-2-1-1,,,,,,,,,,,,,,,,,,,,,,,,,,,,,,,,,,,,,,,"Miwa, Yohei; Sugino, Yusuke; Yamamoto, Katsuhiro; Tanabe, Takuya; Sakaguchi, Masato; Sakai, Masahiro; Shimada, Shigetaka , Macromolecules , 37 , 16 , 6061-6068 (2004)"
BD000485,,,"PCHMA and PCHA were dissolved in THF, mixed solution was dried on a Teflon plate at 313K for 2days",,miscible,poly(cyclohexyl methacrylate)//poly(cyclohexyl acrylate),,Blend,,"Annealing: Annealed at 413 for 24h in a vacuum

Shape of Test Piece: Film",,29014-3-2-1,,,,"['Glass transition temp. ca 337 [K]', 'Method: DSC', 'Condition: Cooling rare 10K/min', 'Remarks: Sample was heated from room temperature to ca.Tg+100K at arate of 20K/min, kept for 5min, and cooled at a rate of 10K/min; Measured at the cooling process; Taken from the Fig.']",,C10H16O2,,,,,,,,,,,,,,75,168.23,P040064,29014-1-1-1,,C9H14O2,,,,,,,,,,,,,,25,154.21,P040149,29014-2-1-1,,,,,,,,,,,,,,,,,,,,,,,,,,,,,,,,,,,,,,,"Miwa, Yohei; Sugino, Yusuke; Yamamoto, Katsuhiro; Tanabe, Takuya; Sakaguchi, Masato; Sakai, Masahiro; Shimada, Shigetaka , Macromolecules , 37 , 16 , 6061-6068 (2004)"
BD000485,,,"PCHMA and PCHA were dissolved in THF, mixed solution was dried on a Teflon plate at 313K for 2days",,miscible,poly(cyclohexyl methacrylate)//poly(cyclohexyl acrylate),,Blend,,"Annealing: Annealed at 413 for 24h in a vacuum

Shape of Test Piece: Film",,29014-3-3-1,,,,"['Glass transition temp. ca 332.5 [K]', 'Method: DSC', 'Condition: Cooling rare 10K/min', 'Remarks: Sample was heated from room temperature to ca.Tg+100K at arate of 20K/min, kept for 5min, and cooled at a rate of 10K/min; Measured at the cooling process; Taken from the Fig.']",,C10H16O2,,,,,,,,,,,,,,65,168.23,P040064,29014-1-1-1,,C9H14O2,,,,,,,,,,,,,,35,154.21,P040149,29014-2-1-1,,,,,,,,,,,,,,,,,,,,,,,,,,,,,,,,,,,,,,,"Miwa, Yohei; Sugino, Yusuke; Yamamoto, Katsuhiro; Tanabe, Takuya; Sakaguchi, Masato; Sakai, Masahiro; Shimada, Shigetaka , Macromolecules , 37 , 16 , 6061-6068 (2004)"
BD000485,,,"PCHMA and PCHA were dissolved in THF, mixed solution was dried on a Teflon plate at 313K for 2days",,miscible,poly(cyclohexyl methacrylate)//poly(cyclohexyl acrylate),,Blend,,"Annealing: Annealed at 413 for 24h in a vacuum

Shape of Test Piece: Film",,29014-3-4-1,,,,"['Glass transition temp. ca 323 [K]', 'Method: DSC', 'Condition: Cooling rare 10K/min', 'Remarks: Sample was heated from room temperature to ca.Tg+100K at arate of 20K/min, kept for 5min, and cooled at a rate of 10K/min; Measured at the cooling process; Taken from the Fig.']",,C10H16O2,,,,,,,,,,,,,,50,168.23,P040064,29014-1-1-1,,C9H14O2,,,,,,,,,,,,,,50,154.21,P040149,29014-2-1-1,,,,,,,,,,,,,,,,,,,,,,,,,,,,,,,,,,,,,,,"Miwa, Yohei; Sugino, Yusuke; Yamamoto, Katsuhiro; Tanabe, Takuya; Sakaguchi, Masato; Sakai, Masahiro; Shimada, Shigetaka , Macromolecules , 37 , 16 , 6061-6068 (2004)"
BD000485,,,"PCHMA and PCHA were dissolved in THF, mixed solution was dried on a Teflon plate at 313K for 2days",,miscible,poly(cyclohexyl methacrylate)//poly(cyclohexyl acrylate),,Blend,,"Annealing: Annealed at 413 for 24h in a vacuum

Shape of Test Piece: Film",,29014-3-5-1,,,,"['Glass transition temp. ca 308 [K]', 'Method: DSC', 'Condition: Cooling rare 10K/min', 'Remarks: Sample was heated from room temperature to ca.Tg+100K at arate of 20K/min, kept for 5min, and cooled at a rate of 10K/min; Measured at the cooling process; Taken from the Fig.']",,C10H16O2,,,,,,,,,,,,,,35,168.23,P040064,29014-1-1-1,,C9H14O2,,,,,,,,,,,,,,65,154.21,P040149,29014-2-1-1,,,,,,,,,,,,,,,,,,,,,,,,,,,,,,,,,,,,,,,"Miwa, Yohei; Sugino, Yusuke; Yamamoto, Katsuhiro; Tanabe, Takuya; Sakaguchi, Masato; Sakai, Masahiro; Shimada, Shigetaka , Macromolecules , 37 , 16 , 6061-6068 (2004)"
BD000485,,,"PCHMA and PCHA were dissolved in THF, mixed solution was dried on a Teflon plate at 313K for 2days",,miscible,poly(cyclohexyl methacrylate)//poly(cyclohexyl acrylate),,Blend,,"Annealing: Annealed at 413 for 24h in a vacuum

Shape of Test Piece: Film",,29014-3-6-1,,,,"['Glass transition temp. ca 305 [K]', 'Method: DSC', 'Condition: Cooling rare 10K/min', 'Remarks: Sample was heated from room temperature to ca.Tg+100K at arate of 20K/min, kept for 5min, and cooled at a rate of 10K/min; Measured at the cooling process; Taken from the Fig.']",,C10H16O2,,,,,,,,,,,,,,25,168.23,P040064,29014-1-1-1,,C9H14O2,,,,,,,,,,,,,,75,154.21,P040149,29014-2-1-1,,,,,,,,,,,,,,,,,,,,,,,,,,,,,,,,,,,,,,,"Miwa, Yohei; Sugino, Yusuke; Yamamoto, Katsuhiro; Tanabe, Takuya; Sakaguchi, Masato; Sakai, Masahiro; Shimada, Shigetaka , Macromolecules , 37 , 16 , 6061-6068 (2004)"
BD000485,,,"PCHMA and PCHA were dissolved in THF, mixed solution was dried on a Teflon plate at 313K for 2days",,miscible,poly(cyclohexyl methacrylate)//poly(cyclohexyl acrylate),,Blend,,"Annealing: Annealed at 413 for 24h in a vacuum

Shape of Test Piece: Film",,29014-3-7-1,,,,"['Glass transition temp. ca 300 [K]', 'Method: DSC', 'Condition: Cooling rare 10K/min', 'Remarks: Sample was heated from room temperature to ca.Tg+100K at arate of 20K/min, kept for 5min, and cooled at a rate of 10K/min; Measured at the cooling process; Taken from the Fig.']",,C10H16O2,,,,,,,,,,,,,,10,168.23,P040064,29014-1-1-1,,C9H14O2,,,,,,,,,,,,,,90,154.21,P040149,29014-2-1-1,,,,,,,,,,,,,,,,,,,,,,,,,,,,,,,,,,,,,,,"Miwa, Yohei; Sugino, Yusuke; Yamamoto, Katsuhiro; Tanabe, Takuya; Sakaguchi, Masato; Sakai, Masahiro; Shimada, Shigetaka , Macromolecules , 37 , 16 , 6061-6068 (2004)"
BD000487,,,"Solution blending, THF",,,poly(benzyl methacrylate)//poly[styrene-co-(p-hydroxystyrene)],,Blend,,,,00413-18-1-1,,,,"['Glass transition temp. 97 [C]', 'Method: DSC']",,C8H8 / C8H8O,,,,,,,,,,,,,1,,104.15 / 120.15,P900450,00413-16-1-1,,C11H12O2,,,,,,,,,,,,,1,,176.21,P040073,00413-17-1-1,,,,,,,,,,,,,,,,,,,,,,,,,,,,,,,,,,,,,,,"Sankarapandian, M.; Kishore, K. , Journal of Applied Polymer Science , 61 , 3 , 507-511 (1996)"
BD000487,,,"Solution blending, THF",,,poly(benzyl methacrylate)//poly[styrene-co-(p-hydroxystyrene)],,Blend,,,,00413-21-1-1,,,,"['Glass transition temp. 78 [C]', 'Method: DSC']",,C8H8 / C8H8O,,,,,,,,,,,,,1,,104.15 / 120.15,P900450,00413-19-1-1,,C11H12O2,,,,,,,,,,,,,1,,176.21,P040073,00413-20-1-1,,,,,,,,,,,,,,,,,,,,,,,,,,,,,,,,,,,,,,,"Sankarapandian, M.; Kishore, K. , Journal of Applied Polymer Science , 61 , 3 , 507-511 (1996)"
BD000487,,,"Solution blending, THF",,,poly(benzyl methacrylate)//poly[styrene-co-(p-hydroxystyrene)],,Blend,,,,00413-24-1-1,,,,"['Glass transition temp. 84 [C]', 'Method: DSC']",,C8H8 / C8H8O,,,,,,,,,,,,,1,,104.15 / 120.15,P900450,00413-22-1-1,,C11H12O2,,,,,,,,,,,,,1,,176.21,P040073,00413-23-1-1,,,,,,,,,,,,,,,,,,,,,,,,,,,,,,,,,,,,,,,"Sankarapandian, M.; Kishore, K. , Journal of Applied Polymer Science , 61 , 3 , 507-511 (1996)"
BD000487,,,"Solution blending, THF",,,poly(benzyl methacrylate)//poly[styrene-co-(p-hydroxystyrene)],,Blend,,,,00413-27-1-1,,,,"['Glass transition temp. 104 [C]', 'Method: DSC']",,C8H8 / C8H8O,,,,,,,,,,,,,1,,104.15 / 120.15,P900450,00413-25-1-1,,C11H12O2,,,,,,,,,,,,,1,,176.21,P040073,00413-26-1-1,,,,,,,,,,,,,,,,,,,,,,,,,,,,,,,,,,,,,,,"Sankarapandian, M.; Kishore, K. , Journal of Applied Polymer Science , 61 , 3 , 507-511 (1996)"
BD000488,Thermoplastic,,Soln. blended in THF for 24h,,"Serface concn. of PHF; ca.94mol%;XPS, miscible;DSC (single Tg)","poly[2,2,2-trifluoro-1-(trifluoromethyl)ethyl methacrylate]//poly[(bisphenol A)-co-epichlorohydrin]",,Blend,,"Solvent casting: Cast from THF soln. into petri dish, THF slowly evapd. at RT, then dried in vacuo at 90C for 2weeks

Shape of Test Piece: Film",,29768-3-1-1,,['THF'],,"['Glass transition temp. ca 70 [C]', 'Method: DSC', 'Condition: Heating rate;20C/min', 'Remarks: Onset point of the change of slope in DSC curve, taken from the Fig.1']",,C7H6F6O2,,,,,,,,,,,,,,80,236.11,P040088,29768-1-1-1,,C18H20O3,,,,,,,,,,,,,,20,284.35,P070369,29768-2-1-1,,,,,,,,,,,,,,,,,,,,,,,,,,,,,,,,,,,,,,,"Huang, H. L.; Goh, S. H.; Lai, Doreen M. Y.; Huan, C. H. A.; Wee, A. T. S. , Journal of Applied Polymer Science , 91 , 3 , 1798-1805 (2004)"
BD000488,Thermoplastic,,Soln. blended in THF for 24h,,"Serface concn. of PHF; ca.92mol%;XPS, miscible;DSC (single Tg)","poly[2,2,2-trifluoro-1-(trifluoromethyl)ethyl methacrylate]//poly[(bisphenol A)-co-epichlorohydrin]",,Blend,,"Solvent casting: Cast from THF soln. into petri dish, THF slowly evapd. at RT, then dried in vacuo at 90C for 2weeks

Shape of Test Piece: Film",,29768-3-2-1,,['THF'],,"['Glass transition temp. ca 73 [C]', 'Method: DSC', 'Condition: Heating rate;20C/min', 'Remarks: Onset point of the change of slope in DSC curve, taken from the Fig.1']",,C7H6F6O2,,,,,,,,,,,,,,65,236.11,P040088,29768-1-1-1,,C18H20O3,,,,,,,,,,,,,,35,284.35,P070369,29768-2-1-1,,,,,,,,,,,,,,,,,,,,,,,,,,,,,,,,,,,,,,,"Huang, H. L.; Goh, S. H.; Lai, Doreen M. Y.; Huan, C. H. A.; Wee, A. T. S. , Journal of Applied Polymer Science , 91 , 3 , 1798-1805 (2004)"
BD000488,Thermoplastic,,Soln. blended in THF for 24h,,"Serface concn. of PHF; ca.90mol%;XPS, miscible;DSC (single Tg)","poly[2,2,2-trifluoro-1-(trifluoromethyl)ethyl methacrylate]//poly[(bisphenol A)-co-epichlorohydrin]",,Blend,,"Solvent casting: Cast from THF soln. into petri dish, THF slowly evapd. at RT, then dried in vacuo at 90C for 2weeks

Shape of Test Piece: Film",,29768-3-3-1,,['THF'],,"['Glass transition temp. ca 74 [C]', 'Method: DSC', 'Condition: Heating rate;20C/min', 'Remarks: Onset point of the change of slope in DSC curve, taken from the Fig.1']",,C7H6F6O2,,,,,,,,,,,,,,50,236.11,P040088,29768-1-1-1,,C18H20O3,,,,,,,,,,,,,,50,284.35,P070369,29768-2-1-1,,,,,,,,,,,,,,,,,,,,,,,,,,,,,,,,,,,,,,,"Huang, H. L.; Goh, S. H.; Lai, Doreen M. Y.; Huan, C. H. A.; Wee, A. T. S. , Journal of Applied Polymer Science , 91 , 3 , 1798-1805 (2004)"
BD000488,Thermoplastic,,Soln. blended in THF for 24h,,"Serface concn. of PHF; ca.71mol%;XPS, miscible;DSC (single Tg)","poly[2,2,2-trifluoro-1-(trifluoromethyl)ethyl methacrylate]//poly[(bisphenol A)-co-epichlorohydrin]",,Blend,,"Solvent casting: Cast from THF soln. into petri dish, THF slowly evapd. at RT, then dried in vacuo at 90C for 2weeks

Shape of Test Piece: Film",,29768-3-4-1,,['THF'],,"['Glass transition temp. ca 80 [C]', 'Method: DSC', 'Condition: Heating rate;20C/min', 'Remarks: Onset point of the change of slope in DSC curve, taken from the Fig.1']",,C7H6F6O2,,,,,,,,,,,,,,35,236.11,P040088,29768-1-1-1,,C18H20O3,,,,,,,,,,,,,,65,284.35,P070369,29768-2-1-1,,,,,,,,,,,,,,,,,,,,,,,,,,,,,,,,,,,,,,,"Huang, H. L.; Goh, S. H.; Lai, Doreen M. Y.; Huan, C. H. A.; Wee, A. T. S. , Journal of Applied Polymer Science , 91 , 3 , 1798-1805 (2004)"
BD000488,Thermoplastic,,Soln. blended in THF for 24h,,"Serface concn. of PHF; ca.53mol%;XPS, miscible;DSC (single Tg)","poly[2,2,2-trifluoro-1-(trifluoromethyl)ethyl methacrylate]//poly[(bisphenol A)-co-epichlorohydrin]",,Blend,,"Solvent casting: Cast from THF soln. into petri dish, THF slowly evapd. at RT, then dried in vacuo at 90C for 2weeks

Shape of Test Piece: Film",,29768-3-5-1,,['THF'],,"['Glass transition temp. ca 81 [C]', 'Method: DSC', 'Condition: Heating rate;20C/min', 'Remarks: Onset point of the change of slope in DSC curve, taken from the Fig.1']",,C7H6F6O2,,,,,,,,,,,,,,20,236.11,P040088,29768-1-1-1,,C18H20O3,,,,,,,,,,,,,,80,284.35,P070369,29768-2-1-1,,,,,,,,,,,,,,,,,,,,,,,,,,,,,,,,,,,,,,,"Huang, H. L.; Goh, S. H.; Lai, Doreen M. Y.; Huan, C. H. A.; Wee, A. T. S. , Journal of Applied Polymer Science , 91 , 3 , 1798-1805 (2004)"
BD000491,"Thermoplastic,Crystal",,"Mixed by codissolution, dried in vacuo at 40C for more than 10days",,Partially miscible;DSC,polyacrylamide//poly(ethylene oxide),,Blend,,,,26654-4-1-1,,,,"['Glass transition temp. 178 [C]', 'Method: DSC', 'Condition: Heating rate;10C/min & He', 'Remarks: Second heating']",,C3H5NO,,,,,,,,,,,,,,80,71.08,P040127,26654-1-1-1,,C2H4O,,,,,,,,,,,,,,20,44.05,P070013,26654-3-1-1,,,,,,,,,,,,,,,,,,,,,,,,,,,,,,,,,,,,,,,"E Silva, M. E. S. Ribeiro; Machado, J. Caetano; Mano, V.; Silva, G. Goulart , Journal of Polymer Science, Part B: Polymer Physics , 41 , 13 , 1493-1500 (2003)"
BD000491,"Thermoplastic,Crystal",,"Mixed by codissolution, dried in vacuo at 40C for more than 10days",,Partially miscible;DSC,polyacrylamide//poly(ethylene oxide),,Blend,,,,26654-4-2-1,,,,"['Glass transition temp. 174 [C]', 'Method: DSC', 'Condition: Heating rate;10C/min & He', 'Remarks: Second heating']",,C3H5NO,,,,,,,,,,,,,,60,71.08,P040127,26654-1-1-1,,C2H4O,,,,,,,,,,,,,,40,44.05,P070013,26654-3-1-1,,,,,,,,,,,,,,,,,,,,,,,,,,,,,,,,,,,,,,,"E Silva, M. E. S. Ribeiro; Machado, J. Caetano; Mano, V.; Silva, G. Goulart , Journal of Polymer Science, Part B: Polymer Physics , 41 , 13 , 1493-1500 (2003)"
BD000491,"Thermoplastic,Crystal",,"Mixed by codissolution, dried in vacuo at 40C for more than 10days",,Partially miscible;DSC,polyacrylamide//poly(ethylene oxide),,Blend,,,,26654-4-3-1,,,,"['Glass transition temp. 166 [C]', 'Method: DSC', 'Condition: Heating rate;10C/min & He', 'Remarks: Second heating']",,C3H5NO,,,,,,,,,,,,,,40,71.08,P040127,26654-1-1-1,,C2H4O,,,,,,,,,,,,,,60,44.05,P070013,26654-3-1-1,,,,,,,,,,,,,,,,,,,,,,,,,,,,,,,,,,,,,,,"E Silva, M. E. S. Ribeiro; Machado, J. Caetano; Mano, V.; Silva, G. Goulart , Journal of Polymer Science, Part B: Polymer Physics , 41 , 13 , 1493-1500 (2003)"
BD000491,"Thermoplastic,Crystal",,"Mixed by codissolution, dried in vacuo at 40C for more than 10days",,Partially miscible;DSC,polyacrylamide//poly(ethylene oxide),,Blend,,,,26654-4-4-1,,,,"['Glass transition temp. 163 [C]', 'Method: DSC', 'Condition: Heating rate;10C/min & He', 'Remarks: Second heating']",,C3H5NO,,,,,,,,,,,,,,20,71.08,P040127,26654-1-1-1,,C2H4O,,,,,,,,,,,,,,80,44.05,P070013,26654-3-1-1,,,,,,,,,,,,,,,,,,,,,,,,,,,,,,,,,,,,,,,"E Silva, M. E. S. Ribeiro; Machado, J. Caetano; Mano, V.; Silva, G. Goulart , Journal of Polymer Science, Part B: Polymer Physics , 41 , 13 , 1493-1500 (2003)"
BD000494,,,Two polymer solutions in dimethyl sulfoxide separately prepared and mixed in desired proportions,,,poly(N-isopropylacrylamide)//poly[ethene-co-(vinyl alcohol)],,Blend,,"Solvent casting: Blend solutions in dimethyl sulfoxide dropped onto glass slices

Shape of Test Piece: Film",,29386-3-1-1,,,,"['Glass transition temp. 105 [C]', 'Method: DSC', 'Condition: Heating rate;10C/min', 'Remarks: Taken from the Fig.']",,C6H11NO,,,,,,,,,,,,,50,,113.16,P040128,29386-1-1-1,,C2H4 / C2H4O,,,,,,,,,,,,,50,,28.05 / 44.05,P900017,29386-2-1-1,,,,,,,,,,,,,,,,,,,,,,,,,,,,,,,,,,,,,,,"Mano, Valdir; Ribeiro E Silva, Maria Elisa Scarpelli; Barbani, Niccoletta; Giusti, Paolo , Journal of Applied Polymer Science , 91 , 1 , 501-505 (2004)"
BD000497,"semi-IPN,Thermoplastic",,Mixed during polymn.,,"Semi-IPN morphology;SEM, Immiscible (two Tg);DMA",poly(2-ethylhexyl acrylate)//poly(vinyl chloride),,Blend,"Reactant: 2-ethylhexyl acrylate

Type: addition

Mechanism: radical

Style: suspension polymn.

Solvent: water

Initiator: BPO

Additives: Porous PVC particle (Epivyl 40)

Condition: Monomer/BPO soln. blended with PVC particles at RT for 90min, distd. water added to the mixt., then polymd. at 80C for 4h

Post-treatment: Filtered and dried, Yield (wt. gained/wt. of monomer soln.);89.2wt%

Reference: [Ref.8] M.Shach-Caplan, M.Narkis and M.S.Silverstein, Polym. Eng. Sci., 42, 911 (2002), [Ref.9] M.Shach-Caplan, M.Narkis and M.S.Silverstein, Polym. Adv. Tech., 13, 151 (2002)

Polymn. remarks: In-situ stabilizer free aq. dispersion polymn. process","Compression: 150C

Shape of Test Piece: Sheet","(PVC perticle) Epivyl;40;Frutarom, diameter;100-150micron, K value 67",31246-9-1-1,,['THF'],,"['Glass transition temp. ca -63 [C]', 'Method: DMA', 'Condition: Heating rate;3C/min & Frequency;1Hz & Three-point bending mode, N2', ""Remarks: Tg of PEHA, temp. of E''peak""]",,C2H3Cl,,,,,,,,,,,,,,77,62.5,P050002,31246-1-1-1,,C11H20O2,,,,,,,,,,,,,,23,184.28,P040147,31246-8-1-1,,,,,,,,,,,,,,,,,,,,,,,,,,,,,,,,,,,,,,,"Narkis, M.; Shach-Caplan, M.; Haba, Y.; Silverstein, M. S. , Journal of Vinyl & Additive Technology , 10 , 3 , 109-120 (2004)"
BD000497,,,"Stabilizer and lublicant added and mixed using com. mixer, then blended in a Brabender Plastograph cell at 210C and 20rpm",,,poly(2-ethylhexyl acrylate)//poly(vinyl chloride),,Blend,"Reactant: 2-ethylhexyl acrylate

Type: addition

Mechanism: radical

Style: Surfactant-free aq. dispersion

Solvent: water

Initiator: benzoyl peroxide(BPO)

Additives: Porous PVC particle (Epivyl 40)

Condition: Monomer/BPO soln. blended with PVC particles at RT for 90min, distd. water added to the mixt., then polymd. at 80C for 4h

Post-treatment: Filtered and dried, yield (wt. gained/wt. of monomer soln.) 87%, opaque",Compression: Compression molded at 195C and 20ton,,44895-6-1-1,,,,"['Glass transition temp. ca 70 [C]', 'Method: DMA', 'Condition: Heating rate;3C/min&Frequency;1Hz&N2', ""Remarks: Peak temp. of E'', taken from the Fig. 9""]",,C2H3Cl,,,,,,,,,,,,,3,,62.5,P050002,44895-1-1-1,,C11H20O2,,,,,,,,,,,,,1,,184.28,P040147,44895-5-1-1,,,,,,,,,,,,,,,,,,,,,,,,,,,,,,,,,,,,,,,"Hammer, Shir; Tzur, Aliza; Cohen, Yachin; Narkis, Moshe , e-Polymers , 066 , 1-16 (2009)"
BD000498,"linear,Thermoplastic",,"Soln. blended in toluene, pptd. in MeOH, dried at 373K for 24h under vacuum",,,poly(cyclohexyl acrylate)//poly(2-bromostyrene),['MeOH'],Blend,,Annealing: 423K 30min in DSC pan,,20348-3-1-1,,['toluene'],,"['Glass transition temp. ca 313 [K]', 'Method: DSC', 'Condition: Cooling rate 10C/min', 'Remarks: Mid point method, Taken from the Fig.']",,C9H14O2,,,,,,,,,,,,,,80,154.21,P040149,20348-1-1-1,,C8H7Br,,,,,,,,,,,,,,20,183.05,P322011,20348-2-1-1,,,,,,,,,,,,,,,,,,,,,,,,,,,,,,,,,,,,,,,"Rabeony, M.; Shao, H.; Liang, K. S.; Siakali-Kioulafa, E.; Hadjichristidis, N. , Macromolecules , 30 , 23 , 7332-7334 (1997)"
BD000498,"linear,Thermoplastic",,"Soln. blended in toluene, pptd. in MeOH, dried at 373K for 24h under vacuum",,,poly(cyclohexyl acrylate)//poly(2-bromostyrene),['MeOH'],Blend,,Annealing: 423K 30min in DSC pan,,20348-3-2-1,,['toluene'],,"['Glass transition temp. ca 320 [K]', 'Method: DSC', 'Condition: Cooling rate 10C/min', 'Remarks: Mid point method, Taken from the Fig.']",,C9H14O2,,,,,,,,,,,,,,70,154.21,P040149,20348-1-1-1,,C8H7Br,,,,,,,,,,,,,,30,183.05,P322011,20348-2-1-1,,,,,,,,,,,,,,,,,,,,,,,,,,,,,,,,,,,,,,,"Rabeony, M.; Shao, H.; Liang, K. S.; Siakali-Kioulafa, E.; Hadjichristidis, N. , Macromolecules , 30 , 23 , 7332-7334 (1997)"
BD000498,"linear,Thermoplastic",,"Soln. blended in toluene, pptd. in MeOH, dried at 373K for 24h under vacuum",,,poly(cyclohexyl acrylate)//poly(2-bromostyrene),['MeOH'],Blend,,Annealing: 423K 30min in DSC pan,,20348-3-3-1,,['toluene'],,"['Glass transition temp. ca 328 [K]', 'Method: DSC', 'Condition: Cooling rate 10C/min', 'Remarks: Mid point method, Taken from the Fig.']",,C9H14O2,,,,,,,,,,,,,,60,154.21,P040149,20348-1-1-1,,C8H7Br,,,,,,,,,,,,,,40,183.05,P322011,20348-2-1-1,,,,,,,,,,,,,,,,,,,,,,,,,,,,,,,,,,,,,,,"Rabeony, M.; Shao, H.; Liang, K. S.; Siakali-Kioulafa, E.; Hadjichristidis, N. , Macromolecules , 30 , 23 , 7332-7334 (1997)"
BD000498,"linear,Thermoplastic",,"Soln. blended in toluene, pptd. in MeOH, dried at 373K for 24h under vacuum",,,poly(cyclohexyl acrylate)//poly(2-bromostyrene),['MeOH'],Blend,,Annealing: 423K 30min in DSC pan,,20348-3-4-1,,['toluene'],,"['Glass transition temp. ca 340 [K]', 'Method: DSC', 'Condition: Cooling rate 10C/min', 'Remarks: Mid point method, Taken from the Fig.']",,C9H14O2,,,,,,,,,,,,,,50,154.21,P040149,20348-1-1-1,,C8H7Br,,,,,,,,,,,,,,50,183.05,P322011,20348-2-1-1,,,,,,,,,,,,,,,,,,,,,,,,,,,,,,,,,,,,,,,"Rabeony, M.; Shao, H.; Liang, K. S.; Siakali-Kioulafa, E.; Hadjichristidis, N. , Macromolecules , 30 , 23 , 7332-7334 (1997)"
