Repository: williamschertzer/webScraper

File: glass_transition_temp.csv (part 12 of 62)
BD000498,"linear,Thermoplastic",,"Soln. blended in toluene, pptd. in MeOH, dried at 373K for 24h under vacuum",,,poly(cyclohexyl acrylate)//poly(2-bromostyrene),['MeOH'],Blend,,Annealing: 423K 30min in DSC pan,,20348-3-5-1,,['toluene'],,"['Glass transition temp. ca 368 [K]', 'Method: DSC', 'Condition: Cooling rate 10C/min', 'Remarks: Mid point method, Taken from the Fig.']",,C9H14O2,,,,,,,,,,,,,,30,154.21,P040149,20348-1-1-1,,C8H7Br,,,,,,,,,,,,,,70,183.05,P322011,20348-2-1-1,,,,,,,,,,,,,,,,,,,,,,,,,,,,,,,,,,,,,,,"Rabeony, M.; Shao, H.; Liang, K. S.; Siakali-Kioulafa, E.; Hadjichristidis, N. , Macromolecules , 30 , 23 , 7332-7334 (1997)"
BD000498,"linear,Thermoplastic",,"Soln. blended in toluene, pptd. in MeOH, dried at 373K for 24h under vacuum",,,poly(cyclohexyl acrylate)//poly(2-bromostyrene),['MeOH'],Blend,,Annealing: 423K 30min in DSC pan,,20348-3-6-1,,['toluene'],,"['Glass transition temp. ca 385 [K]', 'Method: DSC', 'Condition: Cooling rate 10C/min', 'Remarks: Mid point method, Taken from the Fig.']",,C9H14O2,,,,,,,,,,,,,,20,154.21,P040149,20348-1-1-1,,C8H7Br,,,,,,,,,,,,,,80,183.05,P322011,20348-2-1-1,,,,,,,,,,,,,,,,,,,,,,,,,,,,,,,,,,,,,,,"Rabeony, M.; Shao, H.; Liang, K. S.; Siakali-Kioulafa, E.; Hadjichristidis, N. , Macromolecules , 30 , 23 , 7332-7334 (1997)"
BD000498,"linear,Elastomer",,Blend polymer were prepared by co-dissolution in toluene(2wt.%) followed by precipitation in methanol; Dried at 373K for 24h,,,poly(cyclohexyl acrylate)//poly(2-bromostyrene),,Blend,,Annealing: Annealing in the DSC pan at 423K for 30min,,20391-3-1-1,,,,"['Glass transition temp. ca 307 [K]', 'Method: DSC', 'Condition: Cooling rate 10C/min', 'Remarks: Taken from the Fig.']",,C9H14O2,,,,,,,,,,,,,,100,154.21,P040149,20391-1-1-1,,C8H7Br,,,,,,,,,,,,,,0,183.05,P322011,20391-2-1-1,,,,,,,,,,,,,,,,,,,,,,,,,,,,,,,,,,,,,,,"Rabeony, M.; Shao, H. H.; Liang, K. S.; Siakali-Kioufala, E.; Hadjichristidis, N. , Polymer Preprints (American Chemical Society, Division of Polymer Chemistry) , 38 , 2 , 77-78 (1997)"
BD000498,"linear,Elastomer",,Blend polymer were prepared by co-dissolution in toluene(2wt.%) followed by precipitation in methanol; Dried at 373K for 24h,,,poly(cyclohexyl acrylate)//poly(2-bromostyrene),,Blend,,Annealing: Annealing in the DSC pan at 423K for 30min,,20391-3-2-1,,,,"['Glass transition temp. ca 315 [K]', 'Method: DSC', 'Condition: Cooling rate 10C/min', 'Remarks: Taken from the Fig.']",,C9H14O2,,,,,,,,,,,,,,80,154.21,P040149,20391-1-1-1,,C8H7Br,,,,,,,,,,,,,,20,183.05,P322011,20391-2-1-1,,,,,,,,,,,,,,,,,,,,,,,,,,,,,,,,,,,,,,,"Rabeony, M.; Shao, H. H.; Liang, K. S.; Siakali-Kioufala, E.; Hadjichristidis, N. , Polymer Preprints (American Chemical Society, Division of Polymer Chemistry) , 38 , 2 , 77-78 (1997)"
BD000498,"linear,Elastomer",,Blend polymer were prepared by co-dissolution in toluene(2wt.%) followed by precipitation in methanol; Dried at 373K for 24h,,,poly(cyclohexyl acrylate)//poly(2-bromostyrene),,Blend,,Annealing: Annealing in the DSC pan at 423K for 30min,,20391-3-3-1,,,,"['Glass transition temp. ca 338 [K]', 'Method: DSC', 'Condition: Cooling rate 10C/min', 'Remarks: Taken from the Fig.']",,C9H14O2,,,,,,,,,,,,,,50,154.21,P040149,20391-1-1-1,,C8H7Br,,,,,,,,,,,,,,50,183.05,P322011,20391-2-1-1,,,,,,,,,,,,,,,,,,,,,,,,,,,,,,,,,,,,,,,"Rabeony, M.; Shao, H. H.; Liang, K. S.; Siakali-Kioufala, E.; Hadjichristidis, N. , Polymer Preprints (American Chemical Society, Division of Polymer Chemistry) , 38 , 2 , 77-78 (1997)"
BD000499,"linear,Thermoplastic",,Soln. blend; Co-dissolution in toluene(2wt%) followed by precipitation in methanol,"Mw=150640(GPC(SEC),THF, PS Standard), Mw/Mn=1.3(GPC(SEC),THF, PS Standard)",,poly(cyclohexyl acrylate)//poly(3-bromostyrene),,Blend,,"Annealing: Annealed in the DSC pan at 423K for 30min and then cooled down at a rate of 10C/min

Shape of Test Piece: Block",,21604-9-1-2,,,,"['Glass transition temp. ca 305 [K]', 'Method: DSC', 'Remarks: Taken from the Fig.']",,C9H14O2,,,,,,,,,,,,,1,,154.21,P040149,21604-7-1-1,,C8H7Br,,,,,,,,,,,,,0,,183.05,P322025,21604-8-1-1,,,,,,,,,,,,,,,,,,,,,,,,,,,,,,,,,,,,,,,"Shao, H. H.; Rabeony, M.; Liang, K. S.; Siakali-Kioufala, E.; Hadjichristidis, N. , Composites, Part A: Applied Science and Manufacturing , 30A , 2 , 113-116 (1998)"
BD000499,"linear,Thermoplastic",,Soln. blend; Co-dissolution in toluene(2wt%) followed by precipitation in methanol,,,poly(cyclohexyl acrylate)//poly(3-bromostyrene),,Blend,,"Annealing: Annealed in the DSC pan at 423K for 30min and then cooled down at a rate of 10C/min

Shape of Test Piece: Block",,21604-9-2-2,,,,"['Glass transition temp. ca 312 [K]', 'Method: DSC', 'Remarks: Taken from the Fig.']",,C9H14O2,,,,,,,,,,,,,0.8,,154.21,P040149,21604-7-1-1,,C8H7Br,,,,,,,,,,,,,0.2,,183.05,P322025,21604-8-1-1,,,,,,,,,,,,,,,,,,,,,,,,,,,,,,,,,,,,,,,"Shao, H. H.; Rabeony, M.; Liang, K. S.; Siakali-Kioufala, E.; Hadjichristidis, N. , Composites, Part A: Applied Science and Manufacturing , 30A , 2 , 113-116 (1998)"
BD000499,"linear,Thermoplastic",,Soln. blend; Co-dissolution in toluene(2wt%) followed by precipitation in methanol,,,poly(cyclohexyl acrylate)//poly(3-bromostyrene),,Blend,,"Annealing: Annealed in the DSC pan at 423K for 30min and then cooled down at a rate of 10C/min

Shape of Test Piece: Block",,21604-9-3-2,,,,"['Glass transition temp. ca 318 [K]', 'Method: DSC', 'Remarks: Taken from the Fig.']",,C9H14O2,,,,,,,,,,,,,0.7,,154.21,P040149,21604-7-1-1,,C8H7Br,,,,,,,,,,,,,0.3,,183.05,P322025,21604-8-1-1,,,,,,,,,,,,,,,,,,,,,,,,,,,,,,,,,,,,,,,"Shao, H. H.; Rabeony, M.; Liang, K. S.; Siakali-Kioufala, E.; Hadjichristidis, N. , Composites, Part A: Applied Science and Manufacturing , 30A , 2 , 113-116 (1998)"
BD000499,"linear,Thermoplastic",,Soln. blend; Co-dissolution in toluene(2wt%) followed by precipitation in methanol,,,poly(cyclohexyl acrylate)//poly(3-bromostyrene),,Blend,,"Annealing: Annealed in the DSC pan at 423K for 30min and then cooled down at a rate of 10C/min

Shape of Test Piece: Block",,21604-9-4-2,,,,"['Glass transition temp. ca 326 [K]', 'Method: DSC', 'Remarks: Taken from the Fig.']",,C9H14O2,,,,,,,,,,,,,0.6,,154.21,P040149,21604-7-1-1,,C8H7Br,,,,,,,,,,,,,0.4,,183.05,P322025,21604-8-1-1,,,,,,,,,,,,,,,,,,,,,,,,,,,,,,,,,,,,,,,"Shao, H. H.; Rabeony, M.; Liang, K. S.; Siakali-Kioufala, E.; Hadjichristidis, N. , Composites, Part A: Applied Science and Manufacturing , 30A , 2 , 113-116 (1998)"
BD000499,"linear,Thermoplastic",,Soln. blend; Co-dissolution in toluene(2wt%) followed by precipitation in methanol,,,poly(cyclohexyl acrylate)//poly(3-bromostyrene),,Blend,,"Annealing: Annealed in the DSC pan at 423K for 30min and then cooled down at a rate of 10C/min

Shape of Test Piece: Block",,21604-9-5-2,,,,"['Glass transition temp. ca 333 [K]', 'Method: DSC', 'Remarks: Taken from the Fig.']",,C9H14O2,,,,,,,,,,,,,0.5,,154.21,P040149,21604-7-1-1,,C8H7Br,,,,,,,,,,,,,0.5,,183.05,P322025,21604-8-1-1,,,,,,,,,,,,,,,,,,,,,,,,,,,,,,,,,,,,,,,"Shao, H. H.; Rabeony, M.; Liang, K. S.; Siakali-Kioufala, E.; Hadjichristidis, N. , Composites, Part A: Applied Science and Manufacturing , 30A , 2 , 113-116 (1998)"
BD000499,"linear,Thermoplastic",,Soln. blend; Co-dissolution in toluene(2wt%) followed by precipitation in methanol,,,poly(cyclohexyl acrylate)//poly(3-bromostyrene),,Blend,,"Annealing: Annealed in the DSC pan at 423K for 30min and then cooled down at a rate of 10C/min

Shape of Test Piece: Block",,21604-9-6-2,,,,"['Glass transition temp. ca 347 [K]', 'Method: DSC', 'Remarks: Taken from the Fig.']",,C9H14O2,,,,,,,,,,,,,0.3,,154.21,P040149,21604-7-1-1,,C8H7Br,,,,,,,,,,,,,0.7,,183.05,P322025,21604-8-1-1,,,,,,,,,,,,,,,,,,,,,,,,,,,,,,,,,,,,,,,"Shao, H. H.; Rabeony, M.; Liang, K. S.; Siakali-Kioufala, E.; Hadjichristidis, N. , Composites, Part A: Applied Science and Manufacturing , 30A , 2 , 113-116 (1998)"
BD000499,"linear,Thermoplastic",,Soln. blend; Co-dissolution in toluene(2wt%) followed by precipitation in methanol,,,poly(cyclohexyl acrylate)//poly(3-bromostyrene),,Blend,,"Annealing: Annealed in the DSC pan at 423K for 30min and then cooled down at a rate of 10C/min

Shape of Test Piece: Block",,21604-9-7-2,,,,"['Glass transition temp. ca 355 [K]', 'Method: DSC', 'Remarks: Taken from the Fig.']",,C9H14O2,,,,,,,,,,,,,0.2,,154.21,P040149,21604-7-1-1,,C8H7Br,,,,,,,,,,,,,0.8,,183.05,P322025,21604-8-1-1,,,,,,,,,,,,,,,,,,,,,,,,,,,,,,,,,,,,,,,"Shao, H. H.; Rabeony, M.; Liang, K. S.; Siakali-Kioufala, E.; Hadjichristidis, N. , Composites, Part A: Applied Science and Manufacturing , 30A , 2 , 113-116 (1998)"
BD000499,"linear,Thermoplastic",,Soln. blend; Co-dissolution in toluene(2wt%) followed by precipitation in methanol,"Mw=60000(GPC(SEC),THF, PS Standard), Mw/Mn=1.6(GPC(SEC),THF, PS Standard)",,poly(cyclohexyl acrylate)//poly(3-bromostyrene),,Blend,,"Annealing: Annealed in the DSC pan at 423K for 30min and then cooled down at a rate of 10C/min

Shape of Test Piece: Block",,21604-9-8-2,,,,"['Glass transition temp. ca 375 [K]', 'Method: DSC', 'Remarks: Taken from the Fig.']",,C9H14O2,,,,,,,,,,,,,0,,154.21,P040149,21604-7-1-1,,C8H7Br,,,,,,,,,,,,,1,,183.05,P322025,21604-8-1-1,,,,,,,,,,,,,,,,,,,,,,,,,,,,,,,,,,,,,,,"Shao, H. H.; Rabeony, M.; Liang, K. S.; Siakali-Kioufala, E.; Hadjichristidis, N. , Composites, Part A: Applied Science and Manufacturing , 30A , 2 , 113-116 (1998)"
BD000500,,,DMF soln. blending at 70C,,Immiscible blend;DSC,poly(phenyl acrylate)//poly(vinylidene fluoride),,Blend,,"Solvent casting: Cast from DMF soln.,evapd. in air oven at 50C and dried at 80C in vacuo for 3days

Quenching: Quenched to 50C from the melt(227C*5min)",,13563-3-2-2,,,,"['Glass transition temp. ca 61 [C]', 'Method: DSC', 'Condition: Heating rate;10C/min', 'Remarks: Taken from the Fig.']",,C2H2F2,,,,,,,,,,,,,,65,64.03,P050003,13563-1-1-1,,C9H8O2,,,,,,,,,,,,,,35,148.16,P040191,13563-2-1-1,,,,,,,,,,,,,,,,,,,,,,,,,,,,,,,,,,,,,,,"Maiti, P.; Chatterjee, J.; Rana, D.; Nandi, A. K. , Polymer , 34 , 20 , 4273-4279 (1993)"
BD000500,,,DMF soln. blending at 70C,,Immiscible blend;DSC,poly(phenyl acrylate)//poly(vinylidene fluoride),,Blend,,"Solvent casting: Cast from DMF soln.,evapd. in air oven at 50C and dried at 80C in vacuo for 3days

Quenching: Quenched to 50C from the melt(227C*5min)",,13563-3-3-2,,,,"['Glass transition temp. ca 60 [C]', 'Method: DSC', 'Condition: Heating rate;10C/min', 'Remarks: Taken from the Fig.']",,C2H2F2,,,,,,,,,,,,,,49,64.03,P050003,13563-1-1-1,,C9H8O2,,,,,,,,,,,,,,51,148.16,P040191,13563-2-1-1,,,,,,,,,,,,,,,,,,,,,,,,,,,,,,,,,,,,,,,"Maiti, P.; Chatterjee, J.; Rana, D.; Nandi, A. K. , Polymer , 34 , 20 , 4273-4279 (1993)"
BD000500,,,DMF soln. blending at 70C,,Immiscible blend;DSC,poly(phenyl acrylate)//poly(vinylidene fluoride),,Blend,,"Solvent casting: Cast from DMF soln.,evapd. in air oven at 50C and dried at 80C in vacuo for 3days

Quenching: Quenched to 50C from the melt(227C*5min)",,13563-3-4-2,,,,"['Glass transition temp. ca 59 [C]', 'Method: DSC', 'Condition: Heating rate;10C/min', 'Remarks: Taken from the Fig.']",,C2H2F2,,,,,,,,,,,,,,33,64.03,P050003,13563-1-1-1,,C9H8O2,,,,,,,,,,,,,,67,148.16,P040191,13563-2-1-1,,,,,,,,,,,,,,,,,,,,,,,,,,,,,,,,,,,,,,,"Maiti, P.; Chatterjee, J.; Rana, D.; Nandi, A. K. , Polymer , 34 , 20 , 4273-4279 (1993)"
BD000500,,,DMF soln. blending at 70C,,Immiscible blend;DSC,poly(phenyl acrylate)//poly(vinylidene fluoride),,Blend,,"Solvent casting: Cast from DMF soln.,evapd. in air oven at 50C and dried at 80C in vacuo for 3days

Quenching: Quenched to 50C from the melt(227C*5min)",,13563-3-5-2,,,,"['Glass transition temp. ca 59 [C]', 'Method: DSC', 'Condition: Heating rate;10C/min', 'Remarks: Taken from the Fig.']",,C2H2F2,,,,,,,,,,,,,,21,64.03,P050003,13563-1-1-1,,C9H8O2,,,,,,,,,,,,,,79,148.16,P040191,13563-2-1-1,,,,,,,,,,,,,,,,,,,,,,,,,,,,,,,,,,,,,,,"Maiti, P.; Chatterjee, J.; Rana, D.; Nandi, A. K. , Polymer , 34 , 20 , 4273-4279 (1993)"
BD000500,,,DMF soln. blending at 70C,,Immiscible blend;DSC,poly(phenyl acrylate)//poly(vinylidene fluoride),,Blend,,"Solvent casting: Cast from DMF soln.,evapd. in air oven at 50C and dried at 80C in vacuo for 3days

Quenching: Quenched to 50C from the melt(227C*5min)",,13563-6-3-2,,,,"['Glass transition temp. ca 61 [C]', 'Method: DSC', 'Condition: Heating rate;10C/min', 'Remarks: Taken from the Fig.']",,C2H2F2,,,,,,,,,,,,,,51,64.03,P050003,13563-4-1-1,,C9H8O2,,,,,,,,,,,,,,49,148.16,P040191,13563-5-1-1,,,,,,,,,,,,,,,,,,,,,,,,,,,,,,,,,,,,,,,"Maiti, P.; Chatterjee, J.; Rana, D.; Nandi, A. K. , Polymer , 34 , 20 , 4273-4279 (1993)"
BD000500,,,DMF soln. blending at 70C,,Immiscible blend;DSC,poly(phenyl acrylate)//poly(vinylidene fluoride),,Blend,,"Solvent casting: Cast from DMF soln.,evapd. in air oven at 50C and dried at 80C in vacuo for 3days

Quenching: Quenched to 50C from the melt(227C*5min)",,13563-6-4-2,,,,"['Glass transition temp. ca 61 [C]', 'Method: DSC', 'Condition: Heating rate;10C/min', 'Remarks: Taken from the Fig.']",,C2H2F2,,,,,,,,,,,,,,34,64.03,P050003,13563-4-1-1,,C9H8O2,,,,,,,,,,,,,,66,148.16,P040191,13563-5-1-1,,,,,,,,,,,,,,,,,,,,,,,,,,,,,,,,,,,,,,,"Maiti, P.; Chatterjee, J.; Rana, D.; Nandi, A. K. , Polymer , 34 , 20 , 4273-4279 (1993)"
BD000500,,,DMF soln. blending at 70C,,Immiscible blend;DSC,poly(phenyl acrylate)//poly(vinylidene fluoride),,Blend,,"Solvent casting: Cast from DMF soln.,evapd. in air oven at 50C and dried at 80C in vacuo for 3days

Quenching: Quenched to 50C from the melt(227C*5min)",,13563-6-5-2,,,,"['Glass transition temp. ca 61 [C]', 'Method: DSC', 'Condition: Heating rate;10C/min', 'Remarks: Taken from the Fig.']",,C2H2F2,,,,,,,,,,,,,,19,64.03,P050003,13563-4-1-1,,C9H8O2,,,,,,,,,,,,,,81,148.16,P040191,13563-5-1-1,,,,,,,,,,,,,,,,,,,,,,,,,,,,,,,,,,,,,,,"Maiti, P.; Chatterjee, J.; Rana, D.; Nandi, A. K. , Polymer , 34 , 20 , 4273-4279 (1993)"
BD000501,"Thermoplastic,Crystal",,"Mixed by codissolution, dried in vacuo at 40C for more than 10days",,Partially miscible;DSC,"poly(N,N-dimethylacrylamide)//poly(ethylene oxide)",,Blend,,,,26654-5-1-1,,,,"['Glass transition temp. 98 [C]', 'Method: DSC', 'Condition: Heating rate;10C/min & He', 'Remarks: Second heating']",,C5H9NO,,,,,,,,,,,,,,80,99.13,P040217,26654-2-1-1,,C2H4O,,,,,,,,,,,,,,20,44.05,P070013,26654-3-1-1,,,,,,,,,,,,,,,,,,,,,,,,,,,,,,,,,,,,,,,"E Silva, M. E. S. Ribeiro; Machado, J. Caetano; Mano, V.; Silva, G. Goulart , Journal of Polymer Science, Part B: Polymer Physics , 41 , 13 , 1493-1500 (2003)"
BD000501,"Thermoplastic,Crystal",,"Mixed by codissolution, dried in vacuo at 40C for more than 10days",,Partially miscible;DSC,"poly(N,N-dimethylacrylamide)//poly(ethylene oxide)",,Blend,,,,26654-5-2-1,,,,"['Glass transition temp. 90 [C]', 'Method: DSC', 'Condition: Heating rate;10C/min & He', 'Remarks: Second heating']",,C5H9NO,,,,,,,,,,,,,,60,99.13,P040217,26654-2-1-1,,C2H4O,,,,,,,,,,,,,,40,44.05,P070013,26654-3-1-1,,,,,,,,,,,,,,,,,,,,,,,,,,,,,,,,,,,,,,,"E Silva, M. E. S. Ribeiro; Machado, J. Caetano; Mano, V.; Silva, G. Goulart , Journal of Polymer Science, Part B: Polymer Physics , 41 , 13 , 1493-1500 (2003)"
BD000501,"Thermoplastic,Crystal",,"Mixed by codissolution, dried in vacuo at 40C for more than 10days",,Partially miscible;DSC,"poly(N,N-dimethylacrylamide)//poly(ethylene oxide)",,Blend,,,,26654-5-3-1,,,,"['Glass transition temp. 83 [C]', 'Method: DSC', 'Condition: Heating rate;10C/min & He', 'Remarks: Second heating']",,C5H9NO,,,,,,,,,,,,,,40,99.13,P040217,26654-2-1-1,,C2H4O,,,,,,,,,,,,,,60,44.05,P070013,26654-3-1-1,,,,,,,,,,,,,,,,,,,,,,,,,,,,,,,,,,,,,,,"E Silva, M. E. S. Ribeiro; Machado, J. Caetano; Mano, V.; Silva, G. Goulart , Journal of Polymer Science, Part B: Polymer Physics , 41 , 13 , 1493-1500 (2003)"
BD000501,"Thermoplastic,Crystal",,"Mixed by codissolution, dried in vacuo at 40C for more than 10days",,Partially miscible;DSC,"poly(N,N-dimethylacrylamide)//poly(ethylene oxide)",,Blend,,,,26654-5-4-1,,,,"['Glass transition temp. 79 [C]', 'Method: DSC', 'Condition: Heating rate;10C/min & He', 'Remarks: Second heating']",,C5H9NO,,,,,,,,,,,,,,20,99.13,P040217,26654-2-1-1,,C2H4O,,,,,,,,,,,,,,80,44.05,P070013,26654-3-1-1,,,,,,,,,,,,,,,,,,,,,,,,,,,,,,,,,,,,,,,"E Silva, M. E. S. Ribeiro; Machado, J. Caetano; Mano, V.; Silva, G. Goulart , Journal of Polymer Science, Part B: Polymer Physics , 41 , 13 , 1493-1500 (2003)"
BD000502,,,DMF solution of PEPS and PDMA were mixed,,,"poly(N,N-dimethylacrylamide)//p-acetoxystyrene functionalized poly(methylsilandiol)",,Blend,,"Solvent casting: From DMF solution, Dried at room temperature, then transferred to a vacuum oven, heated at 110C for 70h, then cooled to room temperature",,22885-8-1-1,,,,"['Glass transition temp. 79 [C]', 'Method: DSC', 'Condition: Heating rate;20C/min']",,C5H9NO,,,,,,,,,,,,,,50,99.13,P040217,22885-4-1-1,,C9H12O2Si,,,,,,,,,,,,,,50,180.28,P472104,22885-1-1-1,,,,,,,,,,,,,,,,,,,,,,,,,,,,,,,,,,,,,,,"Duan, Yuzhi; Pearce, Eli M.; Kwei, T. K.; Hu, Xuesong; Rafailovich, Miriam; Sokolov, Jonathan; Zhou, Kungang; Schwarz, Steven , Macromolecules , 34 , 19 , 6761-6767 (2001)"
BD000503,"Thermoplastic,Biodegradable,Crystal",,Soln. blending in CHCl3 and coprecipitation,,Phase-sepd.(two Tg),poly(oxiranylmethyl methacrylate)//poly(3-hydroxybutyric acid),,Blend,,,,25643-3-1-1,,,,"['Glass transition temp. 63 [C]', 'Method: DSC', 'Condition: Heating rate;20C/min & 1st scan', 'Remarks: Tg of PGMA domain, Tg taken as the inflection point']",,C4H6O2,,,,,,,,,,,,,,95,86.09,P090175,25643-1-1-1,,C7H10O3,,,,,,,,,,,,,,5,142.15,P040339,25643-2-1-1,,,,,,,,,,,,,,,,,,,,,,,,,,,,,,,,,,,,,,,"Lee, Seung No; Lee, Moon Yeon; Park, Won Ho , Journal of Applied Polymer Science , 83 , 13 , 2945-2952 (2002)"
BD000503,"Thermoplastic,Biodegradable,Crystal",,Soln. blending in CHCl3 and coprecipitation,,Phase-sepd.(two Tg),poly(oxiranylmethyl methacrylate)//poly(3-hydroxybutyric acid),,Blend,,,,25643-3-2-1,,,,"['Glass transition temp. 58 [C]', 'Method: DSC', 'Condition: Heating rate;20C/min & 1st scan', 'Remarks: Tg of PGMA domain, Tg taken as the inflection point']",,C4H6O2,,,,,,,,,,,,,,90,86.09,P090175,25643-1-1-1,,C7H10O3,,,,,,,,,,,,,,10,142.15,P040339,25643-2-1-1,,,,,,,,,,,,,,,,,,,,,,,,,,,,,,,,,,,,,,,"Lee, Seung No; Lee, Moon Yeon; Park, Won Ho , Journal of Applied Polymer Science , 83 , 13 , 2945-2952 (2002)"
BD000503,"Thermoplastic,Biodegradable,Crystal",,Soln. blending in CHCl3 and coprecipitation,,Phase-sepd.(two Tg),poly(oxiranylmethyl methacrylate)//poly(3-hydroxybutyric acid),,Blend,,,,25643-3-3-1,,,,"['Glass transition temp. 63 [C]', 'Method: DSC', 'Condition: Heating rate;20C/min & 1st scan', 'Remarks: Tg of PGMA domain, Tg taken as the inflection point']",,C4H6O2,,,,,,,,,,,,,,80,86.09,P090175,25643-1-1-1,,C7H10O3,,,,,,,,,,,,,,20,142.15,P040339,25643-2-1-1,,,,,,,,,,,,,,,,,,,,,,,,,,,,,,,,,,,,,,,"Lee, Seung No; Lee, Moon Yeon; Park, Won Ho , Journal of Applied Polymer Science , 83 , 13 , 2945-2952 (2002)"
BD000503,"Thermoplastic,Biodegradable,Crystal",,Soln. blending in CHCl3 and coprecipitation,,Phase-sepd.(two Tg),poly(oxiranylmethyl methacrylate)//poly(3-hydroxybutyric acid),,Blend,,,,25643-3-4-1,,,,"['Glass transition temp. 61 [C]', 'Method: DSC', 'Condition: Heating rate;20C/min & 1st scan', 'Remarks: Tg of PGMA domain, Tg taken as the inflection point']",,C4H6O2,,,,,,,,,,,,,,70,86.09,P090175,25643-1-1-1,,C7H10O3,,,,,,,,,,,,,,30,142.15,P040339,25643-2-1-1,,,,,,,,,,,,,,,,,,,,,,,,,,,,,,,,,,,,,,,"Lee, Seung No; Lee, Moon Yeon; Park, Won Ho , Journal of Applied Polymer Science , 83 , 13 , 2945-2952 (2002)"
BD000504,IPN,,,,"Good miscibility, poor IPN architecture",poly(oxiranylmethyl methacrylate)//chitin,['MeOH'],Blend,"Reactant: glycidyl methacrylate (GMA)

Type: addition

Mechanism: radical

Style: bulk polymn.

Initiator: AIBN/UV irradn.

Condition: GMA containing AIBN impregnated in chitin gel film coagulated with EtOH vapour, chitin/GMA gel film bulk polymd. at ca.30C 120min under UV irradn. and reduced pressure

Post-treatment: Washed with MeOH, dried at 50C for 24h in vacuo

Polymn. remarks: Soln. coagulation/bulk polymn.","As polymerized

Shape of Test Piece: Film",,20340-4-1-1,,,,"['Glass transition temp. ca 105 [C]', 'Method: DSC', 'Condition: Heating rate;20C/min & N2', 'Remarks: Taken from the Fig.']",,C8H13NO5,,,,,,,,,,,,,,70,203.19,P372600,20340-1-1-1,,C7H10O3,,,,,,,,,,,,,,30,142.15,P040339,20340-2-1-1,,,,,,,,,,,,,,,,,,,,,,,,,,,,,,,,,,,,,,,"Miyashita, Yoshiharu; Yamada, Yasuhiro; Kimura, Noritaka; Suzuki, Hidematsu; Iwata, Minoru; Nishio, Yoshiyuki , Polymer , 38 , 25 , 6181-6187 (1997)"
BD000505,"Thermoplastic,Non-linear optical(NLO),Reversible optical storage function,Amorphous",,(Soln. blending) Mixed in hot THF soln.,,Incompatible;DSC (two Tg),poly[2-((ethyl){4-[(4-nitrophenyl)diazenyl]phenyl}amino)ethyl methacrylate]//poly(bisphenol A carbonate),['MeOH'],Blend,,"Solvent casting: Cast from THF soln. in beaker

Drying: THF slowly evapd.

Shape of Test Piece: Film",,13487-21-1-1,,['hot THF'],,"['Glass transition temp. 112 [C]', 'Method: DSC', 'Condition: Heating rate;20C/min', 'Remarks: Another Tg at 148C, second or third heating']",,C20H22N4O4,,,,,,,,,,,,,,50,382.41,P044251,13487-19-1-1,,C16H14O3,,,,,,,,,,,,,,50,254.28,P150011,13487-20-1-1,,,,,,,,,,,,,,,,,,,,,,,,,,,,,,,,,,,,,,,"Xie, Shuang; Natansohn, Almeria; Rochon, Paul , Macromolecules , 27 , 6 , 1489-1492 (1994)"
BD000506,"linear & comb,Complex,Thermoplastic",,"Soln. blended in THF, solvent slowly evapd.",,,"poly{2-[(3,5-dinitrobenzoyl)oxy]ethyl methacrylate}//poly[2-(9H-carbazol-9-yl)ethyl methacrylate]",,Blend,,,Donor-acceptor (D-A) complex,11019-3-1-1,,['THF'],,"['Glass transition temp. 124 [C]', 'Method: DSC', 'Condition: Heating rate;20C/min', 'Remarks: Second heating']",,C18H17NO2,,,,,1,,,,,,,,,,279.33,P340034,11019-1-1-1,,C13H12N2O8,,,,,1,,,,,,,,,,324.24,P044368,11019-2-1-1,,,,,,,,,,,,,,,,,,,,,,,,,,,,,,,,,,,,,,,"Rodriguez-Parada, J. M.; Percec, Virgil , Polymer Preprints (American Chemical Society, Division of Polymer Chemistry) , 25 , 25 , 83-84 (1984)"
BD000506,"linear & comb,Complex,Thermoplastic",,Solid state thoroughly mixing in mortar,,,"poly{2-[(3,5-dinitrobenzoyl)oxy]ethyl methacrylate}//poly[2-(9H-carbazol-9-yl)ethyl methacrylate]",,Blend,,,Donor-acceptor (D-A) complex,11019-3-1-2,,['THF'],,"['Glass transition temp. ca 130 [C]', 'Method: DSC', 'Condition: Heating rate;20C/min', 'Remarks: Second heating after heating at 150C for 10h, Taken from the Fig.']",,C18H17NO2,,,,,1,,,,,,,,,,279.33,P340034,11019-1-1-1,,C13H12N2O8,,,,,1,,,,,,,,,,324.24,P044368,11019-2-1-1,,,,,,,,,,,,,,,,,,,,,,,,,,,,,,,,,,,,,,,"Rodriguez-Parada, J. M.; Percec, Virgil , Polymer Preprints (American Chemical Society, Division of Polymer Chemistry) , 25 , 25 , 83-84 (1984)"
BD000506,linear,,,,,"poly{2-[(3,5-dinitrobenzoyl)oxy]ethyl methacrylate}//poly[2-(9H-carbazol-9-yl)ethyl methacrylate]",,Blend,,,,20769-3-1-1,,,,"['Glass transition temp. 118 [C]', 'Method: DSC', 'Condition: Heating rate; 10C/min', 'Remarks: Single Tg observed']",,C18H17NO2,,,,,1,,,,,,,,,,279.33,P340034,20769-1-1-1,,C13H12N2O8,,,,,1,,,,,,,,,,324.24,P044368,20769-2-1-1,,,,,,,,,,,,,,,,,,,,,,,,,,,,,,,,,,,,,,,"Shimazaki, Yuzuru; Mitsuishi, Masaya; Ito, Shinzaburo; Yamamoto, Masahide , Langmuir , 14 , 10 , 2768-2773 (1998)"
BD000507,"linear & comb,Complex,Thermoplastic",,"Soln. blended in THF, solvent slowly evapd.",,,"poly{2-[(3,5-dinitrobenzoyl)oxy]ethyl methacrylate}//poly(9-ethyl-9H-carbazol-3-ylmethyl methacrylate)",,Blend,,,Donor-acceptor (D-A) complex,11019-6-1-1,,['THF'],,"['Glass transition temp. 82 [C]', 'Method: DSC', 'Condition: Heating rate;20C/min', 'Remarks: Second heating']",,C19H19NO2,,,,,1,,,,,,,,,,293.36,P342168,11019-4-1-1,,C13H12N2O8,,,,,1,,,,,,,,,,324.24,P044368,11019-5-1-1,,,,,,,,,,,,,,,,,,,,,,,,,,,,,,,,,,,,,,,"Rodriguez-Parada, J. M.; Percec, Virgil , Polymer Preprints (American Chemical Society, Division of Polymer Chemistry) , 25 , 25 , 83-84 (1984)"
BD000508,"linear & comb,Complex,Thermoplastic",,"Soln. blended in THF, solvent slowly evapd.",,,"poly{2-[(3,5-dinitrobenzoyl)oxy]ethyl methacrylate}//poly(9-butyl-9H-carbazol-3-ylmethyl methacrylate)",,Blend,,,Donor-acceptor (D-A) complex,11019-9-1-1,,['THF'],,"['Glass transition temp. 68 [C]', 'Method: DSC', 'Condition: Heating rate;20C/min', 'Remarks: Second heating']",,C21H23NO2,,,,,1,,,,,,,,,,321.41,P342169,11019-7-1-1,,C13H12N2O8,,,,,1,,,,,,,,,,324.24,P044368,11019-8-1-1,,,,,,,,,,,,,,,,,,,,,,,,,,,,,,,,,,,,,,,"Rodriguez-Parada, J. M.; Percec, Virgil , Polymer Preprints (American Chemical Society, Division of Polymer Chemistry) , 25 , 25 , 83-84 (1984)"
BD000509,"linear & comb,Complex,Thermoplastic",,"Soln. blended in THF, solvent slowly evapd.",,,"poly{2-[(3,5-dinitrobenzoyl)oxy]ethyl methacrylate}//poly(9-hexyl-9H-carbazol-3-ylmethyl methacrylate)",,Blend,,,Donor-acceptor (D-A) complex,11019-12-1-1,,['THF'],,"['Glass transition temp. 74 [C]', 'Method: DSC', 'Condition: Heating rate;20C/min', 'Remarks: Second heating']",,C23H27NO2,,,,,1,,,,,,,,,,349.47,P342170,11019-10-1-1,,C13H12N2O8,,,,,1,,,,,,,,,,324.24,P044368,11019-11-1-1,,,,,,,,,,,,,,,,,,,,,,,,,,,,,,,,,,,,,,,"Rodriguez-Parada, J. M.; Percec, Virgil , Polymer Preprints (American Chemical Society, Division of Polymer Chemistry) , 25 , 25 , 83-84 (1984)"
BD000510,"linear & comb,Complex,Thermoplastic",,"Soln. blended in THF, solvent slowly evapd.",,,"poly{2-[(3,5-dinitrobenzoyl)oxy]ethyl methacrylate}//poly(9-octyl-9H-carbazol-3-ylmethyl methacrylate)",,Blend,,,Donor-acceptor (D-A) complex,11019-15-1-1,,['THF'],,"['Glass transition temp. 74 [C]', 'Method: DSC', 'Condition: Heating rate;20C/min', 'Remarks: Second heating']",,C25H31NO2,,,,,1,,,,,,,,,,377.52,P342171,11019-13-1-1,,C13H12N2O8,,,,,1,,,,,,,,,,324.24,P044368,11019-14-1-1,,,,,,,,,,,,,,,,,,,,,,,,,,,,,,,,,,,,,,,"Rodriguez-Parada, J. M.; Percec, Virgil , Polymer Preprints (American Chemical Society, Division of Polymer Chemistry) , 25 , 25 , 83-84 (1984)"
BD000511,"linear & comb,Complex,Thermoplastic",,"Soln. blended in THF, solvent slowly evapd.",,,"poly{2-[(3,5-dinitrobenzoyl)oxy]ethyl methacrylate}//poly(9-decyl-9H-carbazol-3-ylmethyl methacrylate)",,Blend,,,Donor-acceptor (D-A) complex,11019-18-1-1,,['THF'],,"['Glass transition temp. 72 [C]', 'Method: DSC', 'Condition: Heating rate;20C/min', 'Remarks: Second heating']",,C27H35NO2,,,,,1,,,,,,,,,,405.57,P342172,11019-16-1-1,,C13H12N2O8,,,,,1,,,,,,,,,,324.24,P044368,11019-17-1-1,,,,,,,,,,,,,,,,,,,,,,,,,,,,,,,,,,,,,,,"Rodriguez-Parada, J. M.; Percec, Virgil , Polymer Preprints (American Chemical Society, Division of Polymer Chemistry) , 25 , 25 , 83-84 (1984)"
BD000512,"linear & comb,Complex,Thermoplastic",,"Soln. blended in THF, solvent slowly evapd.",,,"poly{2-[(3,5-dinitrobenzoyl)oxy]ethyl methacrylate}//poly(9-dodecyl-9H-carbazol-3-ylmethyl methacrylate)",,Blend,,,Donor-acceptor (D-A) complex,11019-21-1-1,,['THF'],,"['Glass transition temp. 77 [C]', 'Method: DSC', 'Condition: Heating rate;20C/min', 'Remarks: Second heating']",,C29H39NO2,,,,,1,,,,,,,,,,433.63,P342173,11019-19-1-1,,C13H12N2O8,,,,,1,,,,,,,,,,324.24,P044368,11019-20-1-1,,,,,,,,,,,,,,,,,,,,,,,,,,,,,,,,,,,,,,,"Rodriguez-Parada, J. M.; Percec, Virgil , Polymer Preprints (American Chemical Society, Division of Polymer Chemistry) , 25 , 25 , 83-84 (1984)"
BD000513,"linear & comb,Complex,Thermoplastic",,"Soln. blended in THF, solvent slowly evapd.",,,"poly{2-[(3,5-dinitrobenzoyl)oxy]ethyl methacrylate}//poly(9-tetradecyl-9H-carbazol-3-ylmethyl methacrylate)",,Blend,,,Donor-acceptor (D-A) complex,11019-24-1-1,,['THF'],,"['Glass transition temp. 68 [C]', 'Method: DSC', 'Condition: Heating rate;20C/min', 'Remarks: Second heating']",,C31H43NO2,,,,,1,,,,,,,,,,461.68,P342174,11019-22-1-1,,C13H12N2O8,,,,,1,,,,,,,,,,324.24,P044368,11019-23-1-1,,,,,,,,,,,,,,,,,,,,,,,,,,,,,,,,,,,,,,,"Rodriguez-Parada, J. M.; Percec, Virgil , Polymer Preprints (American Chemical Society, Division of Polymer Chemistry) , 25 , 25 , 83-84 (1984)"
BD000514,"linear & comb,Complex,Thermoplastic",,"Soln. blended in THF, solvent slowly evapd.",,,"poly{2-[(3,5-dinitrobenzoyl)oxy]ethyl methacrylate}//poly(9-hexadecyl-9H-carbazol-3-ylmethyl methacrylate)",,Blend,,,Donor-acceptor (D-A) complex,11019-27-1-1,,['THF'],,"['Glass transition temp. 80 [C]', 'Method: DSC', 'Condition: Heating rate;20C/min', 'Remarks: Second heating']",,C33H47NO2,,,,,1,,,,,,,,,,489.73,P342175,11019-25-1-1,,C13H12N2O8,,,,,1,,,,,,,,,,324.24,P044368,11019-26-1-1,,,,,,,,,,,,,,,,,,,,,,,,,,,,,,,,,,,,,,,"Rodriguez-Parada, J. M.; Percec, Virgil , Polymer Preprints (American Chemical Society, Division of Polymer Chemistry) , 25 , 25 , 83-84 (1984)"
BD000516,,,"Solvent-cast blend, DMF",,,poly(vinyl fluoride)//poly(pentano-5-lactone),,Blend,,"Solvent casting: DMF

Quenching: Quenched at 140K from the melt(360K)

Shape of Test Piece: Film

Remarks: t = 40micron",,78540-12-1-1,,['DMF'],,"['Glass transition temp. 209 [K]', 'Method: DSC', 'Condition: Heating rate; 20K/min']",,C2H3F,,,,,,,,,,,,,75,,46.04,P050001,78540-10-1-1,,C5H8O2,,,,,,,,,,,,,25,,100.12,P090088,78540-11-1-1,,,,,,,,,,,,,,,,,,,,,,,,,,,,,,,,,,,,,,,"Aubin, Madeleine; Prud'homme, Robert E. , Journal of Polymer Science, Polymer Physics Edition , 19 , 8 , 1245-1253 (1981)"
BD000516,,,"Solvent-cast blend, DMF",,,poly(vinyl fluoride)//poly(pentano-5-lactone),,Blend,,"Solvent casting: DMF

Quenching: Quenched at 140K from the melt(360K)

Shape of Test Piece: Film

Remarks: t = 40micron",,78540-12-2-1,,['DMF'],,"['Glass transition temp. 211 [K]', 'Method: DSC', 'Condition: Heating rate; 20K/min']",,C2H3F,,,,,,,,,,,,,50,,46.04,P050001,78540-10-1-1,,C5H8O2,,,,,,,,,,,,,50,,100.12,P090088,78540-11-1-1,,,,,,,,,,,,,,,,,,,,,,,,,,,,,,,,,,,,,,,"Aubin, Madeleine; Prud'homme, Robert E. , Journal of Polymer Science, Polymer Physics Edition , 19 , 8 , 1245-1253 (1981)"
BD000517,,,"Solvent-cast blend, DMF",,,poly(vinyl fluoride)//poly(epsilon-caprolactone),,Blend,,"Solvent casting: DMF

Quenching: Quenched at 140K from the melt(360K)

Shape of Test Piece: Film

Remarks: t = 40micron",,78540-3-1-1,,['DMF'],,"['Glass transition temp. 216 [K]', 'Method: DSC', 'Condition: Heating rate; 20K/min']",,C2H3F,,,,,,,,,,,,,50,,46.04,P050001,78540-1-1-1,,C6H10O2,,,,,,,,,,,,,50,,114.14,P090089,78540-2-1-1,,,,,,,,,,,,,,,,,,,,,,,,,,,,,,,,,,,,,,,"Aubin, Madeleine; Prud'homme, Robert E. , Journal of Polymer Science, Polymer Physics Edition , 19 , 8 , 1245-1253 (1981)"
BD000518,,,"Solvent-cast blend, DMF",,,"poly(vinyl fluoride)//poly(D,L-2-methyl-2-propyl-3-hydroxypropionic acid)",,Blend,,"Solvent casting: DMF

Quenching: Quenched at 140K from the melt(380K)

Shape of Test Piece: Film

Remarks: t = 40micron",,78540-18-1-1,,['DMF'],,"['Glass transition temp. 278 [K]', 'Method: DSC', 'Condition: Heating rate; 20K/min']",,C2H3F,,,,,,,,,,,,,30,,46.04,P050001,78540-16-1-1,,C7H12O2,,,,,,,,,,,,,70,,128.17,P090188,78540-17-1-1,,,,,,,,,,,,,,,,,,,,,,,,,,,,,,,,,,,,,,,"Aubin, Madeleine; Prud'homme, Robert E. , Journal of Polymer Science, Polymer Physics Edition , 19 , 8 , 1245-1253 (1981)"
BD000522,crosslinked,,,,,"poly(vinyl chloride)//cis-1,4-polyisoprene//poly[ethene-co-(5-ethylidene-2-norbornene)-co-(prop-1-ene)]",,Blend,"Type: polymer reaction

Prepolymer name: NR/EPDM/PVC

Polymer reaction condition: Compound of polymers and peroxide compressed and vulcanized at 152C and ca. 40kg/cm2 for 17.5min","Shape of Test Piece: Sheet

Remarks: (Dielectric dispersion) Disk, d = 13mm, t = 3mm",,33899-9-3-1,,,,"['Glass transition temp. -42.5 [C]', 'Method: DSC', 'Remarks: Tg due to EPDM']",,C5H8,,,,,,,,,,,,,50,,68.12,P060002,33899-1-1-1,,C2H4 / C9H12 / C3H6,,,,,,,,,,,,,50,,28.05 / 120.19 / 42.08,P900083,33899-2-1-1,,C2H3Cl,,,,,,,,,,,,,10,,62.5,P050002,33899-4-1-1,,,,,,,,,,,,,,,,,,,,"Abou-Helal, M. O.; El-Sabbagh, S. H. , Journal of Elastomers & Plastics , 37 , 4 , 319-346 (2005)"
BD000522,Elastomer,,Masticated on two-roll mill for 10min and mixed in Brabender plasticorder at 70rpm and 150C for 5min,,"Dispersed domain phase(EPDM);0.75-2.7micron,matrix(NR) by SEM","poly(vinyl chloride)//cis-1,4-polyisoprene//poly[ethene-co-(5-ethylidene-2-norbornene)-co-(prop-1-ene)]",,Blend,,,,26475-8-1-1,,,,"['Glass transition temp. 2.5 [C]', 'Method: DSC', 'Remarks: Tg of EPDM phase']",,C5H8,,,,,,,,,,,,,50,,68.12,P060002,26475-1-1-1,,C2H3Cl,,,,,,,,,,,,,10,,62.5,P050002,26475-4-1-1,,C2H4 / C9H12 / C3H6,,,,,,,,,,,,,50,,28.05 / 120.19 / 42.08,P900083,26475-2-1-1,,,,,,,,,,,,,,,,,,,,"El-Sabbagh, S. H. , Journal of Applied Polymer Science , 90 , 1 , 1-11 (2003)"
BD000522,Elastomer,,"NR/EPDM blended by mastication on two-roll mill for 5min and mixed in Brabender Plasticorder at 150C, 70rpm for 5min, then PVC (compatibilizer) added and mixed for another 5min",,"Immiscible (two Tg;DSC), but size of dispersed EPDM domain decreased and no gross phase separation present in the blend;SEM","poly(vinyl chloride)//cis-1,4-polyisoprene//poly[ethene-co-(5-ethylidene-2-norbornene)-co-(prop-1-ene)]",,Blend,,,(PVC) compatibilizer,27710-8-1-1,,,,"['Glass transition temp. -42.5 [C]', 'Method: DSC', 'Remarks: Tg of EPDM phase']",,C5H8,,,,,,,,,,,,,50,,68.12,P060002,27710-1-1-1,,C2H4 / C9H12 / C3H6,,,,,,,,,,,,,50,,28.05 / 120.19 / 42.08,P900083,27710-2-1-1,,C2H3Cl,,,,,,,,,,,,,10,,62.5,P050002,27710-7-1-1,,,,,,,,,,,,,,,,,,,,"El-Sabbagh, S. H. , Polymer Testing , 22 , 1 , 93-100 (2002)"
BD000525,,,"Blend performed by solution blending with N,N-dimethyl acettamide",,,poly(vinyl chloride)//poly(ethylene succinate),,Blend,,"Solvent casting: N,N-dimethyl acettamide

Shape of Test Piece: Film

Remarks: t = 0.1mm",,27719-3-1-1,,"['N,N-dimethyl acettamide']",,"['Glass transition temp. 26.1 [C]', 'Method: DSC', 'Condition: Heating rate;20C/min']",,C2H3Cl,,,,,,,,,,,,,95,,62.5,P050002,27719-1-1-1,,C6H8O4,,,,,,,,,,,,,5,,144.13,P090003,27719-2-1-1,,,,,,,,,,,,,,,,,,,,,,,,,,,,,,,,,,,,,,,"Abdel-Naby, A. S.; El Hefnawy, M. , Polymer Testing , 22 , 1 , 25-29 (2002)"
BD000525,,,"Blend performed by solution blending with N,N-dimethyl acettamide",,,poly(vinyl chloride)//poly(ethylene succinate),,Blend,,"Solvent casting: N,N-dimethyl acettamide

Shape of Test Piece: Film

Remarks: t = 0.1mm",,27719-4-1-1,,"['N,N-dimethyl acettamide']",,"['Glass transition temp. 11.2 [C]', 'Method: DSC', 'Condition: Heating rate;20C/min']",,C2H3Cl,,,,,,,,,,,,,90,,62.5,P050002,27719-1-1-1,,C6H8O4,,,,,,,,,,,,,10,,144.13,P090003,27719-2-1-1,,,,,,,,,,,,,,,,,,,,,,,,,,,,,,,,,,,,,,,"Abdel-Naby, A. S.; El Hefnawy, M. , Polymer Testing , 22 , 1 , 25-29 (2002)"
BD000525,,,"Blend performed by solution blending with N,N-dimethyl acettamide",,,poly(vinyl chloride)//poly(ethylene succinate),,Blend,,"Solvent casting: N,N-dimethyl acettamide

Shape of Test Piece: Film

Remarks: t = 0.1mm",,27719-5-1-1,,"['N,N-dimethyl acettamide']",,"['Glass transition temp. 7.1 [C]', 'Method: DSC', 'Condition: Heating rate;20C/min']",,C2H3Cl,,,,,,,,,,,,,85,,62.5,P050002,27719-1-1-1,,C6H8O4,,,,,,,,,,,,,15,,144.13,P090003,27719-2-1-1,,,,,,,,,,,,,,,,,,,,,,,,,,,,,,,,,,,,,,,"Abdel-Naby, A. S.; El Hefnawy, M. , Polymer Testing , 22 , 1 , 25-29 (2002)"
BD000525,,,"Blend performed by solution blending with N,N-dimethyl acettamide",,,poly(vinyl chloride)//poly(ethylene succinate),,Blend,,"Solvent casting: N,N-dimethyl acettamide

Shape of Test Piece: Film

Remarks: t = 0.1mm",,27719-6-1-1,,"['N,N-dimethyl acettamide']",,"['Glass transition temp. 5.2 [C]', 'Method: DSC', 'Condition: Heating rate;20C/min']",,C2H3Cl,,,,,,,,,,,,,80,,62.5,P050002,27719-1-1-1,,C6H8O4,,,,,,,,,,,,,20,,144.13,P090003,27719-2-1-1,,,,,,,,,,,,,,,,,,,,,,,,,,,,,,,,,,,,,,,"Abdel-Naby, A. S.; El Hefnawy, M. , Polymer Testing , 22 , 1 , 25-29 (2002)"
BD000530,"linear,Thermoplastic,Amorphous",,,,,poly(vinyl chloride)//poly(pentano-5-lactone),,Blend,,"Quenching: from the melt to 140K, cooling rate 360K/min",completely missible,10741-3-1-1,,,,"['Glass transition temp. 260 [K]', 'Method: DSC', 'Condition: Heating rate;20K/min']",,C2H3Cl,,,,,,,,,,,,,,50,62.5,P050002,10741-1-1-1,,C5H8O2,,,,,,,,,,,,,,50,100.12,P090088,10741-2-1-1,,,,,,,,,,,,,,,,,,,,,,,,,,,,,,,,,,,,,,,"Aubin, Madeleine; Prud'homme, Robert E. , Polymer , 22 , 9 , 1223-1226 (1981)"
BD000530,,,"Solvent-cast blend, THF",,,poly(vinyl chloride)//poly(pentano-5-lactone),,Blend,,"Solvent casting: THF

Quenching: Quenched at 140K from the melt(360K)

Shape of Test Piece: Film

Remarks: t = 40micron",,78540-9-1-1,,['THF'],,"['Glass transition temp. 229 [K]', 'Method: DSC', 'Condition: Heating rate; 20K/min']",,C2H3Cl,,,,,,,,,,,,,75,,62.5,P050002,78540-7-1-1,,C5H8O2,,,,,,,,,,,,,25,,100.12,P090088,78540-8-1-1,,,,,,,,,,,,,,,,,,,,,,,,,,,,,,,,,,,,,,,"Aubin, Madeleine; Prud'homme, Robert E. , Journal of Polymer Science, Polymer Physics Edition , 19 , 8 , 1245-1253 (1981)"
BD000530,,,"Solvent-cast blend, THF",,,poly(vinyl chloride)//poly(pentano-5-lactone),,Blend,,"Solvent casting: THF

Quenching: Quenched at 140K from the melt(360K)

Shape of Test Piece: Film

Remarks: t = 40micron",,78540-9-2-1,,['THF'],,"['Glass transition temp. 261 [K]', 'Method: DSC', 'Condition: Heating rate; 20K/min']",,C2H3Cl,,,,,,,,,,,,,50,,62.5,P050002,78540-7-1-1,,C5H8O2,,,,,,,,,,,,,50,,100.12,P090088,78540-8-1-1,,,,,,,,,,,,,,,,,,,,,,,,,,,,,,,,,,,,,,,"Aubin, Madeleine; Prud'homme, Robert E. , Journal of Polymer Science, Polymer Physics Edition , 19 , 8 , 1245-1253 (1981)"
BD000530,,,"Solvent-cast blend, THF",,,poly(vinyl chloride)//poly(pentano-5-lactone),,Blend,,"Solvent casting: THF

Quenching: Quenched at 140K from the melt(360K)

Shape of Test Piece: Film

Remarks: t = 40micron",,78540-9-3-1,,['THF'],,"['Glass transition temp. 302 [K]', 'Method: DSC', 'Condition: Heating rate; 20K/min']",,C2H3Cl,,,,,,,,,,,,,25,,62.5,P050002,78540-7-1-1,,C5H8O2,,,,,,,,,,,,,75,,100.12,P090088,78540-8-1-1,,,,,,,,,,,,,,,,,,,,,,,,,,,,,,,,,,,,,,,"Aubin, Madeleine; Prud'homme, Robert E. , Journal of Polymer Science, Polymer Physics Edition , 19 , 8 , 1245-1253 (1981)"
BD000530,,,"Solvent-cast blend, THF",,,poly(vinyl chloride)//poly(pentano-5-lactone),,Blend,,"Solvent casting: THF

Quenching: Quenched at 140K from the melt(360K)

Shape of Test Piece: Film

Remarks: t = 40micron",,78540-9-4-1,,['THF'],,"['Glass transition temp. 318 [K]', 'Method: DSC', 'Condition: Heating rate; 20K/min']",,C2H3Cl,,,,,,,,,,,,,10,,62.5,P050002,78540-7-1-1,,C5H8O2,,,,,,,,,,,,,90,,100.12,P090088,78540-8-1-1,,,,,,,,,,,,,,,,,,,,,,,,,,,,,,,,,,,,,,,"Aubin, Madeleine; Prud'homme, Robert E. , Journal of Polymer Science, Polymer Physics Edition , 19 , 8 , 1245-1253 (1981)"
BD000531,"linear,Crystal&Amorphous",,THF soln. blending,,Single Tg;miscible blend,poly(vinyl chloride)//poly(epsilon-caprolactone),,Blend,,"Solvent casting: Cast from THF soln.,dried in vacuo for 5weeks

Heat-treating: Heated to 423K and held for 10min,then cooled down to 173K

Shape of Test Piece: Film

Remarks: t=20-30micron",,01360-3-1-1,,,,"['Glass transition temp. 222 [K]', 'Method: DSC', 'Condition: Heating rate;40K/min']",,C6H10O2,,,,,,,,,,,,,,90,114.14,P090089,01360-1-1-1,,C2H3Cl,,,,,,,,,,,,,,10,62.5,P050002,01360-2-1-1,,,,,,,,,,,,,,,,,,,,,,,,,,,,,,,,,,,,,,,"Aubin, Madeleine; Prud'homme, Robert E. , Macromolecules , 21 , 10 , 2945-2949 (1988)"
BD000531,"linear,Crystal&Amorphous",,THF soln. blending,,Single Tg;miscible blend,poly(vinyl chloride)//poly(epsilon-caprolactone),,Blend,,"Solvent casting: Cast from THF soln.,dried in vacuo for 5weeks

Heat-treating: Heated to 423K and held for 10min,then cooled down to 173K

Shape of Test Piece: Film

Remarks: t=20-30micron",,01360-3-2-1,,,,"['Glass transition temp. 230 [K]', 'Method: DSC', 'Condition: Heating rate;40K/min']",,C6H10O2,,,,,,,,,,,,,,85,114.14,P090089,01360-1-1-1,,C2H3Cl,,,,,,,,,,,,,,15,62.5,P050002,01360-2-1-1,,,,,,,,,,,,,,,,,,,,,,,,,,,,,,,,,,,,,,,"Aubin, Madeleine; Prud'homme, Robert E. , Macromolecules , 21 , 10 , 2945-2949 (1988)"
BD000531,"linear,Crystal&Amorphous",,THF soln. blending,,Single Tg;miscible blend,poly(vinyl chloride)//poly(epsilon-caprolactone),,Blend,,"Solvent casting: Cast from THF soln.,dried in vacuo for 5weeks

Heat-treating: Heated to 423K and held for 10min,then cooled down to 173K

Shape of Test Piece: Film
