Repository: williamschertzer/webScraper

File: glass_transition_temp.csv (part 13 of 62)
Remarks: t=20-30micron",,01360-3-3-1,,,,"['Glass transition temp. 237 [K]', 'Method: DSC', 'Condition: Heating rate;40K/min']",,C6H10O2,,,,,,,,,,,,,,80,114.14,P090089,01360-1-1-1,,C2H3Cl,,,,,,,,,,,,,,20,62.5,P050002,01360-2-1-1,,,,,,,,,,,,,,,,,,,,,,,,,,,,,,,,,,,,,,,"Aubin, Madeleine; Prud'homme, Robert E. , Macromolecules , 21 , 10 , 2945-2949 (1988)"
BD000531,"linear,Crystal&Amorphous",,THF soln. blending,,Single Tg;miscible blend,poly(vinyl chloride)//poly(epsilon-caprolactone),,Blend,,"Solvent casting: Cast from THF soln.,dried in vacuo for 5weeks

Heat-treating: Heated to 423K and held for 10min,then cooled down to 173K

Shape of Test Piece: Film

Remarks: t=20-30micron",,01360-3-4-1,,,,"['Glass transition temp. 242 [K]', 'Method: DSC', 'Condition: Heating rate;40K/min']",,C6H10O2,,,,,,,,,,,,,,75,114.14,P090089,01360-1-1-1,,C2H3Cl,,,,,,,,,,,,,,25,62.5,P050002,01360-2-1-1,,,,,,,,,,,,,,,,,,,,,,,,,,,,,,,,,,,,,,,"Aubin, Madeleine; Prud'homme, Robert E. , Macromolecules , 21 , 10 , 2945-2949 (1988)"
BD000531,"linear,Crystal&Amorphous",,THF soln. blending,,Single Tg;miscible blend,poly(vinyl chloride)//poly(epsilon-caprolactone),,Blend,,"Solvent casting: Cast from THF soln.,dried in vacuo for 5weeks

Heat-treating: Heated to 423K and held for 10min,then cooled down to 173K

Shape of Test Piece: Film

Remarks: t=20-30micron",,01360-3-5-1,,,,"['Glass transition temp. 252 [K]', 'Method: DSC', 'Condition: Heating rate;40K/min']",,C6H10O2,,,,,,,,,,,,,,70,114.14,P090089,01360-1-1-1,,C2H3Cl,,,,,,,,,,,,,,30,62.5,P050002,01360-2-1-1,,,,,,,,,,,,,,,,,,,,,,,,,,,,,,,,,,,,,,,"Aubin, Madeleine; Prud'homme, Robert E. , Macromolecules , 21 , 10 , 2945-2949 (1988)"
BD000531,"linear,Crystal&Amorphous",,THF soln. blending,,Single Tg;miscible blend,poly(vinyl chloride)//poly(epsilon-caprolactone),,Blend,,"Solvent casting: Cast from THF soln.,dried in vacuo for 5weeks

Heat-treating: Heated to 423K and held for 10min,then cooled down to 173K

Shape of Test Piece: Film

Remarks: t=20-30micron",,01360-3-6-1,,,,"['Glass transition temp. 254 [K]', 'Method: DSC', 'Condition: Heating rate;40K/min']",,C6H10O2,,,,,,,,,,,,,,65,114.14,P090089,01360-1-1-1,,C2H3Cl,,,,,,,,,,,,,,35,62.5,P050002,01360-2-1-1,,,,,,,,,,,,,,,,,,,,,,,,,,,,,,,,,,,,,,,"Aubin, Madeleine; Prud'homme, Robert E. , Macromolecules , 21 , 10 , 2945-2949 (1988)"
BD000531,"linear,Crystal&Amorphous",,THF soln. blending,,Single Tg;miscible blend,poly(vinyl chloride)//poly(epsilon-caprolactone),,Blend,,"Solvent casting: Cast from THF soln.,dried in vacuo for 5weeks

Heat-treating: Heated to 423K and held for 10min,then cooled down to 173K

Shape of Test Piece: Film

Remarks: t=20-30micron",,01360-3-7-1,,,,"['Glass transition temp. 266 [K]', 'Method: DSC', 'Condition: Heating rate;40K/min']",,C6H10O2,,,,,,,,,,,,,,60,114.14,P090089,01360-1-1-1,,C2H3Cl,,,,,,,,,,,,,,40,62.5,P050002,01360-2-1-1,,,,,,,,,,,,,,,,,,,,,,,,,,,,,,,,,,,,,,,"Aubin, Madeleine; Prud'homme, Robert E. , Macromolecules , 21 , 10 , 2945-2949 (1988)"
BD000531,"linear,Crystal&Amorphous",,THF soln. blending,,Single Tg;miscible blend,poly(vinyl chloride)//poly(epsilon-caprolactone),,Blend,,"Solvent casting: Cast from THF soln.,dried in vacuo for 5weeks

Heat-treating: Heated to 423K and held for 10min,then cooled down to 173K

Shape of Test Piece: Film

Remarks: t=20-30micron",,01360-3-8-1,,,,"['Glass transition temp. 261 [K]', 'Method: DSC', 'Condition: Heating rate;40K/min']",,C6H10O2,,,,,,,,,,,,,,50,114.14,P090089,01360-1-1-1,,C2H3Cl,,,,,,,,,,,,,,50,62.5,P050002,01360-2-1-1,,,,,,,,,,,,,,,,,,,,,,,,,,,,,,,,,,,,,,,"Aubin, Madeleine; Prud'homme, Robert E. , Macromolecules , 21 , 10 , 2945-2949 (1988)"
BD000531,"linear,Crystal&Amorphous",,THF soln. blending,,Single Tg;miscible blend,poly(vinyl chloride)//poly(epsilon-caprolactone),,Blend,,"Solvent casting: Cast from THF soln.,dried in vacuo for 5weeks

Heat-treating: Heated to 423K and held for 10min,then cooled down to 173K

Shape of Test Piece: Film

Remarks: t=20-30micron",,01360-3-9-1,,,,"['Glass transition temp. 265 [K]', 'Method: DSC', 'Condition: Heating rate;40K/min']",,C6H10O2,,,,,,,,,,,,,,45,114.14,P090089,01360-1-1-1,,C2H3Cl,,,,,,,,,,,,,,55,62.5,P050002,01360-2-1-1,,,,,,,,,,,,,,,,,,,,,,,,,,,,,,,,,,,,,,,"Aubin, Madeleine; Prud'homme, Robert E. , Macromolecules , 21 , 10 , 2945-2949 (1988)"
BD000534,Thermoplastic,,Prepared by casting films from THF soln.,,,"poly(vinyl chloride)//poly(D,L-2-methyl-2-propyl-3-hydroxypropionic acid)",,Blend,,Annealing: At 320K for 1 week,,10864-5-1-1,,,,"['Glass transition temp. 337.5 [K]', ""Method: From ref.; M. Aubin, and R. E. Prud'homme, Macromolecules, 13, 365 (1979)""]",,C2H3Cl,,,,,,,,,,,,,,100,62.5,P050002,10864-3-1-1,,C7H12O2,,,,,,,,,,,,,,0,128.17,P090188,10864-4-1-1,,,,,,,,,,,,,,,,,,,,,,,,,,,,,,,,,,,,,,,"Malik, Tariq M.; Prud'homme, Robert E. , Macromolecules , 16 , 2 , 311-315 (1983)"
BD000534,Thermoplastic,,Prepared by casting films from THF soln.,,,"poly(vinyl chloride)//poly(D,L-2-methyl-2-propyl-3-hydroxypropionic acid)",,Blend,,Annealing: At 320K for 1 week,,10864-5-2-1,,,,"['Glass transition temp. 316.0 [K]', ""Method: From ref.; M. Aubin, and R. E. Prud'homme, Macromolecules, 13, 365 (1979)""]",,C2H3Cl,,,,,,,,,,,,,,75,62.5,P050002,10864-3-1-1,,C7H12O2,,,,,,,,,,,,,,25,128.17,P090188,10864-4-1-1,,,,,,,,,,,,,,,,,,,,,,,,,,,,,,,,,,,,,,,"Malik, Tariq M.; Prud'homme, Robert E. , Macromolecules , 16 , 2 , 311-315 (1983)"
BD000534,Thermoplastic,,Prepared by casting films from THF soln.,,,"poly(vinyl chloride)//poly(D,L-2-methyl-2-propyl-3-hydroxypropionic acid)",,Blend,,Annealing: At 320K for 1 week,,10864-5-3-1,,,,"['Glass transition temp. 305.5 [K]', ""Method: From ref.; M. Aubin, and R. E. Prud'homme, Macromolecules, 13, 365 (1979)""]",,C2H3Cl,,,,,,,,,,,,,,50,62.5,P050002,10864-3-1-1,,C7H12O2,,,,,,,,,,,,,,50,128.17,P090188,10864-4-1-1,,,,,,,,,,,,,,,,,,,,,,,,,,,,,,,,,,,,,,,"Malik, Tariq M.; Prud'homme, Robert E. , Macromolecules , 16 , 2 , 311-315 (1983)"
BD000534,Thermoplastic,,Prepared by casting films from THF soln.,,,"poly(vinyl chloride)//poly(D,L-2-methyl-2-propyl-3-hydroxypropionic acid)",,Blend,,Annealing: At 320K for 1 week,,10864-5-4-1,,,,"['Glass transition temp. 291.0 [K]', ""Method: From ref.; M. Aubin, and R. E. Prud'homme, Macromolecules, 13, 365 (1979)""]",,C2H3Cl,,,,,,,,,,,,,,25,62.5,P050002,10864-3-1-1,,C7H12O2,,,,,,,,,,,,,,75,128.17,P090188,10864-4-1-1,,,,,,,,,,,,,,,,,,,,,,,,,,,,,,,,,,,,,,,"Malik, Tariq M.; Prud'homme, Robert E. , Macromolecules , 16 , 2 , 311-315 (1983)"
BD000534,Thermoplastic,,Prepared by casting films from THF soln.,,,"poly(vinyl chloride)//poly(D,L-2-methyl-2-propyl-3-hydroxypropionic acid)",,Blend,,Annealing: At 320K for 1 week,,10864-5-5-1,,,,"['Glass transition temp. 275.0 [K]', ""Method: From ref.; M. Aubin, and R. E. Prud'homme, Macromolecules, 13, 365 (1979)""]",,C2H3Cl,,,,,,,,,,,,,,0,62.5,P050002,10864-3-1-1,,C7H12O2,,,,,,,,,,,,,,100,128.17,P090188,10864-4-1-1,,,,,,,,,,,,,,,,,,,,,,,,,,,,,,,,,,,,,,,"Malik, Tariq M.; Prud'homme, Robert E. , Macromolecules , 16 , 2 , 311-315 (1983)"
BD000536,"linear,Thermoplastic,Amorphous",,,,,poly(vinyl chloride)//poly(dimethylsiloxane),,Blend,,"Solvent casting: Cast from THF soln. on glass plate, THF removed at RT under vacuum for 2days

Shape of Test Piece: Film

Remarks: t = 15micron, Transparent",,78019-4-1-1,,,,"['Glass transition temp. ca 357 [K]', 'Method: DSC', 'Condition: Heating rate;20C/min', 'Remarks: Temp. at one half of total Cp change, Taken from the Fig.']",,C2H3Cl,,,,,,,,,,,,,100,,62.5,P050002,78019-1-1-1,,C2H6OSi,,,,,,,,,,,,,0,,74.15,P170031,78019-2-1-1,,,,,,,,,,,,,,,,,,,,,,,,,,,,,,,,,,,,,,,"Lerma, Merida Sotelo; Iwamoto, Kazutoshi; Seno, Manabu , Journal of Applied Polymer Science , 33 , 2 , 625-639 (1987)"
BD000536,"linear,Thermoplastic,Amorphous",,"Soln. blending, Partially miscible",,,poly(vinyl chloride)//poly(dimethylsiloxane),,Blend,,"Solvent casting: Cast from THF soln. on glass plate, THF removed at RT under vacuum for 2days

Shape of Test Piece: Film

Remarks: t = 16micron, Translucent",,78019-4-3-1,,,,"['Glass transition temp. ca 352 [K]', 'Method: DSC', 'Condition: Heating rate;20C/min', 'Remarks: Temp. at one half of total Cp change, Taken from the Fig.']",,C2H3Cl,,,,,,,,,,,,,83,,62.5,P050002,78019-1-1-1,,C2H6OSi,,,,,,,,,,,,,17,,74.15,P170031,78019-2-1-1,,,,,,,,,,,,,,,,,,,,,,,,,,,,,,,,,,,,,,,"Lerma, Merida Sotelo; Iwamoto, Kazutoshi; Seno, Manabu , Journal of Applied Polymer Science , 33 , 2 , 625-639 (1987)"
BD000536,"linear,Thermoplastic,Amorphous",,"Soln. blending, Partially miscible",,,poly(vinyl chloride)//poly(dimethylsiloxane),,Blend,,"Solvent casting: Cast from THF soln. on glass plate, THF removed at RT under vacuum for 2days

Shape of Test Piece: Film

Remarks: t = 18micron, Translucent",,78019-4-2-1,,,,"['Glass transition temp. ca 354 [K]', 'Method: DSC', 'Condition: Heating rate;20C/min', 'Remarks: Temp. at one half of total Cp change, Taken from the Fig.']",,C2H3Cl,,,,,,,,,,,,,90,,62.5,P050002,78019-1-1-1,,C2H6OSi,,,,,,,,,,,,,10,,74.15,P170031,78019-2-1-1,,,,,,,,,,,,,,,,,,,,,,,,,,,,,,,,,,,,,,,"Lerma, Merida Sotelo; Iwamoto, Kazutoshi; Seno, Manabu , Journal of Applied Polymer Science , 33 , 2 , 625-639 (1987)"
BD000536,"linear,Thermoplastic,Amorphous",,"Soln. blending, Partially miscible",,,poly(vinyl chloride)//poly(dimethylsiloxane),,Blend,,"Solvent casting: Cast from THF soln. on glass plate, THF removed at RT under vacuum for 2days

Shape of Test Piece: Film

Remarks: t = 25micron, Translucent",,78019-4-4-1,,,,"['Glass transition temp. ca 350 [K]', 'Method: DSC', 'Condition: Heating rate;20C/min', 'Remarks: Temp. at one half of total Cp change, Taken from the Fig.']",,C2H3Cl,,,,,,,,,,,,,79,,62.5,P050002,78019-1-1-1,,C2H6OSi,,,,,,,,,,,,,21,,74.15,P170031,78019-2-1-1,,,,,,,,,,,,,,,,,,,,,,,,,,,,,,,,,,,,,,,"Lerma, Merida Sotelo; Iwamoto, Kazutoshi; Seno, Manabu , Journal of Applied Polymer Science , 33 , 2 , 625-639 (1987)"
BD000536,"linear,Thermoplastic,Amorphous",,"Soln. blending, Partially miscible",,,poly(vinyl chloride)//poly(dimethylsiloxane),,Blend,,"Solvent casting: Cast from THF soln. on glass plate, THF removed at RT under vacuum for 2days

Shape of Test Piece: Film

Remarks: t = 39micron, Translucent",,78019-4-5-1,,,,"['Glass transition temp. ca 347 [K]', 'Method: DSC', 'Condition: Heating rate;20C/min', 'Remarks: Temp. at one half of total Cp change, Taken from the Fig.']",,C2H3Cl,,,,,,,,,,,,,70,,62.5,P050002,78019-1-1-1,,C2H6OSi,,,,,,,,,,,,,30,,74.15,P170031,78019-2-1-1,,,,,,,,,,,,,,,,,,,,,,,,,,,,,,,,,,,,,,,"Lerma, Merida Sotelo; Iwamoto, Kazutoshi; Seno, Manabu , Journal of Applied Polymer Science , 33 , 2 , 625-639 (1987)"
BD000536,"linear,Thermoplastic,Amorphous",,"Soln. blending, Partially miscible",,,poly(vinyl chloride)//poly(dimethylsiloxane),,Blend,,"Solvent casting: Cast from THF soln. on glass plate, THF removed at RT under vacuum for 2days

Shape of Test Piece: Film

Remarks: t = 40micron, Turbid and white",,78019-4-6-1,,,,"['Glass transition temp. ca 355 [K]', 'Method: DSC', 'Condition: Heating rate;20C/min', 'Remarks: Temp. at one half of total Cp change, Taken from the Fig.']",,C2H3Cl,,,,,,,,,,,,,56,,62.5,P050002,78019-1-1-1,,C2H6OSi,,,,,,,,,,,,,44,,74.15,P170031,78019-2-1-1,,,,,,,,,,,,,,,,,,,,,,,,,,,,,,,,,,,,,,,"Lerma, Merida Sotelo; Iwamoto, Kazutoshi; Seno, Manabu , Journal of Applied Polymer Science , 33 , 2 , 625-639 (1987)"
BD000536,"linear,Thermoplastic,Amorphous",,"Soln. blending, Partially miscible",,,poly(vinyl chloride)//poly(dimethylsiloxane),,Blend,,"Solvent casting: Cast from THF soln. on glass plate, THF removed at RT under vacuum for 2days

Shape of Test Piece: Film

Remarks: t = 58micron, Turbid and white",,78019-4-7-1,,,,"['Glass transition temp. ca 355 [K]', 'Method: DSC', 'Condition: Heating rate;20C/min', 'Remarks: Temp. at one half of total Cp change, Taken from the Fig.']",,C2H3Cl,,,,,,,,,,,,,68,,62.5,P050002,78019-1-1-1,,C2H6OSi,,,,,,,,,,,,,32,,74.15,P170031,78019-2-1-1,,,,,,,,,,,,,,,,,,,,,,,,,,,,,,,,,,,,,,,"Lerma, Merida Sotelo; Iwamoto, Kazutoshi; Seno, Manabu , Journal of Applied Polymer Science , 33 , 2 , 625-639 (1987)"
BD000545,"Thermoplastic,Amorphous",,Blended in THF,,"Miscible (DSC, single Tg)",poly(vinyl chloride)//poly[ethene-co-(vinyl acetate)],,Blend,,"Solvent casting: Cast from THF soln. onto glass plate

Shape of Test Piece: Film",,30914-3-1-1,,['THF'],,"['Glass transition temp. 289 [K]', 'Method: DSC', 'Condition: Heating rate;2K/min & N2', 'Remarks: Midpoint method', 'Related Info.(Heat capacity increment): 0.42J&slash;(g*K)']",,C2H3Cl,,,,,,,,,,,,,,50,62.5,P050002,30914-1-1-1,,C2H4 / C4H6O2,,,,,,,,,,,,,,50,28.05 / 86.09,P900016,30914-2-1-1,,,,,,,,,,,,,,,,,,,,,,,,,,,,,,,,,,,,,,,"Bureau, E.; Cabot, C.; Marais, S.; Saiter, J. M. , European Polymer Journal , 41 , 5 , 1152-1158 (2005)"
BD000545,,,"Solution blending performed with THF, vinyl acette content in blend 13wt%",,,poly(vinyl chloride)//poly[ethene-co-(vinyl acetate)],,Blend,,"Solvent casting: THF

Shape of Test Piece: Film",,29081-5-1-1,,,,"['Glass transition temp. -18 [C]', 'Method: DSC', 'Condition: Heating rate;[Not Reported]', 'Related Info.(Heat capacity increment): 0.24J/(g*K);DSC']",,C2H4 / C4H6O2,,,,,,,,,,,,,68.4,,28.05 / 86.09,P900016,29081-1-1-1,,C2H3Cl,,,,,,,,,,,,,31.6,,62.5,P050002,29081-4-1-1,,,,,,,,,,,,,,,,,,,,,,,,,,,,,,,,,,,,,,,"Marais, S.; Bureau, E.; Gouanve, F.; Ben Salem, E.; Hirata, Y.; Andrio, A.; Cabot, C.; Atmani, H. , Polymer Testing , 23 , 4 , 475-486 (2004)"
BD000545,,,"Solution blending performed with THF, vinyl acette content in blend 29wt%",,,poly(vinyl chloride)//poly[ethene-co-(vinyl acetate)],,Blend,,"Solvent casting: THF

Shape of Test Piece: Film",,29081-6-1-1,,,,"['Glass transition temp. -20 [C]', 'Method: DSC', 'Condition: Heating rate;[Not Reported]', 'Related Info.(Heat capacity increment): 0.37J/(g*K);DSC']",,C2H4 / C4H6O2,,,,,,,,,,,,,58,,28.05 / 86.09,P900016,29081-2-1-1,,C2H3Cl,,,,,,,,,,,,,42,,62.5,P050002,29081-4-1-1,,,,,,,,,,,,,,,,,,,,,,,,,,,,,,,,,,,,,,,"Marais, S.; Bureau, E.; Gouanve, F.; Ben Salem, E.; Hirata, Y.; Andrio, A.; Cabot, C.; Atmani, H. , Polymer Testing , 23 , 4 , 475-486 (2004)"
BD000545,,,"Solution blending performed with THF, vinyl acette content in blend 35wt%",,,poly(vinyl chloride)//poly[ethene-co-(vinyl acetate)],,Blend,,"Solvent casting: THF

Shape of Test Piece: Film",,29081-7-1-1,,,,"['Glass transition temp. 16 [C]', 'Method: DSC', 'Condition: Heating rate;[Not Reported]', 'Related Info.(Heat capacity increment): 0.42J/(g*K);DSC']",,C2H4 / C4H6O2,,,,,,,,,,,,,50,,28.05 / 86.09,P900016,29081-3-1-1,,C2H3Cl,,,,,,,,,,,,,50,,62.5,P050002,29081-4-1-1,,,,,,,,,,,,,,,,,,,,,,,,,,,,,,,,,,,,,,,"Marais, S.; Bureau, E.; Gouanve, F.; Ben Salem, E.; Hirata, Y.; Andrio, A.; Cabot, C.; Atmani, H. , Polymer Testing , 23 , 4 , 475-486 (2004)"
BD000545,Thermoplastic,,Blended in auther's lab.,,,poly(vinyl chloride)//poly[ethene-co-(vinyl acetate)],,Blend,,,,34539-10-1-1,,,,"['Glass transition temp. 288 [K]', 'Method: DSC']",,C2H3Cl,50,,,,,,,,,,,,,,62.5,P050002,34539-8-1-1,,C2H4 / C4H6O2,50,,,,,,,,,,,,,,28.05 / 86.09,P900016,34539-9-1-1,,,,,,,,,,,,,,,,,,,,,,,,,,,,,,,,,,,,,,,"Saiter, A.; Saiter, J. M.; Grenet, J. , European Polymer Journal , 42 , 1 , 213-219 (2006)"
BD000547,,,Polymers and DBTDL mixed at 50C for 5h in 2-butanone soln.,,,"poly(vinyl chloride)//poly(2-methyloxirane-2,3-diylethylene/cis-1-methylbut-1-ene-1,4-diyl)",,Blend,,Solvent casting: Cast on glass plate and dried in vacuum,,36528-3-2-1,,,,"['Glass transition temp. -30 [C]', 'Method: DSC', 'Condition: Heating rate;10C/min&first scan', 'Remarks: ELNR phase']",,C2H3Cl,,,,,,,50,,,,,,,,62.5,P050002,36528-1-1-1,,C5H8O / C5H8,,,,,,,50,,,,,,,,84.12 / 68.12,P900304,36528-2-1-1,,,,,,,,,,,,,,,,,,,,,,,,,,,,,,,,,,,,,,,"Nair, M. N. Radhakrishnan; Thomas, George V.; Nair, M. R. Gopinathan , Polymer Bulletin , 59 , 3 , 413-425 (2007)"
BD000547,,,Polymers and DBTDL mixed at 50C for 5h in 2-butanone soln.,,,"poly(vinyl chloride)//poly(2-methyloxirane-2,3-diylethylene/cis-1-methylbut-1-ene-1,4-diyl)",,Blend,,Solvent casting: Cast on glass plate and dried in vacuum,,36528-4-2-1,,,,"['Glass transition temp. 20 [C]', 'Method: DSC', 'Condition: Heating rate;10C/min&first scan']",,C2H3Cl,,,,,,,50,,,,,,,,62.5,P050002,36528-1-1-1,,C5H8O / C5H8,,,,,,,50,,,,,,,,84.12 / 68.12,P900304,36528-2-2-1,,,,,,,,,,,,,,,,,,,,,,,,,,,,,,,,,,,,,,,"Nair, M. N. Radhakrishnan; Thomas, George V.; Nair, M. R. Gopinathan , Polymer Bulletin , 59 , 3 , 413-425 (2007)"
BD000547,,,Polymers and DBTDL mixed at 50C for 5h in 2-butanone soln.,,,"poly(vinyl chloride)//poly(2-methyloxirane-2,3-diylethylene/cis-1-methylbut-1-ene-1,4-diyl)",,Blend,,Solvent casting: Cast on glass plate and dried in vacuum,,36528-5-2-1,,,,"['Glass transition temp. -20 [C]', 'Method: DSC', 'Condition: Heating rate;10C/min&first scan', 'Remarks: ELNR phase']",,C2H3Cl,,,,,,,50,,,,,,,,62.5,P050002,36528-1-1-1,,C5H8O / C5H8,,,,,,,50,,,,,,,,84.12 / 68.12,P900304,36528-2-3-1,,,,,,,,,,,,,,,,,,,,,,,,,,,,,,,,,,,,,,,"Nair, M. N. Radhakrishnan; Thomas, George V.; Nair, M. R. Gopinathan , Polymer Bulletin , 59 , 3 , 413-425 (2007)"
BD000547,,,Polymers and DBTDL mixed at 50C for 5h in 2-butanone soln.,,,"poly(vinyl chloride)//poly(2-methyloxirane-2,3-diylethylene/cis-1-methylbut-1-ene-1,4-diyl)",,Blend,,Solvent casting: Cast on glass plate and dried in vacuum,,36528-6-2-1,,,,"['Glass transition temp. 31 [C]', 'Method: DSC', 'Condition: Heating rate;10C/min&first scan']",,C2H3Cl,,,,,,,50,,,,,,,,62.5,P050002,36528-1-1-1,,C5H8O / C5H8,,,,,,,50,,,,,,,,84.12 / 68.12,P900304,36528-2-4-1,,,,,,,,,,,,,,,,,,,,,,,,,,,,,,,,,,,,,,,"Nair, M. N. Radhakrishnan; Thomas, George V.; Nair, M. R. Gopinathan , Polymer Bulletin , 59 , 3 , 413-425 (2007)"
BD000547,,,Polymers and DBTDL mixed at 50C for 5h in 2-butanone soln.,,,"poly(vinyl chloride)//poly(2-methyloxirane-2,3-diylethylene/cis-1-methylbut-1-ene-1,4-diyl)",,Blend,,"Solvent casting: Cast on glass plate and dried in vacuum

Shape of Test Piece: Film",,36528-3-1-1,,,,"['Glass transition temp. -35 [C]', 'Method: DSC', 'Condition: Heating rate;10C/min&first scan', 'Remarks: ELNR phase']",,C2H3Cl,,,,,,,80,,,,,,,,62.5,P050002,36528-1-1-1,,C5H8O / C5H8,,,,,,,20,,,,,,,,84.12 / 68.12,P900304,36528-2-1-1,,,,,,,,,,,,,,,,,,,,,,,,,,,,,,,,,,,,,,,"Nair, M. N. Radhakrishnan; Thomas, George V.; Nair, M. R. Gopinathan , Polymer Bulletin , 59 , 3 , 413-425 (2007)"
BD000547,,,Polymers and DBTDL mixed at 50C for 5h in 2-butanone soln.,,,"poly(vinyl chloride)//poly(2-methyloxirane-2,3-diylethylene/cis-1-methylbut-1-ene-1,4-diyl)",,Blend,,"Solvent casting: Cast on glass plate and dried in vacuum

Shape of Test Piece: Film",,36528-4-1-1,,,,"['Glass transition temp. 50 [C]', 'Method: DSC', 'Condition: Heating rate;10C/min&first scan']",,C2H3Cl,,,,,,,80,,,,,,,,62.5,P050002,36528-1-1-1,,C5H8O / C5H8,,,,,,,20,,,,,,,,84.12 / 68.12,P900304,36528-2-2-1,,,,,,,,,,,,,,,,,,,,,,,,,,,,,,,,,,,,,,,"Nair, M. N. Radhakrishnan; Thomas, George V.; Nair, M. R. Gopinathan , Polymer Bulletin , 59 , 3 , 413-425 (2007)"
BD000547,,,Polymers and DBTDL mixed at 50C for 5h in 2-butanone soln.,,,"poly(vinyl chloride)//poly(2-methyloxirane-2,3-diylethylene/cis-1-methylbut-1-ene-1,4-diyl)",,Blend,,"Solvent casting: Cast on glass plate and dried in vacuum

Shape of Test Piece: Film",,36528-5-1-1,,,,"['Glass transition temp. -24 [C]', 'Method: DSC', 'Condition: Heating rate;10C/min&first scan', 'Remarks: ELNR phase']",,C2H3Cl,,,,,,,70,,,,,,,,62.5,P050002,36528-1-1-1,,C5H8O / C5H8,,,,,,,30,,,,,,,,84.12 / 68.12,P900304,36528-2-3-1,,,,,,,,,,,,,,,,,,,,,,,,,,,,,,,,,,,,,,,"Nair, M. N. Radhakrishnan; Thomas, George V.; Nair, M. R. Gopinathan , Polymer Bulletin , 59 , 3 , 413-425 (2007)"
BD000561,"linear,Thermoplastic,Thermally and chem. stable,Crystal",,Melt blended by Haake plasticorder mixer at 300C for 15min,,"Two phase structure, poor adhesion between phases (SEM)",poly(vinylidene fluoride)//poly-tetrafluoroethylene-alt-ethylene,,Blend,,"Compression: 300C

Shape of Test Piece: Sheet

Remarks: t = ca.0.1cm, (DMA) 1.5*1.0*0.1cm, (Tensile test) Std. dumbbell specimen, 5.0*1.0*0.1cm neck",,20439-3-1-1,,,,"['Glass transition temp. -111 [C]', 'Method: DMA', 'Condition: Heating rate;3.0C/min & Frequency;1.0Hz', 'Remarks: Estd. from tan(delta) peak, Value for ETFE']",,C2H2F2,,,,,,,,,,,,,,80,64.03,P050003,20439-1-1-1,,C4H4F4,,,,,,,,,,,,,,20,128.07,P050023,20439-2-1-1,,,,,,,,,,,,,,,,,,,,,,,,,,,,,,,,,,,,,,,"Mi, Yongli; Feng, Jiyun; Chan, Chi-Ming; Guo, Qipeng , Journal of Applied Polymer Science , 65 , 2 , 295-304 (1997)"
BD000561,"linear,Thermoplastic,Thermally and chem. stable,Crystal",,Melt blended by Haake plasticorder mixer at 300C for 15min,,"Two phase structure, poor adhesion between phases (SEM)",poly(vinylidene fluoride)//poly-tetrafluoroethylene-alt-ethylene,,Blend,,"Compression: 300C

Shape of Test Piece: Sheet

Remarks: t = ca.0.1cm, (DMA) 1.5*1.0*0.1cm, (Tensile test) Std. dumbbell specimen, 5.0*1.0*0.1cm neck",,20439-3-2-1,,,,"['Glass transition temp. -90 [C]', 'Method: DMA', 'Condition: Heating rate;3.0C/min & Frequency;1.0Hz', 'Remarks: Estd. from tan(delta) peak, Value for ETFE']",,C2H2F2,,,,,,,,,,,,,,70,64.03,P050003,20439-1-1-1,,C4H4F4,,,,,,,,,,,,,,30,128.07,P050023,20439-2-1-1,,,,,,,,,,,,,,,,,,,,,,,,,,,,,,,,,,,,,,,"Mi, Yongli; Feng, Jiyun; Chan, Chi-Ming; Guo, Qipeng , Journal of Applied Polymer Science , 65 , 2 , 295-304 (1997)"
BD000561,"linear,Thermoplastic,Thermally and chem. stable,Crystal",,Melt blended by Haake plasticorder mixer at 300C for 15min,,"Two phase structure, poor adhesion between phases (SEM)",poly(vinylidene fluoride)//poly-tetrafluoroethylene-alt-ethylene,,Blend,,"Compression: 300C

Shape of Test Piece: Sheet

Remarks: t = ca.0.1cm, (DMA) 1.5*1.0*0.1cm, (Tensile test) Std. dumbbell specimen, 5.0*1.0*0.1cm neck",,20439-3-4-1,,,,"['Glass transition temp. -103 [C]', 'Method: DMA', 'Condition: Heating rate;3.0C/min & Frequency;1.0Hz', 'Remarks: Estd. from tan(delta) peak, Value for ETFE']",,C2H2F2,,,,,,,,,,,,,,50,64.03,P050003,20439-1-1-1,,C4H4F4,,,,,,,,,,,,,,50,128.07,P050023,20439-2-1-1,,,,,,,,,,,,,,,,,,,,,,,,,,,,,,,,,,,,,,,"Mi, Yongli; Feng, Jiyun; Chan, Chi-Ming; Guo, Qipeng , Journal of Applied Polymer Science , 65 , 2 , 295-304 (1997)"
BD000561,"linear,Thermoplastic,Thermally and chem. stable,Crystal",,Melt blended by Haake plasticorder mixer at 300C for 15min,,"Two phase structure, poor adhesion between phases (SEM)",poly(vinylidene fluoride)//poly-tetrafluoroethylene-alt-ethylene,,Blend,,"Compression: 300C

Shape of Test Piece: Sheet

Remarks: t = ca.0.1cm, (DMA) 1.5*1.0*0.1cm, (Tensile test) Std. dumbbell specimen, 5.0*1.0*0.1cm neck",,20439-3-5-1,,,,"['Glass transition temp. -38 [C]', 'Method: DMA', 'Condition: Heating rate;3.0C/min & Frequency;1.0Hz', 'Remarks: Estd. from tan(delta) peak, Value for PVF2']",,C2H2F2,,,,,,,,,,,,,,40,64.03,P050003,20439-1-1-1,,C4H4F4,,,,,,,,,,,,,,60,128.07,P050023,20439-2-1-1,,,,,,,,,,,,,,,,,,,,,,,,,,,,,,,,,,,,,,,"Mi, Yongli; Feng, Jiyun; Chan, Chi-Ming; Guo, Qipeng , Journal of Applied Polymer Science , 65 , 2 , 295-304 (1997)"
BD000561,"linear,Thermoplastic,Thermally and chem. stable,Crystal",,Melt blended by Haake plasticorder mixer at 300C for 15min,,"Two phase structure, poor adhesion between phases (SEM)",poly(vinylidene fluoride)//poly-tetrafluoroethylene-alt-ethylene,,Blend,,"Compression: 300C

Shape of Test Piece: Sheet

Remarks: t = ca.0.1cm, (DMA) 1.5*1.0*0.1cm, (Tensile test) Std. dumbbell specimen, 5.0*1.0*0.1cm neck",,20439-3-7-1,,,,"['Glass transition temp. -27 [C]', 'Method: DMA', 'Condition: Heating rate;3.0C/min & Frequency;1.0Hz', 'Remarks: Estd. from tan(delta) peak, Value for PVF2']",,C2H2F2,,,,,,,,,,,,,,20,64.03,P050003,20439-1-1-1,,C4H4F4,,,,,,,,,,,,,,80,128.07,P050023,20439-2-1-1,,,,,,,,,,,,,,,,,,,,,,,,,,,,,,,,,,,,,,,"Mi, Yongli; Feng, Jiyun; Chan, Chi-Ming; Guo, Qipeng , Journal of Applied Polymer Science , 65 , 2 , 295-304 (1997)"
BD000562,",Crystal",,"PEEK dissolved in benzophenone at its boiling point,then PVF2 added at ca 150C and benzophenone removed by evaporation in air oven at 70C,then dried at 80C in vacuo for 3days",,,poly(vinylidene fluoride)//polyetheretherketone,,Blend,,Quenching: Quenched to liq. N2 from the melt(370C),,13563-27-3-1,,,,"['Glass transition temp. ca 146 [C]', 'Method: DSC', 'Condition: Heating rate;20C/min', 'Remarks: Taken from the Fig.']",,C2H2F2,,,,,,,,,,,,,,50,64.03,P050003,13563-25-1-1,,C19H12O3,,,,,,,,,,,,,,50,288.3,P070466,13563-26-1-1,,,,,,,,,,,,,,,,,,,,,,,,,,,,,,,,,,,,,,,"Maiti, P.; Chatterjee, J.; Rana, D.; Nandi, A. K. , Polymer , 34 , 20 , 4273-4279 (1993)"
BD000562,",Crystal",,"PEEK dissolved in benzophenone at its boiling point,then PVF2 added at ca 150C and benzophenone removed by evaporation in air oven at 70C,then dried at 80C in vacuo for 3days",,,poly(vinylidene fluoride)//polyetheretherketone,,Blend,,Quenching: Quenched to liq. N2 from the melt(370C),,13563-27-4-1,,,,"['Glass transition temp. ca 146 [C]', 'Method: DSC', 'Condition: Heating rate;20C/min', 'Remarks: Taken from the Fig.']",,C2H2F2,,,,,,,,,,,,,,19,64.03,P050003,13563-25-1-1,,C19H12O3,,,,,,,,,,,,,,81,288.3,P070466,13563-26-1-1,,,,,,,,,,,,,,,,,,,,,,,,,,,,,,,,,,,,,,,"Maiti, P.; Chatterjee, J.; Rana, D.; Nandi, A. K. , Polymer , 34 , 20 , 4273-4279 (1993)"
BD000564,,,"Solvent-cast blend, DMF",,,poly(vinylidene fluoride)//poly(pentano-5-lactone),,Blend,,"Solvent casting: DMF

Quenching: Quenched at 140K from the melt(460K)

Shape of Test Piece: Film

Remarks: t = 40micron",,78540-15-1-1,,['DMF'],,"['Glass transition temp. 234 [K]', 'Method: DSC', 'Condition: Heating rate; 20K/min', 'Remarks: Film specimen prepared from THF soln.']",,C2H2F2,,,,,,,,,,,,,49,,64.03,P050003,78540-13-1-1,,C5H8O2,,,,,,,,,,,,,51,,100.12,P090088,78540-14-1-1,,,,,,,,,,,,,,,,,,,,,,,,,,,,,,,,,,,,,,,"Aubin, Madeleine; Prud'homme, Robert E. , Journal of Polymer Science, Polymer Physics Edition , 19 , 8 , 1245-1253 (1981)"
BD000564,,,"Solvent-cast blend, DMF",,,poly(vinylidene fluoride)//poly(pentano-5-lactone),,Blend,,"Solvent casting: DMF

Quenching: Quenched at 140K from the melt(460K)

Shape of Test Piece: Film

Remarks: t = 40micron",,78540-15-2-1,,['DMF'],,"['Glass transition temp. 232 [K]', 'Method: DSC', 'Condition: Heating rate; 20K/min']",,C2H2F2,,,,,,,,,,,,,25,,64.03,P050003,78540-13-1-1,,C5H8O2,,,,,,,,,,,,,75,,100.12,P090088,78540-14-1-1,,,,,,,,,,,,,,,,,,,,,,,,,,,,,,,,,,,,,,,"Aubin, Madeleine; Prud'homme, Robert E. , Journal of Polymer Science, Polymer Physics Edition , 19 , 8 , 1245-1253 (1981)"
BD000565,,,"Solvent-cast blend, DMF",,,poly(vinylidene fluoride)//poly(2-ethyl-2-methyl-3-hydroxypropionic acid),,Blend,,"Solvent casting: DMF

Quenching: Quenched at 140K from the melt(460K)

Shape of Test Piece: Film

Remarks: t = 40micron",,78540-24-1-1,,['DMF'],,"['Glass transition temp. 265 [K]', 'Method: DSC', 'Condition: Heating rate; 20K/min']",,C2H2F2,,,,,,,,,,,,,66.6,,64.03,P050003,78540-22-1-1,,C6H10O2,,,,,,,,,,,,,33.4,,114.14,P090185,78540-23-1-1,,,,,,,,,,,,,,,,,,,,,,,,,,,,,,,,,,,,,,,"Aubin, Madeleine; Prud'homme, Robert E. , Journal of Polymer Science, Polymer Physics Edition , 19 , 8 , 1245-1253 (1981)"
BD000565,,,"Solvent-cast blend, DMF",,,poly(vinylidene fluoride)//poly(2-ethyl-2-methyl-3-hydroxypropionic acid),,Blend,,"Solvent casting: DMF

Quenching: Quenched at 140K from the melt(460K)

Shape of Test Piece: Film

Remarks: t = 40micron",,78540-24-2-1,,['DMF'],,"['Glass transition temp. 236 [K]', 'Method: DSC', 'Condition: Heating rate; 20K/min', 'Remarks: Another Tg; 266K']",,C2H2F2,,,,,,,,,,,,,33.1,,64.03,P050003,78540-22-1-1,,C6H10O2,,,,,,,,,,,,,66.9,,114.14,P090185,78540-23-1-1,,,,,,,,,,,,,,,,,,,,,,,,,,,,,,,,,,,,,,,"Aubin, Madeleine; Prud'homme, Robert E. , Journal of Polymer Science, Polymer Physics Edition , 19 , 8 , 1245-1253 (1981)"
BD000566,,,"Solvent-cast blend, DMF",,,"poly(vinylidene fluoride)//poly(D,L-2-methyl-2-propyl-3-hydroxypropionic acid)",,Blend,,"Solvent casting: DMF

Quenching: Quenched at 140K from the melt(460K)

Shape of Test Piece: Film

Remarks: t = 40micron",,78540-21-1-1,,['DMF'],,"['Glass transition temp. 277 [K]', 'Method: DSC', 'Condition: Heating rate; 20K/min']",,C2H2F2,,,,,,,,,,,,,70,,64.03,P050003,78540-19-1-1,,C7H12O2,,,,,,,,,,,,,30,,128.17,P090188,78540-20-1-1,,,,,,,,,,,,,,,,,,,,,,,,,,,,,,,,,,,,,,,"Aubin, Madeleine; Prud'homme, Robert E. , Journal of Polymer Science, Polymer Physics Edition , 19 , 8 , 1245-1253 (1981)"
BD000566,,,"Solvent-cast blend, DMF",,,"poly(vinylidene fluoride)//poly(D,L-2-methyl-2-propyl-3-hydroxypropionic acid)",,Blend,,"Solvent casting: DMF

Quenching: Quenched at 140K from the melt(460K)

Shape of Test Piece: Film

Remarks: t = 40micron",,78540-21-2-1,,['DMF'],,"['Glass transition temp. 238 [K]', 'Method: DSC', 'Condition: Heating rate; 20K/min', 'Remarks: Another Tg; 275K']",,C2H2F2,,,,,,,,,,,,,50,,64.03,P050003,78540-19-1-1,,C7H12O2,,,,,,,,,,,,,50,,128.17,P090188,78540-20-1-1,,,,,,,,,,,,,,,,,,,,,,,,,,,,,,,,,,,,,,,"Aubin, Madeleine; Prud'homme, Robert E. , Journal of Polymer Science, Polymer Physics Edition , 19 , 8 , 1245-1253 (1981)"
BD000566,,,"Solvent-cast blend, DMF",,,"poly(vinylidene fluoride)//poly(D,L-2-methyl-2-propyl-3-hydroxypropionic acid)",,Blend,,"Solvent casting: DMF

Quenching: Quenched at 140K from the melt(460K)

Shape of Test Piece: Film

Remarks: t = 40micron",,78540-21-3-1,,['DMF'],,"['Glass transition temp. 239 [K]', 'Method: DSC', 'Condition: Heating rate; 20K/min', 'Remarks: Another Tg; 277K']",,C2H2F2,,,,,,,,,,,,,30,,64.03,P050003,78540-19-1-1,,C7H12O2,,,,,,,,,,,,,70,,128.17,P090188,78540-20-1-1,,,,,,,,,,,,,,,,,,,,,,,,,,,,,,,,,,,,,,,"Aubin, Madeleine; Prud'homme, Robert E. , Journal of Polymer Science, Polymer Physics Edition , 19 , 8 , 1245-1253 (1981)"
BD000567,"ferroelectric,piezoelectric,Crystal",,Mixed in fine powder form at low temp. and packed in aluminum pan for DSC,,,poly(vinylidene fluoride)//poly(11-aminoundecanoic acid),,Blend,,"Heat-treating: Heated to 210C at 50C/min and kept at 210C for 10min,then cooled slowly to -50C

Shape of Test Piece: Powder",,21696-3-1-1,,,,"['Glass transition temp. ca 50.0 [C]', 'Method: DSC', 'Condition: Heating rate;2C/min', 'Remarks: Taken from the Fig.1']",,C11H21NO,,,,,,,,,,,,,,90,183.29,P100024,21696-1-1-1,,C2H2F2,,,,,,,,,,,,,,10,64.03,P050003,21696-2-1-1,,,,,,,,,,,,,,,,,,,,,,,,,,,,,,,,,,,,,,,"Gao, Qiong; Scheinbeim, Jerry I. , Macromolecules , 33 , 20 , 7564-7572 (2000)"
BD000567,"ferroelectric,piezoelectric,Crystal",,Mixed in fine powder form at low temp. and packed in aluminum pan for DSC,,,poly(vinylidene fluoride)//poly(11-aminoundecanoic acid),,Blend,,"Heat-treating: Heated to 210C at 50C/min and kept at 210C for 10min,then cooled slowly to -50C

Shape of Test Piece: Powder",,21696-3-2-1,,,,"['Glass transition temp. ca 50.5 [C]', 'Method: DSC', 'Condition: Heating rate;2C/min', 'Remarks: Taken from the Fig.1']",,C11H21NO,,,,,,,,,,,,,,80,183.29,P100024,21696-1-1-1,,C2H2F2,,,,,,,,,,,,,,20,64.03,P050003,21696-2-1-1,,,,,,,,,,,,,,,,,,,,,,,,,,,,,,,,,,,,,,,"Gao, Qiong; Scheinbeim, Jerry I. , Macromolecules , 33 , 20 , 7564-7572 (2000)"
BD000567,"ferroelectric,piezoelectric,Crystal",,Mixed in fine powder form at low temp. and packed in aluminum pan for DSC,,,poly(vinylidene fluoride)//poly(11-aminoundecanoic acid),,Blend,,"Heat-treating: Heated to 210C at 50C/min and kept at 210C for 10min,then cooled slowly to -50C

Shape of Test Piece: Powder",,21696-3-3-1,,,,"['Glass transition temp. ca 46.0 [C]', 'Method: DSC', 'Condition: Heating rate;2C/min', 'Remarks: Taken from the Fig.1']",,C11H21NO,,,,,,,,,,,,,,70,183.29,P100024,21696-1-1-1,,C2H2F2,,,,,,,,,,,,,,30,64.03,P050003,21696-2-1-1,,,,,,,,,,,,,,,,,,,,,,,,,,,,,,,,,,,,,,,"Gao, Qiong; Scheinbeim, Jerry I. , Macromolecules , 33 , 20 , 7564-7572 (2000)"
BD000567,"ferroelectric,piezoelectric,Crystal",,Mixed in fine powder form at low temp. and packed in aluminum pan for DSC,,,poly(vinylidene fluoride)//poly(11-aminoundecanoic acid),,Blend,,"Heat-treating: Heated to 210C at 50C/min and kept at 210C for 10min,then cooled slowly to -50C

Shape of Test Piece: Powder",,21696-3-4-1,,,,"['Glass transition temp. ca 46.5 [C]', 'Method: DSC', 'Condition: Heating rate;2C/min', 'Remarks: Taken from the Fig.1']",,C11H21NO,,,,,,,,,,,,,,60,183.29,P100024,21696-1-1-1,,C2H2F2,,,,,,,,,,,,,,40,64.03,P050003,21696-2-1-1,,,,,,,,,,,,,,,,,,,,,,,,,,,,,,,,,,,,,,,"Gao, Qiong; Scheinbeim, Jerry I. , Macromolecules , 33 , 20 , 7564-7572 (2000)"
BD000567,"ferroelectric,piezoelectric,Crystal",,Mixed in fine powder form at low temp. and packed in aluminum pan for DSC,,,poly(vinylidene fluoride)//poly(11-aminoundecanoic acid),,Blend,,"Heat-treating: Heated to 210C at 50C/min and kept at 210C for 10min,then cooled slowly to -50C

Shape of Test Piece: Powder",,21696-3-5-1,,,,"['Glass transition temp. ca 44.0 [C]', 'Method: DSC', 'Condition: Heating rate;2C/min', 'Remarks: Taken from the Fig.1']",,C11H21NO,,,,,,,,,,,,,,50,183.29,P100024,21696-1-1-1,,C2H2F2,,,,,,,,,,,,,,50,64.03,P050003,21696-2-1-1,,,,,,,,,,,,,,,,,,,,,,,,,,,,,,,,,,,,,,,"Gao, Qiong; Scheinbeim, Jerry I. , Macromolecules , 33 , 20 , 7564-7572 (2000)"
BD000567,"ferroelectric,piezoelectric,Crystal",,Mixed in fine powder form at low temp. and packed in aluminum pan for DSC,,,poly(vinylidene fluoride)//poly(11-aminoundecanoic acid),,Blend,,"Heat-treating: Heated to 210C at 50C/min and kept at 210C for 10min,then cooled slowly to -50C

Shape of Test Piece: Powder",,21696-3-6-1,,,,"['Glass transition temp. ca 43.0 [C]', 'Method: DSC', 'Condition: Heating rate;2C/min', 'Remarks: Taken from the Fig.1']",,C11H21NO,,,,,,,,,,,,,,40,183.29,P100024,21696-1-1-1,,C2H2F2,,,,,,,,,,,,,,60,64.03,P050003,21696-2-1-1,,,,,,,,,,,,,,,,,,,,,,,,,,,,,,,,,,,,,,,"Gao, Qiong; Scheinbeim, Jerry I. , Macromolecules , 33 , 20 , 7564-7572 (2000)"
BD000568,,,"Solution blending, dimethylactamide, RT, 24h",,,poly(vinylidene fluoride)//poly(N-acetylethyleneimine),,Blend,,"Solvent casting: dimethylactamide

Annealing: 110C, 1h

Shape of Test Piece: Film

Remarks: l =30mm, w = 3mm, t = 0.15mm",Cast film annealed,01352-12-1-1,,['dimethylactamide'],,"['Glass transition temp. 55.5 [C]', 'Method: DSC']",,C4H7NO,,,,,,,,,,,,,1,,85.1,P160002,01352-10-1-1,,C2H2F2,,,,,,,,,,,,,9,,64.03,P050003,01352-11-1-1,,,,,,,,,,,,,,,,,,,,,,,,,,,,,,,,,,,,,,,"Kobayashi, Shiro; Kaku, Mureo; Saegusa, T. , Macromolecules , 21 , 2 , 334-338 (1988)"
BD000568,,,"Solution blending, dimethylactamide, RT, 24h",,,poly(vinylidene fluoride)//poly(N-acetylethyleneimine),,Blend,,"Solvent casting: dimethylactamide

Annealing: 110C, 1h

Shape of Test Piece: Film

Remarks: l =30mm, w = 3mm, t = 0.15mm",Cast film annealed,01352-12-2-1,,['dimethylactamide'],,"['Glass transition temp. 66.1 [C]', 'Method: DSC']",,C4H7NO,,,,,,,,,,,,,1,,85.1,P160002,01352-10-1-1,,C2H2F2,,,,,,,,,,,,,3,,64.03,P050003,01352-11-1-1,,,,,,,,,,,,,,,,,,,,,,,,,,,,,,,,,,,,,,,"Kobayashi, Shiro; Kaku, Mureo; Saegusa, T. , Macromolecules , 21 , 2 , 334-338 (1988)"
BD000568,,,"Solution blending, dimethylactamide, RT, 24h",,,poly(vinylidene fluoride)//poly(N-acetylethyleneimine),,Blend,,"Solvent casting: dimethylactamide

Annealing: 110C, 1h

Shape of Test Piece: Film

Remarks: l =30mm, w = 3mm, t = 0.15mm",Cast film annealed,01352-12-3-1,,['dimethylactamide'],,"['Glass transition temp. 73.3 [C]', 'Method: DSC']",,C4H7NO,,,,,,,,,,,,,1,,85.1,P160002,01352-10-1-1,,C2H2F2,,,,,,,,,,,,,1,,64.03,P050003,01352-11-1-1,,,,,,,,,,,,,,,,,,,,,,,,,,,,,,,,,,,,,,,"Kobayashi, Shiro; Kaku, Mureo; Saegusa, T. , Macromolecules , 21 , 2 , 334-338 (1988)"
BD000575,"Thermoplastic,Crystal",,Melt blended in Brabender or mixed in soln. of common solvent,,Miscible;DMA (single Tg),poly(vinylidene fluoride)//poly[ethene-co-(vinyl acetate)],,Blend,,Compression,,14878-9-1-2,,,,"['Glass transition temp. ca -7 [C]', 'Method: DMA', 'Condition: Frequency;1Hz', 'Remarks: Temp. at tan(delta)max., taken from the Fig.1']",,C2H4 / C4H6O2,,,,,,,,,,,,,,50,28.05 / 86.09,P900016,14878-7-1-1,,C2H2F2,,,,,,,,,,,,,,50,64.03,P050003,14878-8-1-1,,,,,,,,,,,,,,,,,,,,,,,,,,,,,,,,,,,,,,,"Bott, R. H.; Kuphal, J. A.; Robeson, L. M.; Sagl, D. , Journal of Applied Polymer Science , 58 , 9 , 1593-1605 (1995)"
BD000575,"Thermoplastic,Crystal",,Melt blended in Brabender or mixed in soln. of common solvent,,,poly(vinylidene fluoride)//poly[ethene-co-(vinyl acetate)],,Blend,,,,14878-9-1-1,,,,"['Glass transition temp. -8 [C]', 'Method: DSC', 'Condition: Heating rate;10C/min', 'Remarks: Second heating']",,C2H4 / C4H6O2,,,,,,,,,,,,,,50,28.05 / 86.09,P900016,14878-7-1-1,,C2H2F2,,,,,,,,,,,,,,50,64.03,P050003,14878-8-1-1,,,,,,,,,,,,,,,,,,,,,,,,,,,,,,,,,,,,,,,"Bott, R. H.; Kuphal, J. A.; Robeson, L. M.; Sagl, D. , Journal of Applied Polymer Science , 58 , 9 , 1593-1605 (1995)"
BD000576,,,Blend prepared by solution/precipitation method(THF/methanol),,,poly(vinylidene fluoride)//poly{[(bisphenol A)-alt-(terephthalic acid)]-co-[(bisphenol A)-alt-(isophthalic acid)]}//poly(methyl methacrylate)-block-poly[(bisphenol A terephthalate)-co-(bispheno A isophthalate)],,Blend,,"Conditioning & Quenching: (conditioning) 230C, 10min in DSC, (quenching) quenched at 320C/min to 0C in DSC",,14147-4-11-1,,,,"['Glass transition temp. ca 202.0 [C]', 'Method: DSC', 'Condition: Heating rate; 20C/min', 'Remarks: Tg of PAR phase in the blend, taken from the Fig.']",,C23H18O4 / C23H18O4,,,,,,,,,,,,,30,,358.39 / 358.39,P900035,14147-1-1-1,,C2H2F2,,,,,,,,,,,,,70,,64.03,P050003,14147-2-1-1,,C5H8O2 / C6H7NO2 / C19H17NO2 / C23H18O4 / C23H18O4,,,,,,,,,,,,,0,,100.12 / 125.13 / 291.34 / 358.39 / 358.39,P903021,14147-3-1-1,,,,,,,,,,,,,,,,,,,,"Ahn, Tae Oan; Lee, Jongchan; Jeong, Han Mo; Cho, Kilwon , European Polymer Journal , 30 , 3 , 353-360 (1994)"
BD000576,,,Blend prepared by solution/precipitation method(THF/methanol),,,poly(vinylidene fluoride)//poly{[(bisphenol A)-alt-(terephthalic acid)]-co-[(bisphenol A)-alt-(isophthalic acid)]}//poly(methyl methacrylate)-block-poly[(bisphenol A terephthalate)-co-(bispheno A isophthalate)],,Blend,,"Conditioning & Quenching: (conditioning) 230C, 10min in DSC, (quenching) quenched at 320C/min to 0C in DSC",,14147-4-12-1,,,,"['Glass transition temp. ca 200.1 [C]', 'Method: DSC', 'Condition: Heating rate; 20C/min', 'Remarks: Tg of PAR phase in the blend, taken from the Fig.']",,C23H18O4 / C23H18O4,,,,,,,,,,,,,30,,358.39 / 358.39,P900035,14147-1-1-1,,C2H2F2,,,,,,,,,,,,,70,,64.03,P050003,14147-2-1-1,,C5H8O2 / C6H7NO2 / C19H17NO2 / C23H18O4 / C23H18O4,,,,,,,,,,,,,5,,100.12 / 125.13 / 291.34 / 358.39 / 358.39,P903021,14147-3-1-1,,,,,,,,,,,,,,,,,,,,"Ahn, Tae Oan; Lee, Jongchan; Jeong, Han Mo; Cho, Kilwon , European Polymer Journal , 30 , 3 , 353-360 (1994)"
BD000576,,,Blend prepared by solution/precipitation method(THF/methanol),,,poly(vinylidene fluoride)//poly{[(bisphenol A)-alt-(terephthalic acid)]-co-[(bisphenol A)-alt-(isophthalic acid)]}//poly(methyl methacrylate)-block-poly[(bisphenol A terephthalate)-co-(bispheno A isophthalate)],,Blend,,"Conditioning & Quenching: (conditioning) 230C, 10min in DSC, (quenching) quenched at 320C/min to 0C in DSC",,14147-4-13-1,,,,"['Glass transition temp. ca 197.9 [C]', 'Method: DSC', 'Condition: Heating rate; 20C/min', 'Remarks: Tg of PAR phase in the blend, taken from the Fig.']",,C23H18O4 / C23H18O4,,,,,,,,,,,,,30,,358.39 / 358.39,P900035,14147-1-1-1,,C2H2F2,,,,,,,,,,,,,70,,64.03,P050003,14147-2-1-1,,C5H8O2 / C6H7NO2 / C19H17NO2 / C23H18O4 / C23H18O4,,,,,,,,,,,,,7,,100.12 / 125.13 / 291.34 / 358.39 / 358.39,P903021,14147-3-1-1,,,,,,,,,,,,,,,,,,,,"Ahn, Tae Oan; Lee, Jongchan; Jeong, Han Mo; Cho, Kilwon , European Polymer Journal , 30 , 3 , 353-360 (1994)"
