Repository: williamschertzer/webScraper

File: glass_transition_temp.csv (part 14 of 62)
BD000576,,,Blend prepared by solution/precipitation method(THF/methanol),,,poly(vinylidene fluoride)//poly{[(bisphenol A)-alt-(terephthalic acid)]-co-[(bisphenol A)-alt-(isophthalic acid)]}//poly(methyl methacrylate)-block-poly[(bisphenol A terephthalate)-co-(bispheno A isophthalate)],,Blend,,"Conditioning & Quenching: (conditioning) 230C, 10min in DSC, (quenching) quenched at 320C/min to 0C in DSC",,14147-4-14-1,,,,"['Glass transition temp. ca 202.4 [C]', 'Method: DSC', 'Condition: Heating rate; 20C/min', 'Remarks: Tg of PAR phase in the blend, taken from the Fig.']",,C23H18O4 / C23H18O4,,,,,,,,,,,,,50,,358.39 / 358.39,P900035,14147-1-1-1,,C2H2F2,,,,,,,,,,,,,50,,64.03,P050003,14147-2-1-1,,C5H8O2 / C6H7NO2 / C19H17NO2 / C23H18O4 / C23H18O4,,,,,,,,,,,,,0,,100.12 / 125.13 / 291.34 / 358.39 / 358.39,P903021,14147-3-1-1,,,,,,,,,,,,,,,,,,,,"Ahn, Tae Oan; Lee, Jongchan; Jeong, Han Mo; Cho, Kilwon , European Polymer Journal , 30 , 3 , 353-360 (1994)"
BD000576,,,Blend prepared by solution/precipitation method(THF/methanol),,,poly(vinylidene fluoride)//poly{[(bisphenol A)-alt-(terephthalic acid)]-co-[(bisphenol A)-alt-(isophthalic acid)]}//poly(methyl methacrylate)-block-poly[(bisphenol A terephthalate)-co-(bispheno A isophthalate)],,Blend,,"Conditioning & Quenching: (conditioning) 230C, 10min in DSC, (quenching) quenched at 320C/min to 0C in DSC",,14147-4-15-1,,,,"['Glass transition temp. ca 200.0 [C]', 'Method: DSC', 'Condition: Heating rate; 20C/min', 'Remarks: Tg of PAR phase in the blend, taken from the Fig.']",,C23H18O4 / C23H18O4,,,,,,,,,,,,,50,,358.39 / 358.39,P900035,14147-1-1-1,,C2H2F2,,,,,,,,,,,,,50,,64.03,P050003,14147-2-1-1,,C5H8O2 / C6H7NO2 / C19H17NO2 / C23H18O4 / C23H18O4,,,,,,,,,,,,,5,,100.12 / 125.13 / 291.34 / 358.39 / 358.39,P903021,14147-3-1-1,,,,,,,,,,,,,,,,,,,,"Ahn, Tae Oan; Lee, Jongchan; Jeong, Han Mo; Cho, Kilwon , European Polymer Journal , 30 , 3 , 353-360 (1994)"
BD000576,,,Blend prepared by solution/precipitation method(THF/methanol),,,poly(vinylidene fluoride)//poly{[(bisphenol A)-alt-(terephthalic acid)]-co-[(bisphenol A)-alt-(isophthalic acid)]}//poly(methyl methacrylate)-block-poly[(bisphenol A terephthalate)-co-(bispheno A isophthalate)],,Blend,,"Conditioning & Quenching: (conditioning) 230C, 10min in DSC, (quenching) quenched at 320C/min to 0C in DSC",,14147-4-16-1,,,,"['Glass transition temp. ca 198.5 [C]', 'Method: DSC', 'Condition: Heating rate; 20C/min', 'Remarks: Tg of PAR phase in the blend, taken from the Fig.']",,C23H18O4 / C23H18O4,,,,,,,,,,,,,50,,358.39 / 358.39,P900035,14147-1-1-1,,C2H2F2,,,,,,,,,,,,,50,,64.03,P050003,14147-2-1-1,,C5H8O2 / C6H7NO2 / C19H17NO2 / C23H18O4 / C23H18O4,,,,,,,,,,,,,7,,100.12 / 125.13 / 291.34 / 358.39 / 358.39,P903021,14147-3-1-1,,,,,,,,,,,,,,,,,,,,"Ahn, Tae Oan; Lee, Jongchan; Jeong, Han Mo; Cho, Kilwon , European Polymer Journal , 30 , 3 , 353-360 (1994)"
BD000576,,,Blend prepared by solution/precipitation method(THF/methanol),,,poly(vinylidene fluoride)//poly{[(bisphenol A)-alt-(terephthalic acid)]-co-[(bisphenol A)-alt-(isophthalic acid)]}//poly(methyl methacrylate)-block-poly[(bisphenol A terephthalate)-co-(bispheno A isophthalate)],,Blend,,"Conditioning & Quenching: (conditioning) 230C, 10min in DSC, (quenching) quenched at 320C/min to 0C in DSC",,14147-4-17-1,,,,"['Glass transition temp. ca 203.0 [C]', 'Method: DSC', 'Condition: Heating rate; 20C/min', 'Remarks: Tg of PAR phase in the blend, taken from the Fig.']",,C23H18O4 / C23H18O4,,,,,,,,,,,,,70,,358.39 / 358.39,P900035,14147-1-1-1,,C2H2F2,,,,,,,,,,,,,30,,64.03,P050003,14147-2-1-1,,C5H8O2 / C6H7NO2 / C19H17NO2 / C23H18O4 / C23H18O4,,,,,,,,,,,,,0,,100.12 / 125.13 / 291.34 / 358.39 / 358.39,P903021,14147-3-1-1,,,,,,,,,,,,,,,,,,,,"Ahn, Tae Oan; Lee, Jongchan; Jeong, Han Mo; Cho, Kilwon , European Polymer Journal , 30 , 3 , 353-360 (1994)"
BD000576,,,Blend prepared by solution/precipitation method(THF/methanol),,,poly(vinylidene fluoride)//poly{[(bisphenol A)-alt-(terephthalic acid)]-co-[(bisphenol A)-alt-(isophthalic acid)]}//poly(methyl methacrylate)-block-poly[(bisphenol A terephthalate)-co-(bispheno A isophthalate)],,Blend,,"Conditioning & Quenching: (conditioning) 230C, 10min in DSC, (quenching) quenched at 320C/min to 0C in DSC",,14147-4-19-1,,,,"['Glass transition temp. ca 200.8 [C]', 'Method: DSC', 'Condition: Heating rate; 20C/min', 'Remarks: Tg of PAR phase in the blend, taken from the Fig.']",,C23H18O4 / C23H18O4,,,,,,,,,,,,,70,,358.39 / 358.39,P900035,14147-1-1-1,,C2H2F2,,,,,,,,,,,,,30,,64.03,P050003,14147-2-1-1,,C5H8O2 / C6H7NO2 / C19H17NO2 / C23H18O4 / C23H18O4,,,,,,,,,,,,,5,,100.12 / 125.13 / 291.34 / 358.39 / 358.39,P903021,14147-3-1-1,,,,,,,,,,,,,,,,,,,,"Ahn, Tae Oan; Lee, Jongchan; Jeong, Han Mo; Cho, Kilwon , European Polymer Journal , 30 , 3 , 353-360 (1994)"
BD000576,,,Blend prepared by solution/precipitation method(THF/methanol),,,poly(vinylidene fluoride)//poly{[(bisphenol A)-alt-(terephthalic acid)]-co-[(bisphenol A)-alt-(isophthalic acid)]}//poly(methyl methacrylate)-block-poly[(bisphenol A terephthalate)-co-(bispheno A isophthalate)],,Blend,,"Conditioning & Quenching: (conditioning) 230C, 10min in DSC, (quenching) quenched at 320C/min to 0C in DSC",,14147-4-20-1,,,,"['Glass transition temp. ca 200.0 [C]', 'Method: DSC', 'Condition: Heating rate; 20C/min', 'Remarks: Tg of PAR phase in the blend, taken from the Fig.']",,C23H18O4 / C23H18O4,,,,,,,,,,,,,70,,358.39 / 358.39,P900035,14147-1-1-1,,C2H2F2,,,,,,,,,,,,,30,,64.03,P050003,14147-2-1-1,,C5H8O2 / C6H7NO2 / C19H17NO2 / C23H18O4 / C23H18O4,,,,,,,,,,,,,7,,100.12 / 125.13 / 291.34 / 358.39 / 358.39,P903021,14147-3-1-1,,,,,,,,,,,,,,,,,,,,"Ahn, Tae Oan; Lee, Jongchan; Jeong, Han Mo; Cho, Kilwon , European Polymer Journal , 30 , 3 , 353-360 (1994)"
BD000577,,,"Dissolved in DMF at RT, stirred 24h, poured into water",,,"poly(vinylidene fluoride)//poly[(methyl methacrylate)-co-(2,2,2-trifluoroethyl methacrylate)]",,Blend,,,,20375-12-1-1,,,,"['Glass transition temp. 346.3 [K]', 'Method: DSC', 'Condition: Heating rate; 20K/min']",,C5H8O2 / C6H7F3O2,,,,,,,,,,,,,8,,100.12 / 168.11,P900694,20375-10-1-1,,C2H2F2,,,,,,,,,,,,,2,,64.03,P050003,20375-11-1-1,,,,,,,,,,,,,,,,,,,,,,,,,,,,,,,,,,,,,,,"Jouannet, Denis; Pham, Thi-Nhan; Pimbert, Sylvie; Levesque, Guy , Polymer , 38 , 20 , 5137-5147 (1997)"
BD000577,,,,,,"poly(vinylidene fluoride)//poly[(methyl methacrylate)-co-(2,2,2-trifluoroethyl methacrylate)]",,Blend,,,,20375-12-2-1,,,,"['Glass transition temp. 314.0 [K]', 'Method: DSC', 'Condition: Heating rate; 20K/min']",,C5H8O2 / C6H7F3O2,,,,,,,,,,,,,5,,100.12 / 168.11,P900694,20375-10-1-1,,C2H2F2,,,,,,,,,,,,,5,,64.03,P050003,20375-11-1-1,,,,,,,,,,,,,,,,,,,,,,,,,,,,,,,,,,,,,,,"Jouannet, Denis; Pham, Thi-Nhan; Pimbert, Sylvie; Levesque, Guy , Polymer , 38 , 20 , 5137-5147 (1997)"
BD000577,,,,,,"poly(vinylidene fluoride)//poly[(methyl methacrylate)-co-(2,2,2-trifluoroethyl methacrylate)]",,Blend,,,,20375-12-3-1,,,,"['Glass transition temp. 311.5 [K]', 'Method: DSC', 'Condition: Heating rate; 20K/min']",,C5H8O2 / C6H7F3O2,,,,,,,,,,,,,4,,100.12 / 168.11,P900694,20375-10-1-1,,C2H2F2,,,,,,,,,,,,,6,,64.03,P050003,20375-11-1-1,,,,,,,,,,,,,,,,,,,,,,,,,,,,,,,,,,,,,,,"Jouannet, Denis; Pham, Thi-Nhan; Pimbert, Sylvie; Levesque, Guy , Polymer , 38 , 20 , 5137-5147 (1997)"
BD000578,"Semiconductive,Crystal",,PVDF and SPS dissolved in DMF,,,poly(vinylidene fluoride)//poly{styrene-co-[(sulfophenyl)styrene]},,Blend,,"Solvent casting: Cast from DMF soln. onto Teflon plate,evapd. and dried at 70C for 4days

Quenching: Quenched to -70C from the melt(220C)

Shape of Test Piece: Film

Remarks: t=ca 200micron",,22238-5-1-1,,['DMF'],,"['Glass transition temp. 97 [C]', 'Method: DSC', 'Condition: Heating rate;10C/min', 'Remarks: Tg of SPS']",,C2H2F2,,,,,,,,,,,,,,50,64.03,P050003,22238-1-1-1,,C8H8 / C8H8O3S,,,,,,,,,,,,,,50,104.15 / 184.21,P902433,22238-2-1-1,,,,,,,,,,,,,,,,,,,,,,,,,,,,,,,,,,,,,,,"Amarilla, J. M.; Rojas, R. M.; Rojo, J. M.; Cubillo, M. J.; Linares, A.; Acosta, J. L. , Solid State Ionics , 127 , 1, 2 , 133-139 (2000)"
BD000583,"Thermoplastic,Crystal",,PA 6 and PTFE micro-powder melt blended via reactive extrusion processing,,,poly(tetrafluoroethylene)//poly(hexano-6-lactam),,Blend,,"Compression: Compression molded at 260C for 15min under 16.0MPa

Shape of Test Piece: Sheet

Remarks: ca.7.5**10.0*2.0mm",,31146-3-1-2,,,,"['Glass transition temp. 63.8 [C]', 'Method: DMA', 'Condition: Heating rate;2C/min & Frequency;1Hz & N2', 'Remarks: Alpha transition temp. [T(alpha)] of PA 6, temp. of tan(delta)max', 'Related Info.(Transition temp.): Beta transition temp. of PA 6 [T(beta)];-37.1C;DMA, tan(delta)peak']",,C6H11NO,,,,,,,,,,,,,,92.5,113.16,P100004,31146-1-1-1,,CF2,,,,,,,,,,,,,,7.5,50.01,P050006,31146-2-1-1,,,,,,,,,,,,,,,,,,,,,,,,,,,,,,,,,,,,,,,"Song, Rui; Zhao, Jun; Stamm, Manfred , Macromolecular Materials and Engineering , 289 , 12 , 1053-1058 (2004)"
BD000583,"Thermoplastic,Crystal",,PA 6 and PTFE micro-powder melt blended via reactive extrusion processing,,,poly(tetrafluoroethylene)//poly(hexano-6-lactam),,Blend,,"Compression: Compression molded at 260C for 15min under 16.0MPa

Shape of Test Piece: Sheet

Remarks: ca.7.5**10.0*2.0mm",,31146-3-2-2,,,,"['Glass transition temp. 66.0 [C]', 'Method: DMA', 'Condition: Heating rate;2C/min & Frequency;1Hz & N2', 'Remarks: Alpha transition temp. [T(alpha)] of PA 6, temp. of tan(delta)max', 'Related Info.(Transition temp.): Beta transition temp. of PA 6 [T(beta)];-37.2C;DMA, tan(delta)peak']",,C6H11NO,,,,,,,,,,,,,,85,113.16,P100004,31146-1-1-1,,CF2,,,,,,,,,,,,,,15,50.01,P050006,31146-2-1-1,,,,,,,,,,,,,,,,,,,,,,,,,,,,,,,,,,,,,,,"Song, Rui; Zhao, Jun; Stamm, Manfred , Macromolecular Materials and Engineering , 289 , 12 , 1053-1058 (2004)"
BD000583,"Thermoplastic,Crystal",,PA 6 and PTFE micro-powder melt blended via reactive extrusion processing,,,poly(tetrafluoroethylene)//poly(hexano-6-lactam),,Blend,,"Compression: Compression molded at 260C for 15min under 16.0MPa

Shape of Test Piece: Sheet

Remarks: ca.7.5**10.0*2.0mm",,31146-3-3-2,,,,"['Glass transition temp. 63.9 [C]', 'Method: DMA', 'Condition: Heating rate;2C/min & Frequency;1Hz & N2', 'Remarks: Alpha transition temp. [T(alpha)] of PA 6, temp. of tan(delta)max', 'Related Info.(Transition temp.): Beta transition temp. of PA 6 [T(beta)];-36.6C;DMA, tan(delta)peak']",,C6H11NO,,,,,,,,,,,,,,70,113.16,P100004,31146-1-1-1,,CF2,,,,,,,,,,,,,,30,50.01,P050006,31146-2-1-1,,,,,,,,,,,,,,,,,,,,,,,,,,,,,,,,,,,,,,,"Song, Rui; Zhao, Jun; Stamm, Manfred , Macromolecular Materials and Engineering , 289 , 12 , 1053-1058 (2004)"
BD000583,"Thermoplastic,Crystal",,PA 6 and PTFE micro-powder melt blended via reactive extrusion processing,,,poly(tetrafluoroethylene)//poly(hexano-6-lactam),,Blend,,"Compression: Compression molded at 260C for 15min under 16.0MPa

Shape of Test Piece: Sheet

Remarks: ca.7.5**10.0*2.0mm",,31146-3-4-2,,,,"['Glass transition temp. 60.0 [C]', 'Method: DMA', 'Condition: Heating rate;2C/min & Frequency;1Hz & N2', 'Remarks: Alpha transition temp. [T(alpha)] of PA 6, temp. of tan(delta)max', 'Related Info.(Transition temp.): Beta transition temp. of PA 6 [T(beta)];-37.0C;DMA, tan(delta)peak']",,C6H11NO,,,,,,,,,,,,,,50,113.16,P100004,31146-1-1-1,,CF2,,,,,,,,,,,,,,50,50.01,P050006,31146-2-1-1,,,,,,,,,,,,,,,,,,,,,,,,,,,,,,,,,,,,,,,"Song, Rui; Zhao, Jun; Stamm, Manfred , Macromolecular Materials and Engineering , 289 , 12 , 1053-1058 (2004)"
BD000583,"Thermoplastic,Crystal",,PA 6 and PTFE micro-powder melt blended via reactive extrusion processing,,"Certain degree of miscibility between two components;DSC (single Tg), no co-crystn. occurred, two components crystd. separately in the blend;WAXD",poly(tetrafluoroethylene)//poly(hexano-6-lactam),,Blend,,,,31146-3-1-1,,,,"['Glass transition temp. 51.8 [C]', 'Method: DSC', 'Condition: Heating rate;20C/min & N2', 'Remarks: Alpha transition temp. [T(alpha)] of PA 6']",,C6H11NO,,,,,,,,,,,,,,92.5,113.16,P100004,31146-1-1-1,,CF2,,,,,,,,,,,,,,7.5,50.01,P050006,31146-2-1-1,,,,,,,,,,,,,,,,,,,,,,,,,,,,,,,,,,,,,,,"Song, Rui; Zhao, Jun; Stamm, Manfred , Macromolecular Materials and Engineering , 289 , 12 , 1053-1058 (2004)"
BD000583,"Thermoplastic,Crystal",,PA 6 and PTFE micro-powder melt blended via reactive extrusion processing,,"Certain degree of miscibility between two components;DSC (single Tg), no co-crystn. occurred, two components crystd. separately in the blend;WAXD",poly(tetrafluoroethylene)//poly(hexano-6-lactam),,Blend,,,,31146-3-2-1,,,,"['Glass transition temp. 52.6 [C]', 'Method: DSC', 'Condition: Heating rate;20C/min & N2', 'Remarks: Alpha transition temp. [T(alpha)] of PA 6']",,C6H11NO,,,,,,,,,,,,,,85,113.16,P100004,31146-1-1-1,,CF2,,,,,,,,,,,,,,15,50.01,P050006,31146-2-1-1,,,,,,,,,,,,,,,,,,,,,,,,,,,,,,,,,,,,,,,"Song, Rui; Zhao, Jun; Stamm, Manfred , Macromolecular Materials and Engineering , 289 , 12 , 1053-1058 (2004)"
BD000583,"Thermoplastic,Crystal",,PA 6 and PTFE micro-powder melt blended via reactive extrusion processing,,"Certain degree of miscibility between two components;DSC (single Tg), no co-crystn. occurred, two components crystd. separately in the blend;WAXD",poly(tetrafluoroethylene)//poly(hexano-6-lactam),,Blend,,,,31146-3-3-1,,,,"['Glass transition temp. 52.6 [C]', 'Method: DSC', 'Condition: Heating rate;20C/min & N2', 'Remarks: Alpha transition temp. [T(alpha)] of PA 6']",,C6H11NO,,,,,,,,,,,,,,70,113.16,P100004,31146-1-1-1,,CF2,,,,,,,,,,,,,,30,50.01,P050006,31146-2-1-1,,,,,,,,,,,,,,,,,,,,,,,,,,,,,,,,,,,,,,,"Song, Rui; Zhao, Jun; Stamm, Manfred , Macromolecular Materials and Engineering , 289 , 12 , 1053-1058 (2004)"
BD000583,"Thermoplastic,Crystal",,PA 6 and PTFE micro-powder melt blended via reactive extrusion processing,,"Certain degree of miscibility between two components;DSC (single Tg), no co-crystn. occurred, two components crystd. separately in the blend;WAXD",poly(tetrafluoroethylene)//poly(hexano-6-lactam),,Blend,,,,31146-3-4-1,,,,"['Glass transition temp. 52.7 [C]', 'Method: DSC', 'Condition: Heating rate;20C/min & N2', 'Remarks: Alpha transition temp. [T(alpha)] of PA 6']",,C6H11NO,,,,,,,,,,,,,,50,113.16,P100004,31146-1-1-1,,CF2,,,,,,,,,,,,,,50,50.01,P050006,31146-2-1-1,,,,,,,,,,,,,,,,,,,,,,,,,,,,,,,,,,,,,,,"Song, Rui; Zhao, Jun; Stamm, Manfred , Macromolecular Materials and Engineering , 289 , 12 , 1053-1058 (2004)"
BD000597,"linear,Crystal",,Soln. blending,,,"polycyclopentene//poly[(butane-1,4-diol)-alt-(adipic acid)]",,Blend,,"Solvent casting: DMF

Quenching: Quenched from the melt

Shape of Test Piece: Film",,78191-3-1-1,,,,"['Glass transition temp. ca -47 [C]', 'Method: DSC', 'Condition: Heating rate;20C/min', 'Remarks: Taken from the Fig.']",,C5H8Cl2,,,,,,,,,,,,,,80,139.02,P050031,78191-1-1-1,,C10H16O4,,,,,,,,,,,,,,20,200.23,P090051,78191-2-1-1,,,,,,,,,,,,,,,,,,,,,,,,,,,,,,,,,,,,,,,"Penning, J. P.; St. Manley, R. John , Polymer Preprints (American Chemical Society, Division of Polymer Chemistry) , 36 , 1 , 330-331 (1995)"
BD000597,"linear,Crystal",,Soln. blending,,,"polycyclopentene//poly[(butane-1,4-diol)-alt-(adipic acid)]",,Blend,,"Solvent casting: DMF

Quenching: Quenched from the melt

Shape of Test Piece: Film",,78191-3-2-1,,,,"['Glass transition temp. ca -51 [C]', 'Method: DSC', 'Condition: Heating rate;20C/min', 'Remarks: Taken from the Fig.']",,C5H8Cl2,,,,,,,,,,,,,,60,139.02,P050031,78191-1-1-1,,C10H16O4,,,,,,,,,,,,,,40,200.23,P090051,78191-2-1-1,,,,,,,,,,,,,,,,,,,,,,,,,,,,,,,,,,,,,,,"Penning, J. P.; St. Manley, R. John , Polymer Preprints (American Chemical Society, Division of Polymer Chemistry) , 36 , 1 , 330-331 (1995)"
BD000597,"linear,Crystal",,Soln. blending,,,"polycyclopentene//poly[(butane-1,4-diol)-alt-(adipic acid)]",,Blend,,"Solvent casting: DMF

Quenching: Quenched from the melt

Shape of Test Piece: Film",,78191-3-3-1,,,,"['Glass transition temp. ca -54 [C]', 'Method: DSC', 'Condition: Heating rate;20C/min', 'Remarks: Taken from the Fig.']",,C5H8Cl2,,,,,,,,,,,,,,40,139.02,P050031,78191-1-1-1,,C10H16O4,,,,,,,,,,,,,,60,200.23,P090051,78191-2-1-1,,,,,,,,,,,,,,,,,,,,,,,,,,,,,,,,,,,,,,,"Penning, J. P.; St. Manley, R. John , Polymer Preprints (American Chemical Society, Division of Polymer Chemistry) , 36 , 1 , 330-331 (1995)"
BD000597,"linear,Crystal",,Soln. blending,,,"polycyclopentene//poly[(butane-1,4-diol)-alt-(adipic acid)]",,Blend,,"Solvent casting: DMF

Quenching: Quenched from the melt

Shape of Test Piece: Film",,78191-3-4-1,,,,"['Glass transition temp. ca -57 [C]', 'Method: DSC', 'Condition: Heating rate;20C/min', 'Remarks: Taken from the Fig.']",,C5H8Cl2,,,,,,,,,,,,,,20,139.02,P050031,78191-1-1-1,,C10H16O4,,,,,,,,,,,,,,80,200.23,P090051,78191-2-1-1,,,,,,,,,,,,,,,,,,,,,,,,,,,,,,,,,,,,,,,"Penning, J. P.; St. Manley, R. John , Polymer Preprints (American Chemical Society, Division of Polymer Chemistry) , 36 , 1 , 330-331 (1995)"
BD000599,"Elastomer,Crystal&Amorphous",,"Unheated two-roll mill blending and mixing for 10min, annealed at RT for at least 1month, stock temp. not allowed to exceed 60C",,,"cis-1,4-polyisoprene//1,2-polybuta-1,3-diene",,Blend,,"Shape of Test Piece: Sheet

Remarks: 2cm-long strip",,78554-3-1-1,,,,"['Glass transition temp. ca -45 [C]', 'Method: DMA', 'Condition: Frequency;110Hz']",,C5H8,,,,,,,,,,,,90,,,68.12,P060002,78554-1-1-1,,C4H6,,,,,,,,,,,,10,,,54.09,P060017,78554-2-1-1,,,,,,,,,,,,,,,,,,,,,,,,,,,,,,,,,,,,,,,"Roland, C. M. , Macromolecules , 20 , 10 , 2557-2563 (1987)"
BD000599,"Elastomer,Crystal&Amorphous",,"Unheated two-roll mill blending and mixing for 10min, annealed at RT for at least 1month, stock temp. not allowed to exceed 60C",,,"cis-1,4-polyisoprene//1,2-polybuta-1,3-diene",,Blend,,"Shape of Test Piece: Sheet

Remarks: 2cm-long strip",,78554-3-2-1,,,,"['Glass transition temp. ca -42 [C]', 'Method: DMA', 'Condition: Frequency;110Hz']",,C5H8,,,,,,,,,,,,80,,,68.12,P060002,78554-1-1-1,,C4H6,,,,,,,,,,,,20,,,54.09,P060017,78554-2-1-1,,,,,,,,,,,,,,,,,,,,,,,,,,,,,,,,,,,,,,,"Roland, C. M. , Macromolecules , 20 , 10 , 2557-2563 (1987)"
BD000599,"Elastomer,Crystal&Amorphous",,"Unheated two-roll mill blending and mixing for 10min, annealed at RT for at least 1month, stock temp. not allowed to exceed 60C",,,"cis-1,4-polyisoprene//1,2-polybuta-1,3-diene",,Blend,,"Shape of Test Piece: Sheet

Remarks: 2cm-long strip",,78554-3-4-1,,,,"['Glass transition temp. ca -33 [C]', 'Method: DMA', 'Condition: Frequency;110Hz']",,C5H8,,,,,,,,,,,,60,,,68.12,P060002,78554-1-1-1,,C4H6,,,,,,,,,,,,40,,,54.09,P060017,78554-2-1-1,,,,,,,,,,,,,,,,,,,,,,,,,,,,,,,,,,,,,,,"Roland, C. M. , Macromolecules , 20 , 10 , 2557-2563 (1987)"
BD000599,"Elastomer,Crystal&Amorphous",,"Unheated two-roll mill blending and mixing for 10min, annealed at RT for at least 1month, stock temp. not allowed to exceed 60C",,,"cis-1,4-polyisoprene//1,2-polybuta-1,3-diene",,Blend,,"Shape of Test Piece: Sheet

Remarks: 2cm-long strip",,78554-3-5-1,,,,"['Glass transition temp. ca -27.5 [C]', 'Method: DMA', 'Condition: Frequency;110Hz']",,C5H8,,,,,,,,,,,,50,,,68.12,P060002,78554-1-1-1,,C4H6,,,,,,,,,,,,50,,,54.09,P060017,78554-2-1-1,,,,,,,,,,,,,,,,,,,,,,,,,,,,,,,,,,,,,,,"Roland, C. M. , Macromolecules , 20 , 10 , 2557-2563 (1987)"
BD000599,"Elastomer,Crystal&Amorphous",,"Unheated two-roll mill blending and mixing for 10min, annealed at RT for at least 1month, stock temp. not allowed to exceed 60C",,,"cis-1,4-polyisoprene//1,2-polybuta-1,3-diene",,Blend,,"Shape of Test Piece: Sheet

Remarks: 2cm-long strip",,78554-3-6-1,,,,"['Glass transition temp. ca -23.5 [C]', 'Method: DMA', 'Condition: Frequency;110Hz']",,C5H8,,,,,,,,,,,,40,,,68.12,P060002,78554-1-1-1,,C4H6,,,,,,,,,,,,60,,,54.09,P060017,78554-2-1-1,,,,,,,,,,,,,,,,,,,,,,,,,,,,,,,,,,,,,,,"Roland, C. M. , Macromolecules , 20 , 10 , 2557-2563 (1987)"
BD000599,"Elastomer,Crystal&Amorphous",,"Unheated two-roll mill blending and mixing for 10min, annealed at RT for at least 1month, stock temp. not allowed to exceed 60C",,,"cis-1,4-polyisoprene//1,2-polybuta-1,3-diene",,Blend,,"Shape of Test Piece: Sheet

Remarks: 2cm-long strip",,78554-3-7-1,,,,"['Glass transition temp. ca -14 [C]', 'Method: DMA', 'Condition: Frequency;110Hz']",,C5H8,,,,,,,,,,,,20,,,68.12,P060002,78554-1-1-1,,C4H6,,,,,,,,,,,,80,,,54.09,P060017,78554-2-1-1,,,,,,,,,,,,,,,,,,,,,,,,,,,,,,,,,,,,,,,"Roland, C. M. , Macromolecules , 20 , 10 , 2557-2563 (1987)"
BD000599,,,"blended in benzene solution, solvent removed under vacuum at 50C for 1 week",,,"cis-1,4-polyisoprene//1,2-polybuta-1,3-diene",,Blend,,,,31202-3-1-1,,,,"['Glass transition temp. 215 [K]', 'Method: adiabatic calorimeter', 'Remarks: Tg1, upper Tg, dielectric glass transition temp.;Tg(PVE) 217C', 'Related Info.(Heat capacity increment): 0.11J&slash;(g*K)']",,C5H8,,,,,,,,,,,,,,75,68.12,P060002,31202-1-1-1,,C4H6,,,,,,,,,,,,,,25,54.09,P060017,31202-2-1-1,,,,,,,,,,,,,,,,,,,,,,,,,,,,,,,,,,,,,,,"Sakaguchi, Tsuyoshi; Taniguchi, Nobuyuki; Urakawa, Osamu; Adachi, Keiichiro , Macromolecules , 38 , 2 , 422-428 (2005)"
BD000599,,,"blended in benzene solution, solvent removed under vacuum at 50C for 1 week",,,"cis-1,4-polyisoprene//1,2-polybuta-1,3-diene",,Blend,,,,31202-3-2-1,,,,"['Glass transition temp. 224 [K]', 'Method: adiabatic calorimeter', 'Remarks: Tg1, upper Tg, dielectric glass transition temp.;Tg(PVE) 223C', 'Related Info.(Heat capacity increment): 0.24J&slash;(g*K)']",,C5H8,,,,,,,,,,,,,,50,68.12,P060002,31202-1-1-1,,C4H6,,,,,,,,,,,,,,50,54.09,P060017,31202-2-1-1,,,,,,,,,,,,,,,,,,,,,,,,,,,,,,,,,,,,,,,"Sakaguchi, Tsuyoshi; Taniguchi, Nobuyuki; Urakawa, Osamu; Adachi, Keiichiro , Macromolecules , 38 , 2 , 422-428 (2005)"
BD000599,,,"blended in benzene solution, solvent removed under vacuum at 50C for 1 week",,,"cis-1,4-polyisoprene//1,2-polybuta-1,3-diene",,Blend,,,,31202-3-3-1,,,,"['Glass transition temp. 246 [K]', 'Method: adiabatic calorimeter', 'Remarks: Tg1, upper Tg, dielectric glass transition temp.;Tg(PVE) 242C', 'Related Info.(Heat capacity increment): 0.37J&slash;(g*K)']",,C5H8,,,,,,,,,,,,,,25,68.12,P060002,31202-1-1-1,,C4H6,,,,,,,,,,,,,,75,54.09,P060017,31202-2-1-1,,,,,,,,,,,,,,,,,,,,,,,,,,,,,,,,,,,,,,,"Sakaguchi, Tsuyoshi; Taniguchi, Nobuyuki; Urakawa, Osamu; Adachi, Keiichiro , Macromolecules , 38 , 2 , 422-428 (2005)"
BD000601,"linear,Crystal",,Extruder blending at 250C,,compatible,"cis-1,4-polyisoprene//poly[(butane-1,4-diol)-alt-(terephthalic acid)]//poly(bisphenol A carbonate)",,Blend,,"Extrusion

Quenching: Heated from 288K to 523K at 20K/min,then quenched in liq. N2

Shape of Test Piece: Extrudate

Remarks: opaque",,01369-3-1-1,,,,"['Glass transition temp. 321.0 [K]', 'Method: DSC', 'Condition: Heating rate;20K/min&N2atm.', 'Remarks: Tg(PBT);associated with PC-rich region']",,C16H14O3,,,,,,,,,,,,,,70,254.28,P150011,,,C12H12O4,,,,,,,,,,,,,,30,220.22,P090029,,,,,,,,,,,,,,,,,,,,,,,,,,,,,,,,,,,,,,,,"Kim, Woo Nyon; Burns, Charles M. , Makromolekulare Chemie , 190 , 3 , 661-676 (1989)"
BD000606,"linear, crosslinked,Elastomer",,"NR latex and NBR latex mixed in equal proportions, stirred for 4h at RT",,,"cis-1,4-polyisoprene//poly(acrylonitrile-co-butadiene)",,Blend,"Type: polymer reaction

Prepolymer name: NR/NBR latex blend

Polymer reaction condition: [electron-beam irradiation]irradiated in air at a dose rate of 20kGy/min, total dose 100kGy","Solvent casting: cast from irradiated latex into glass mold, dried at RT, leached for 2h in boiling H2O and dried

Shape of Test Piece: Film",,37623-5-2-1,,,"gel content 0.9716, swelling ratio 4.74","['Glass transition temp. ca -30.0 [C]', 'Method: DSC', 'Condition: Heating rate;10C/min&He', 'Remarks: Tg of NBR, taken from the Fig.5(b)']",,C5H8,,,,,,,,,,,,,30,,68.12,P060002,37623-1-1-1,,C4H6 / C3H3N / C4H6,,,,,,,,,,,,,25,,54.09 / 53.06 / 54.09,P900074,37623-3-1-1,,,,,,,,,,,,,,,,,,,,,,,,,,,,,,,,,,,,,,,"Chowdhury, Rajesh , Journal of Applied Polymer Science , 103 , 2 , 1206-1214 (2007)"
BD000606,"linear, crosslinked,Elastomer",,"NR latex and NBR latex mixed in equal proportions, stirred for 4h at RT",,,"cis-1,4-polyisoprene//poly(acrylonitrile-co-butadiene)",,Blend,"Type: polymer reaction

Prepolymer name: NR/NBR latex blend

Polymer reaction condition: [electron-beam irradiation]irradiated in air at a dose rate of 20kGy/min, total dose 500kGy","Solvent casting: cast from irradiated latex into glass mold, dried at RT, leached for 2h in boiling H2O and dried

Shape of Test Piece: Film",,37623-5-3-1,,,"gel content 0.9904, swelling ratio 2.87","['Glass transition temp. ca -29.5 [C]', 'Method: DSC', 'Condition: Heating rate;10C/min&He', 'Remarks: Tg of NBR, taken from the Fig.5(b)']",,C5H8,,,,,,,,,,,,,30,,68.12,P060002,37623-1-1-1,,C4H6 / C3H3N / C4H6,,,,,,,,,,,,,25,,54.09 / 53.06 / 54.09,P900074,37623-3-1-1,,,,,,,,,,,,,,,,,,,,,,,,,,,,,,,,,,,,,,,"Chowdhury, Rajesh , Journal of Applied Polymer Science , 103 , 2 , 1206-1214 (2007)"
BD000606,"linear, crosslinked,Elastomer",,"NR latex and NBR latex mixed in equal proportions, stirred for 4h at RT",,,"cis-1,4-polyisoprene//poly(acrylonitrile-co-butadiene)",,Blend,"Type: polymer reaction

Prepolymer name: NR/NBR latex blend

Polymer reaction condition: [electron-beam irradiation]not irradiated","Solvent casting: cast from latex into glass mold, dried at RT, leached for 2h in boiling H2O and dried

Shape of Test Piece: Film",,37623-5-1-1,,,,"['Glass transition temp. -38.0 [C]', 'Method: DSC', 'Condition: Heating rate;10C/min&He', 'Remarks: Tg of NBR']",,C5H8,,,,,,,,,,,,,30,,68.12,P060002,37623-1-1-1,,C4H6 / C3H3N / C4H6,,,,,,,,,,,,,25,,54.09 / 53.06 / 54.09,P900074,37623-3-1-1,,,,,,,,,,,,,,,,,,,,,,,,,,,,,,,,,,,,,,,"Chowdhury, Rajesh , Journal of Applied Polymer Science , 103 , 2 , 1206-1214 (2007)"
BD000610,"crosslinked,Elastomer",,Masticated on two-roll mill for 5min and mixed in Brabender plasticorder at 70rpm and 150C for 5min,,"Dispersed domain phase(EPDM);1.5-4micron,matrix(NR) by SEM","cis-1,4-polyisoprene//poly[ethene-co-(5-ethylidene-2-norbornene)-co-(prop-1-ene)]",,Blend,,Ggamma-irradn.: Blend of NR and EPDM gamma-irradiated with 8kgray,,26475-10-1-1,,,,"['Glass transition temp. -45.64 [C]', 'Method: DSC', 'Remarks: Tg of EPDM phase']",,C5H8,,,,,,,,,,,,,,50,68.12,P060002,26475-1-1-1,,C2H4 / C9H12 / C3H6,,,,,,,,,,,,,,50,28.05 / 120.19 / 42.08,P900083,26475-2-1-1,,,,,,,,,,,,,,,,,,,,,,,,,,,,,,,,,,,,,,,"El-Sabbagh, S. H. , Journal of Applied Polymer Science , 90 , 1 , 1-11 (2003)"
BD000610,crosslinked,,,,,"cis-1,4-polyisoprene//poly[ethene-co-(5-ethylidene-2-norbornene)-co-(prop-1-ene)]",,Blend,"Type: polymer reaction

Prepolymer name: NR

Polymer reaction condition: Compound of polymer and peroxide compressed and vulcanized at 152C and ca. 40kg/cm2 for 28min",Shape of Test Piece: Sheet,,33899-7-1-1,,,molecular weight between crosslinking points;,"['Glass transition temp. -63 [C]', 'Method: DSC']",,C5H8,,,,,,,,,,,,,,100,68.12,P060002,33899-1-1-1,,C2H4 / C9H12 / C3H6,,,,,,,,,,,,,,0,28.05 / 120.19 / 42.08,P900083,33899-2-1-1,,,,,,,,,,,,,,,,,,,,,,,,,,,,,,,,,,,,,,,"Abou-Helal, M. O.; El-Sabbagh, S. H. , Journal of Elastomers & Plastics , 37 , 4 , 319-346 (2005)"
BD000610,crosslinked,,,,,"cis-1,4-polyisoprene//poly[ethene-co-(5-ethylidene-2-norbornene)-co-(prop-1-ene)]",,Blend,"Type: polymer reaction

Prepolymer name: NR/EPDM

Polymer reaction condition: Compound of polymers and peroxide compressed and vulcanized at 152C and ca. 40kg/cm2 for 29.5min",Shape of Test Piece: Sheet,,33899-7-3-1,,,molecular weight between crosslinking points;,"['Glass transition temp. -45 [C]', 'Method: DSC', 'Remarks: Tg due to EPDM']",,C5H8,,,,,,,,,,,,,,50,68.12,P060002,33899-1-1-1,,C2H4 / C9H12 / C3H6,,,,,,,,,,,,,,50,28.05 / 120.19 / 42.08,P900083,33899-2-1-1,,,,,,,,,,,,,,,,,,,,,,,,,,,,,,,,,,,,,,,"Abou-Helal, M. O.; El-Sabbagh, S. H. , Journal of Elastomers & Plastics , 37 , 4 , 319-346 (2005)"
BD000610,crosslinked,,,,,"cis-1,4-polyisoprene//poly[ethene-co-(5-ethylidene-2-norbornene)-co-(prop-1-ene)]",,Blend,"Type: polymer reaction

Prepolymer name: EPDM

Polymer reaction condition: Compound of polymer and peroxide compressed and vulcanized at 152C and ca. 40kg/cm2 for 31min",Shape of Test Piece: Sheet,,33899-7-5-1,,,molecular weight between crosslinking points;,"['Glass transition temp. -37 [C]', 'Method: DSC']",,C5H8,,,,,,,,,,,,,,0,68.12,P060002,33899-1-1-1,,C2H4 / C9H12 / C3H6,,,,,,,,,,,,,,100,28.05 / 120.19 / 42.08,P900083,33899-2-1-1,,,,,,,,,,,,,,,,,,,,,,,,,,,,,,,,,,,,,,,"Abou-Helal, M. O.; El-Sabbagh, S. H. , Journal of Elastomers & Plastics , 37 , 4 , 319-346 (2005)"
BD000610,Elastomer,,Masticated on two-roll mill for 5min and mixed in Brabender plasticorder at 70rpm and 150C,,"Dispersed domain phase(EPDM);4.1micron,matrix(NR) by SEM","cis-1,4-polyisoprene//poly[ethene-co-(5-ethylidene-2-norbornene)-co-(prop-1-ene)]",,Blend,,,,26475-6-1-1,,,,"['Glass transition temp. -45 [C]', 'Method: DSC', 'Remarks: Tg of EPDM phase']",,C5H8,,,,,,,,,,,,,,50,68.12,P060002,26475-1-1-1,,C2H4 / C9H12 / C3H6,,,,,,,,,,,,,,50,28.05 / 120.19 / 42.08,P900083,26475-2-1-1,,,,,,,,,,,,,,,,,,,,,,,,,,,,,,,,,,,,,,,"El-Sabbagh, S. H. , Journal of Applied Polymer Science , 90 , 1 , 1-11 (2003)"
BD000610,Elastomer,,"Blended by mastication on two-roll mill for 5min and mixed in Brabender Plasticorder at 150C, 70rpm for 5min",,"Completely immiscible (two Tg;DSC), large EPDM domains dispersed in NR matrix;SEM","cis-1,4-polyisoprene//poly[ethene-co-(5-ethylidene-2-norbornene)-co-(prop-1-ene)]",,Blend,,,Compatibilizer unloaded,27710-3-1-1,,,,"['Glass transition temp. -45 [C]', 'Method: DSC', 'Remarks: Tg of EPDM phase']",,C5H8,,,,,,,,,,,,,,50,68.12,P060002,27710-1-1-1,,C2H4 / C9H12 / C3H6,,,,,,,,,,,,,,50,28.05 / 120.19 / 42.08,P900083,27710-2-1-1,,,,,,,,,,,,,,,,,,,,,,,,,,,,,,,,,,,,,,,"El-Sabbagh, S. H. , Polymer Testing , 22 , 1 , 93-100 (2002)"
BD000610,"crosslinked,Elastomer",,,,"Immiscible (two Tg;DSC), but size of dispersed EPDM domain decreased and no gross phase separation present in the blend;SEM","cis-1,4-polyisoprene//poly[ethene-co-(5-ethylidene-2-norbornene)-co-(prop-1-ene)]",,Blend,"Type: polymer reaction

Prepolymer name: NR/EPDM (50/50wt%) blend

Polymer reaction condition: [Crosslinking] premixed NR/EPDM blend irradiated at ca.40C, 96rad/s for 6 Kgray",,,27710-4-1-1,,,,"['Glass transition temp. -45.6 [C]', 'Method: DSC', 'Remarks: Tg of EPDM phase']",,C5H8,,,,,,,,,,,,,,50,68.12,P060002,27710-1-1-1,,C2H4 / C9H12 / C3H6,,,,,,,,,,,,,,50,28.05 / 120.19 / 42.08,P900083,27710-2-1-1,,,,,,,,,,,,,,,,,,,,,,,,,,,,,,,,,,,,,,,"El-Sabbagh, S. H. , Polymer Testing , 22 , 1 , 93-100 (2002)"
BD000611,Elastomer,,"NR/EPDM blended by mastication on two-roll mill for 5min and mixed in Brabender Plasticorder at 150C, 70rpm for 5min, then chlorosulfonated PE (compatibilizer) added and mixed for another 5min",,"Miscible (single Tg;DSC), improved compatibility;SEM","cis-1,4-polyisoprene//poly[ethene-co-(5-ethylidene-2-norbornene)-co-(prop-1-ene)]//poly[methylene/chloromethylene/(chlorosulfonyl)methylene]",,Blend,,,(chlorosulfonated PE) compatibilizer,27710-12-1-1,,,,"['Glass transition temp. -60 [C]', 'Method: DSC']",,C5H8,,,,,,,,,,,,,50,,68.12,P060002,27710-1-1-1,,C2H4 / C9H12 / C3H6,,,,,,,,,,,,,50,,28.05 / 120.19 / 42.08,P900083,27710-2-1-1,,CH2 / CHCl / CHClO2S,,,,,,,,,,,,,10,,14.03 / 48.47 / 112.54,P900236,27710-11-1-1,,,,,,,,,,,,,,,,,,,,"El-Sabbagh, S. H. , Polymer Testing , 22 , 1 , 93-100 (2002)"
BD000615,Elastomer,,(Mechanical blending) Masticated NR/BR mixed on mill for 5min,,Incompatible;DSC,"cis-1,4-polyisoprene//polybutadiene",,Blend,,,,13642-3-1-1,,,,"['Glass transition temp. -101.3 [C]', 'Method: DSC', 'Condition: Heating rate;20C/min', 'Related Info.(Activation eneregy): 0.18J&slash;g']",,C5H8,,,,,,,,,,,,,60,,68.12,P060002,13642-1-1-1,,C4H6 / C4H6,,,,,,,,,,,,,40,,54.09 / 54.09,P900436,13642-2-1-1,,,,,,,,,,,,,,,,,,,,,,,,,,,,,,,,,,,,,,,"Bualek, Sauvarop; Ikeda, Yuko; Kohjiya, Shinzo; Phaovibul, Orapin; Phinyocheep, Pranee; Suchiva, Krisda; Utani, Kazunori; Yamashita, Shinzo , Journal of Applied Polymer Science , 49 , 5 , 807-814 (1993)"
BD000616,Elastomer,,"[Mechanical blending] Masticated NR/BR mixed on mill for 5min (rubber blend), rubber blend/BIR mixed on mill",,Incompatible;DSC,"cis-1,4-polyisoprene//polybutadiene//polybutadiene-block-polyisoprene",,Blend,,,,13642-5-1-1,,,,"['Glass transition temp. -101.4 [C]', 'Method: DSC', 'Condition: Heating rate;20C/min', 'Related Info.(Activation eneregy): 0.15J&slash;g']",,C5H8,,,,,,,,,,,,,60,,68.12,P060002,13642-1-1-1,,C4H6 / C4H6,,,,,,,,,,,,,40,,54.09 / 54.09,P900436,13642-2-1-1,,C4H6 / C5H8 / C4H6 / C5H8,,,,,,,,,,,,,4,,54.09 / 68.12 / 54.09 / 68.12,P903348,13642-4-1-1,,,,,,,,,,,,,,,,,,,,"Bualek, Sauvarop; Ikeda, Yuko; Kohjiya, Shinzo; Phaovibul, Orapin; Phinyocheep, Pranee; Suchiva, Krisda; Utani, Kazunori; Yamashita, Shinzo , Journal of Applied Polymer Science , 49 , 5 , 807-814 (1993)"
BD000616,Elastomer,,"[Mechanical blending] Masticated NR/BR mixed on mill for 5min (rubber blend), rubber blend/BIR mixed on mill",,Incompatible;DSC,"cis-1,4-polyisoprene//polybutadiene//polybutadiene-block-polyisoprene",,Blend,,,,13642-7-1-1,,,,"['Glass transition temp. -100.9 [C]', 'Method: DSC', 'Condition: Heating rate;20C/min', 'Related Info.(Activation eneregy): 0.18J&slash;g']",,C5H8,,,,,,,,,,,,,60,,68.12,P060002,13642-1-1-1,,C4H6 / C4H6,,,,,,,,,,,,,40,,54.09 / 54.09,P900436,13642-2-1-1,,C4H6 / C5H8 / C4H6 / C5H8,,,,,,,,,,,,,4,,54.09 / 68.12 / 54.09 / 68.12,P903348,13642-6-1-1,,,,,,,,,,,,,,,,,,,,"Bualek, Sauvarop; Ikeda, Yuko; Kohjiya, Shinzo; Phaovibul, Orapin; Phinyocheep, Pranee; Suchiva, Krisda; Utani, Kazunori; Yamashita, Shinzo , Journal of Applied Polymer Science , 49 , 5 , 807-814 (1993)"
BD000616,Elastomer,,"[Mechanical blending] Masticated NR/BR mixed on mill for 5min (rubber blend), rubber blend/BIR mixed on mill",,Incompatible;DSC and DMA,"cis-1,4-polyisoprene//polybutadiene//polybutadiene-block-polyisoprene",,Blend,,,,13642-9-1-1,,,,"['Glass transition temp. -101.2 [C]', 'Method: DSC', 'Condition: Heating rate;20C/min', 'Related Info.(Activation eneregy): 0.12J&slash;g']",,C5H8,,,,,,,,,,,,,60,,68.12,P060002,13642-1-1-1,,C4H6 / C4H6,,,,,,,,,,,,,40,,54.09 / 54.09,P900436,13642-2-1-1,,C4H6 / C5H8 / C4H6 / C5H8,,,,,,,,,,,,,4,,54.09 / 68.12 / 54.09 / 68.12,P903348,13642-8-1-1,,,,,,,,,,,,,,,,,,,,"Bualek, Sauvarop; Ikeda, Yuko; Kohjiya, Shinzo; Phaovibul, Orapin; Phinyocheep, Pranee; Suchiva, Krisda; Utani, Kazunori; Yamashita, Shinzo , Journal of Applied Polymer Science , 49 , 5 , 807-814 (1993)"
BD000616,Elastomer,,"[Mechanical blending] Masticated NR/BR mixed on mill for 5min (rubber blend), rubber blend/BIR mixed on mill",,Incompatible;DSC,"cis-1,4-polyisoprene//polybutadiene//polybutadiene-block-polyisoprene",,Blend,,,,13642-11-1-1,,,,"['Glass transition temp. -101.0 [C]', 'Method: DSC', 'Condition: Heating rate;20C/min', 'Related Info.(Activation eneregy): 0.15J&slash;g']",,C5H8,,,,,,,,,,,,,60,,68.12,P060002,13642-1-1-1,,C4H6 / C4H6,,,,,,,,,,,,,40,,54.09 / 54.09,P900436,13642-2-1-1,,C4H6 / C5H8 / C4H6 / C5H8,,,,,,,,,,,,,4,,54.09 / 68.12 / 54.09 / 68.12,P903348,13642-10-1-1,,,,,,,,,,,,,,,,,,,,"Bualek, Sauvarop; Ikeda, Yuko; Kohjiya, Shinzo; Phaovibul, Orapin; Phinyocheep, Pranee; Suchiva, Krisda; Utani, Kazunori; Yamashita, Shinzo , Journal of Applied Polymer Science , 49 , 5 , 807-814 (1993)"
BD000616,Elastomer,,"[Mechanical blending] Masticated NR/BR mixed on mill for 5min (rubber blend), rubber blend/BIR mixed on mill",,Incompatible;DSC,"cis-1,4-polyisoprene//polybutadiene//polybutadiene-block-polyisoprene",,Blend,,,,13642-13-1-1,,,,"['Glass transition temp. -101.1 [C]', 'Method: DSC', 'Condition: Heating rate;20C/min', 'Related Info.(Activation eneregy): 0.14J&slash;g']",,C5H8,,,,,,,,,,,,,60,,68.12,P060002,13642-1-1-1,,C4H6 / C4H6,,,,,,,,,,,,,40,,54.09 / 54.09,P900436,13642-2-1-1,,C4H6 / C5H8 / C4H6 / C5H8,,,,,,,,,,,,,4,,54.09 / 68.12 / 54.09 / 68.12,P903348,13642-12-1-1,,,,,,,,,,,,,,,,,,,,"Bualek, Sauvarop; Ikeda, Yuko; Kohjiya, Shinzo; Phaovibul, Orapin; Phinyocheep, Pranee; Suchiva, Krisda; Utani, Kazunori; Yamashita, Shinzo , Journal of Applied Polymer Science , 49 , 5 , 807-814 (1993)"
BD000620,linear,,Mixing in toluene soln.,,,"1,2-polybuta-1,3-diene//deutero-1,4-polyisoprene",,Blend,,"Solvent casting: toluene RT

Shape of Test Piece: Film",,75111-6-1-1,,,,"['Glass transition temp. 229 [K]', 'Method: 2D 2H exchange NMR', 'Related Info.: WLF parameter C1=5.4, C2=32.2, log(tau-g)=-0.5;2D NMR']",,C5D8,,,,,,,,,,,,,,50,76.05,P360025,75111-2-1-1,,C4H6,,,,,,,,,,,,,,50,54.09,P060017,75111-3-1-1,,,,,,,,,,,,,,,,,,,,,,,,,,,,,,,,,,,,,,,"Chung, G. C.; Kornfield, J. A.; Smith, S. D. , Macromolecules , 27 , 4 , 964-973 (1994)"
BD000621,"Elastomer,Amorphous",,,,Miscible(single Tg),"1,2-polybuta-1,3-diene//polyisoprene",,Blend,,,,26959-3-1-1,,,,"['Glass transition temp. ca 214 [K]', 'Method: DSC', 'Condition: Heating rate;10K/min & midpoint', 'Remarks: Taken from the Fig.1']",,C5H8 / C5H8 / C5H8,,,,,,,,,,,,,,75,68.12 / 68.12 / 68.12,P902201,26959-1-1-1,,C4H6,,,,,,,,,,,,,,25,54.09,P060017,26959-2-1-1,,,,,,,,,,,,,,,,,,,,,,,,,,,,,,,,,,,,,,,"Hirose, Yuji; Urakawa, Osamu; Adachi, Keiichiro , Macromolecules , 36 , 10 , 3699-3708 (2003)"
BD000621,"Elastomer,Amorphous",,,,Miscible(single Tg),"1,2-polybuta-1,3-diene//polyisoprene",,Blend,,,,26959-3-2-1,,,,"['Glass transition temp. ca 226 [K]', 'Method: DSC', 'Condition: Heating rate;10K/min & midpoint', 'Remarks: Taken from the Fig.1']",,C5H8 / C5H8 / C5H8,,,,,,,,,,,,,,50,68.12 / 68.12 / 68.12,P902201,26959-1-1-1,,C4H6,,,,,,,,,,,,,,50,54.09,P060017,26959-2-1-1,,,,,,,,,,,,,,,,,,,,,,,,,,,,,,,,,,,,,,,"Hirose, Yuji; Urakawa, Osamu; Adachi, Keiichiro , Macromolecules , 36 , 10 , 3699-3708 (2003)"
BD000621,"Elastomer,Amorphous",,,,Miscible(single Tg),"1,2-polybuta-1,3-diene//polyisoprene",,Blend,,,,26959-3-3-1,,,,"['Glass transition temp. ca 248 [K]', 'Method: DSC', 'Condition: Heating rate;10K/min & midpoint', 'Remarks: Taken from the Fig.1']",,C5H8 / C5H8 / C5H8,,,,,,,,,,,,,,25,68.12 / 68.12 / 68.12,P902201,26959-1-1-1,,C4H6,,,,,,,,,,,,,,75,54.09,P060017,26959-2-1-1,,,,,,,,,,,,,,,,,,,,,,,,,,,,,,,,,,,,,,,"Hirose, Yuji; Urakawa, Osamu; Adachi, Keiichiro , Macromolecules , 36 , 10 , 3699-3708 (2003)"
BD000621,"Elastomer,Amorphous",,,,Miscible(single Tg),"1,2-polybuta-1,3-diene//polyisoprene",,Blend,,,,26959-3-4-1,,,,"['Glass transition temp. ca 260 [K]', 'Method: DSC', 'Condition: Heating rate;10K/min & midpoint', 'Remarks: Taken from the Fig.1']",,C5H8 / C5H8 / C5H8,,,,,,,,,,,,,,10,68.12 / 68.12 / 68.12,P902201,26959-1-1-1,,C4H6,,,,,,,,,,,,,,90,54.09,P060017,26959-2-1-1,,,,,,,,,,,,,,,,,,,,,,,,,,,,,,,,,,,,,,,"Hirose, Yuji; Urakawa, Osamu; Adachi, Keiichiro , Macromolecules , 36 , 10 , 3699-3708 (2003)"
BD000622,IPN,,"Solvent casting; THF, solvent evaporation RT and 30C in vacuo",,,"1,2-polybuta-1,3-diene//polystyrene-block-polybutadiene-block-polystyrene",,Blend,,"As blended

Shape of Test Piece: Sheet

Remarks: l = 1.3cm, w = 0.8cm, t = 0.04cm",,75119-3-1-1,,,,"['Glass transition temp. 86 [C]', 'Method: DMA', 'Condition: Heating rate;2C/min & Frequency;1Hz', 'Remarks: Tg of polystyrene end block']",,C4H6 / C8H8 / C8H8 / C4H6,,,,,,,,,,,,,,75,54.09 / 104.15 / 104.15 / 54.09,P903346,75119-1-1-1,,C4H6,,,,,,,,,,,,,,25,54.09,P060017,75119-2-1-1,,,,,,,,,,,,,,,,,,,,,,,,,,,,,,,,,,,,,,,"Ali, S. A. M.; Hourston, D. J. , Journal of Applied Polymer Science , 52 , 8 , 1129-1135 (1994)"
BD000622,IPN,,"Solvent casting; THF, solvent evaporation RT and 30C in vacuo",,,"1,2-polybuta-1,3-diene//polystyrene-block-polybutadiene-block-polystyrene",,Blend,,"As blended

Shape of Test Piece: Sheet

Remarks: l = 1.3cm, w = 0.8cm, t = 0.04cm",,75119-3-2-1,,,,"['Glass transition temp. 90 [C]', 'Method: DMA', 'Condition: Heating rate;2C/min & Frequency;1Hz', 'Remarks: Tg of polystyrene end block']",,C4H6 / C8H8 / C8H8 / C4H6,,,,,,,,,,,,,,50,54.09 / 104.15 / 104.15 / 54.09,P903346,75119-1-1-1,,C4H6,,,,,,,,,,,,,,50,54.09,P060017,75119-2-1-1,,,,,,,,,,,,,,,,,,,,,,,,,,,,,,,,,,,,,,,"Ali, S. A. M.; Hourston, D. J. , Journal of Applied Polymer Science , 52 , 8 , 1129-1135 (1994)"
