Repository: williamschertzer/webScraper

File: glass_transition_temp.csv (part 15 of 62)
BD000622,IPN,,"Solvent casting; THF, solvent evaporation RT and 30C in vacuo",,,"1,2-polybuta-1,3-diene//polystyrene-block-polybutadiene-block-polystyrene",,Blend,,"As blended

Shape of Test Piece: Sheet

Remarks: l = 1.3cm, w = 0.8cm, t = 0.04cm",,75119-3-3-1,,,,"['Glass transition temp. 8 [C]', 'Method: DMA', 'Condition: Heating rate;2C/min & Frequency;1Hz', 'Remarks: Tg of 1,2-polybutadiene']",,C4H6 / C8H8 / C8H8 / C4H6,,,,,,,,,,,,,,25,54.09 / 104.15 / 104.15 / 54.09,P903346,75119-1-1-1,,C4H6,,,,,,,,,,,,,,75,54.09,P060017,75119-2-1-1,,,,,,,,,,,,,,,,,,,,,,,,,,,,,,,,,,,,,,,"Ali, S. A. M.; Hourston, D. J. , Journal of Applied Polymer Science , 52 , 8 , 1129-1135 (1994)"
BD000623,linear,,Mixing in toluene soln.,,,"trans-1,4-polyisoprene//deutero-poly(vinylethylene)",,Blend,,"Solvent casting: toluene RT

Shape of Test Piece: Film",,75111-5-1-1,,,,"['Glass transition temp. 239 [K]', 'Method: 2D 2H exchange NMR', 'Related Info.: WLF parameter C1=3.8, C2=25.9, log(tau-g)=-0.5;2D NMR']",,C5H8,,,,,,,,,,,,,,50,68.12,P060025,75111-1-1-1,,C4D6,,,,,,,,,,,,,,50,60.04,P360026,75111-4-1-1,,,,,,,,,,,,,,,,,,,,,,,,,,,,,,,,,,,,,,,"Chung, G. C.; Kornfield, J. A.; Smith, S. D. , Macromolecules , 27 , 4 , 964-973 (1994)"
BD000626,,,"Melt blend, Brabender mixer, 200C, 40rpm, 10min",,,polyformaldehyde//poly[ethene-co-(acrylic acid)-co-(methyl acrylate)],,Blend,,As blend,,00111-3-1-1,,,,"['Glass transition temp. -23 [C]', 'Remarks: Tg due to EAAT']",,C2H4 / C3H4O2 / C4H6O2,,,,,,,,,,,,,95,,28.05 / 72.06 / 86.09,P900364,00111-1-1-1,,CH2O,,,,,,,,,,,,,5,,30.03,P070001,00111-2-1-1,,,,,,,,,,,,,,,,,,,,,,,,,,,,,,,,,,,,,,,"Horrion, J.; Cartasegna, S.; Agarwal, P. K. , Polymer Engineering and Science , 36 , 16 , 2061-2068 (1996)"
BD000626,,,"Melt blend, Brabender mixer, 200C, 40rpm, 10min",,,polyformaldehyde//poly[ethene-co-(acrylic acid)-co-(methyl acrylate)],,Blend,,As blend,,00111-3-2-1,,,,"['Glass transition temp. -21.5 [C]', 'Remarks: Tg due to EAAT']",,C2H4 / C3H4O2 / C4H6O2,,,,,,,,,,,,,90,,28.05 / 72.06 / 86.09,P900364,00111-1-1-1,,CH2O,,,,,,,,,,,,,10,,30.03,P070001,00111-2-1-1,,,,,,,,,,,,,,,,,,,,,,,,,,,,,,,,,,,,,,,"Horrion, J.; Cartasegna, S.; Agarwal, P. K. , Polymer Engineering and Science , 36 , 16 , 2061-2068 (1996)"
BD000626,,,"Melt blend, Brabender mixer, 200C, 40rpm, 10min",,,polyformaldehyde//poly[ethene-co-(acrylic acid)-co-(methyl acrylate)],,Blend,,As blend,,00111-3-3-1,,,,"['Glass transition temp. -23 [C]', 'Remarks: Tg due to EAAT']",,C2H4 / C3H4O2 / C4H6O2,,,,,,,,,,,,,80,,28.05 / 72.06 / 86.09,P900364,00111-1-1-1,,CH2O,,,,,,,,,,,,,20,,30.03,P070001,00111-2-1-1,,,,,,,,,,,,,,,,,,,,,,,,,,,,,,,,,,,,,,,"Horrion, J.; Cartasegna, S.; Agarwal, P. K. , Polymer Engineering and Science , 36 , 16 , 2061-2068 (1996)"
BD000627,linear,,"205C,miscible blend",,,polyformaldehyde//poly[styrene-co-(p-hydroxystyrene)],,Blend,,,,20014-3-1-1,,,,"['Glass transition temp. ca -3 [C]', 'Method: DMA', 'Condition: Frequency;10Hz', 'Remarks: Taken from the Fig.']",,C8H8 / C8H8O,,,,,,,,,,,,,,90,104.15 / 120.15,P900450,20014-1-1-1,,CH2O,,,,,,,,,,,,,,10,30.03,P070001,20014-2-1-1,,,,,,,,,,,,,,,,,,,,,,,,,,,,,,,,,,,,,,,"Keating, Mimi Y.; Sauer, Bryan B.; Flexman, Edmund A. , Journal of Macromolecular Science, Physics , B36 , 6 , 717-732 (1997)"
BD000629,,,Solution blending using methanol,,,poly(ethylene oxide)//poly(ethylene oxide),,Blend,,,,20556-3-1-1,,['methanol'],,"['Glass transition temp. -65 [C]', 'Method: DSC', 'Condition: Heating rate; 5C/min']",,C2H4O,,,,,,,,,,,,,83.3,,44.05,P070013,20556-1-1-1,,C2H4O,,,,,,,,,,,,,16.7,,44.05,P070013,20556-2-1-1,,,,,,,,,,,,,,,,,,,,,,,,,,,,,,,,,,,,,,,"Di Marco, G.; Lanza, M.; Pieruccini, M. , Solid State Ionics , 89 , 1/2 , 117-125 (1996)"
BD000632,"linear,Elastomer",,,"Mn=160000(GPC(SEC)), Mw/Mn=4(GPC(SEC))",,poly(ethylene oxide)//poly[2-(chloromethyl)oxirane],,Blend,,"Compression: 130C, 5min at 25MPa and 10min at 50MPa

Shape of Test Piece: Film",,21008-6-1-1,,,,"['Glass transition temp. -26 ... -20 [C]', 'Method: DSC', 'Condition: Heating rate;10C/min Under N2 (Flow rate 100ml/min)']",,C3H5ClO,,,,,,,,,,,,,,0,92.52,P070015,21008-4-1-1,,C2H4O,,,,,,,,,,,,,,100,44.05,P070013,21008-5-1-1,,,,,,,,,,,,,,,,,,,,,,,,,,,,,,,,,,,,,,,"Silva, Marcia A.; De Paoli, Marco-A.; Felisberti, M. Isabel , Polymer , 39 , 12 , 2551-2556 (1998)"
BD000632,"linear,Elastomer",,,,,poly(ethylene oxide)//poly[2-(chloromethyl)oxirane],,Blend,,"Compression: 130C, 5min at 25MPa and 10min at 50MPa

Shape of Test Piece: Film",,21008-6-2-1,,,,"['Glass transition temp. -30 ... -24 [C]', 'Method: DSC', 'Condition: Heating rate;10C/min Under N2 (Flow rate 100ml/min)']",,C3H5ClO,,,,,,,,,,,,,,20,92.52,P070015,21008-4-1-1,,C2H4O,,,,,,,,,,,,,,80,44.05,P070013,21008-5-1-1,,,,,,,,,,,,,,,,,,,,,,,,,,,,,,,,,,,,,,,"Silva, Marcia A.; De Paoli, Marco-A.; Felisberti, M. Isabel , Polymer , 39 , 12 , 2551-2556 (1998)"
BD000632,"linear,Elastomer",,,,,poly(ethylene oxide)//poly[2-(chloromethyl)oxirane],,Blend,,"Compression: 130C, 5min at 25MPa and 10min at 50MPa

Shape of Test Piece: Film",,21008-6-3-1,,,,"['Glass transition temp. -30 ... -24 [C]', 'Method: DSC', 'Condition: Heating rate;10C/min Under N2 (Flow rate 100ml/min)']",,C3H5ClO,,,,,,,,,,,,,,40,92.52,P070015,21008-4-1-1,,C2H4O,,,,,,,,,,,,,,60,44.05,P070013,21008-5-1-1,,,,,,,,,,,,,,,,,,,,,,,,,,,,,,,,,,,,,,,"Silva, Marcia A.; De Paoli, Marco-A.; Felisberti, M. Isabel , Polymer , 39 , 12 , 2551-2556 (1998)"
BD000632,"linear,Elastomer",,,,,poly(ethylene oxide)//poly[2-(chloromethyl)oxirane],,Blend,,"Compression: 130C, 5min at 25MPa and 10min at 50MPa

Shape of Test Piece: Film",,21008-6-4-1,,,,"['Glass transition temp. -29 ... -23 [C]', 'Method: DSC', 'Condition: Heating rate;10C/min Under N2 (Flow rate 100ml/min)']",,C3H5ClO,,,,,,,,,,,,,,60,92.52,P070015,21008-4-1-1,,C2H4O,,,,,,,,,,,,,,40,44.05,P070013,21008-5-1-1,,,,,,,,,,,,,,,,,,,,,,,,,,,,,,,,,,,,,,,"Silva, Marcia A.; De Paoli, Marco-A.; Felisberti, M. Isabel , Polymer , 39 , 12 , 2551-2556 (1998)"
BD000632,"linear,Elastomer",,,,,poly(ethylene oxide)//poly[2-(chloromethyl)oxirane],,Blend,,"Compression: 130C, 5min at 25MPa and 10min at 50MPa

Shape of Test Piece: Film",,21008-6-5-1,,,,"['Glass transition temp. -35 ... -29 [C]', 'Method: DSC', 'Condition: Heating rate;10C/min Under N2 (Flow rate 100ml/min)']",,C3H5ClO,,,,,,,,,,,,,,80,92.52,P070015,21008-4-1-1,,C2H4O,,,,,,,,,,,,,,20,44.05,P070013,21008-5-1-1,,,,,,,,,,,,,,,,,,,,,,,,,,,,,,,,,,,,,,,"Silva, Marcia A.; De Paoli, Marco-A.; Felisberti, M. Isabel , Polymer , 39 , 12 , 2551-2556 (1998)"
BD000632,"linear,Elastomer",,,"Mn=100000(GPC(SEC)), Mw/Mn=2(GPC(SEC))",,poly(ethylene oxide)//poly[2-(chloromethyl)oxirane],,Blend,,"Compression: 130C, 5min at 25MPa and 10min at 50MPa

Shape of Test Piece: Film",,21008-6-6-1,,,,"['Glass transition temp. -55 ... -45 [C]', 'Method: DSC', 'Condition: Heating rate;10C/min Under N2 (Flow rate 100ml/min)']",,C3H5ClO,,,,,,,,,,,,,,100,92.52,P070015,21008-4-1-1,,C2H4O,,,,,,,,,,,,,,0,44.05,P070013,21008-5-1-1,,,,,,,,,,,,,,,,,,,,,,,,,,,,,,,,,,,,,,,"Silva, Marcia A.; De Paoli, Marco-A.; Felisberti, M. Isabel , Polymer , 39 , 12 , 2551-2556 (1998)"
BD000632,Electroconductive,,polymers and LiClO4 were dissolved in THF,,,poly(ethylene oxide)//poly[2-(chloromethyl)oxirane],,Blend,,"Solvent casting: From THF solution of polymers and LiClO4 at ambient pressure and under THF saturated atmosphere; Then dried under dynamic vacuum for 144h

Shape of Test Piece: Film

Remarks: t=ca.100micron",,21831-31-1-1,,,,"['Glass transition temp. -37 [C]', 'Method: DSC', 'Condition: Heating rate;10C/min Under N2 flow of 100ml/min', 'Remarks: first heating to 100C with an isotherm for 5min, cooling to -100C at 10C/min, then test run was started']",,C2H4O,,,,,,84,,,,,,,,,44.05,P070013,21831-29-1-1,,C3H5ClO,,,,,,16,,,,,,,,,92.52,P070015,21831-30-1-1,,,,,,,,,,,,,,,,,,,,,,,,,,,,,,,,,,,,,,,"Gazotti, W. A.; Spinace, M. A. S.; Girotto, E. M.; De Paoli, M.-A. , Solid State Ionics , 130 , 3, 4 , 281-291 (2000)"
BD000633,,,DMF solution of PEO and PES were mixed and dried under vacuum at 60C,,,poly(ethylene oxide)//polyethersulfone(PES),,Blend,,As prepared,,25234-3-1-1,,,,"['Glass transition temp. ca -40 [C]', 'Method: DSC', 'Condition: Heating rate;1C/min Under He', 'Remarks: Taken from the Fig.']",,C2H4O,,,,,,,,,,,,,,65,44.05,P070013,25234-1-1-1,,C12H8O3S,,,,,,,,,,,,,,35,232.26,P070316,25234-2-1-1,,,,,,,,,,,,,,,,,,,,,,,,,,,,,,,,,,,,,,,"Swier, Steven; Pieters, Ronny; Van Mele, Bruno , Polymer , 43 , 13 , 3611-3620 (2002)"
BD000633,,,DMF solution of PEO and PES were mixed and dried under vacuum at 60C,,,poly(ethylene oxide)//polyethersulfone(PES),,Blend,,As prepared,,25234-3-2-1,,,,"['Glass transition temp. ca -24 [C]', 'Method: DSC', 'Condition: Heating rate;1C/min Under He', 'Remarks: Taken from the Fig.']",,C2H4O,,,,,,,,,,,,,,55,44.05,P070013,25234-1-1-1,,C12H8O3S,,,,,,,,,,,,,,45,232.26,P070316,25234-2-1-1,,,,,,,,,,,,,,,,,,,,,,,,,,,,,,,,,,,,,,,"Swier, Steven; Pieters, Ronny; Van Mele, Bruno , Polymer , 43 , 13 , 3611-3620 (2002)"
BD000633,,,DMF solution of PEO and PES were mixed and dried under vacuum at 60C,,,poly(ethylene oxide)//polyethersulfone(PES),,Blend,,As prepared,,25234-3-3-1,,,,"['Glass transition temp. ca -13 [C]', 'Method: DSC', 'Condition: Heating rate;1C/min Under He', 'Remarks: Taken from the Fig.']",,C2H4O,,,,,,,,,,,,,,50,44.05,P070013,25234-1-1-1,,C12H8O3S,,,,,,,,,,,,,,50,232.26,P070316,25234-2-1-1,,,,,,,,,,,,,,,,,,,,,,,,,,,,,,,,,,,,,,,"Swier, Steven; Pieters, Ronny; Van Mele, Bruno , Polymer , 43 , 13 , 3611-3620 (2002)"
BD000633,,,DMF solution of PEO and PES were mixed and dried under vacuum at 60C,,,poly(ethylene oxide)//polyethersulfone(PES),,Blend,,As prepared,,25234-3-4-1,,,,"['Glass transition temp. ca 12 [C]', 'Method: DSC', 'Condition: Heating rate;1C/min Under He', 'Remarks: Taken from the Fig.']",,C2H4O,,,,,,,,,,,,,,40,44.05,P070013,25234-1-1-1,,C12H8O3S,,,,,,,,,,,,,,60,232.26,P070316,25234-2-1-1,,,,,,,,,,,,,,,,,,,,,,,,,,,,,,,,,,,,,,,"Swier, Steven; Pieters, Ronny; Van Mele, Bruno , Polymer , 43 , 13 , 3611-3620 (2002)"
BD000633,,,DMF solution of PEO and PES were mixed and dried under vacuum at 60C,,,poly(ethylene oxide)//polyethersulfone(PES),,Blend,,As prepared,,25234-3-5-1,,,,"['Glass transition temp. ca 42 [C]', 'Method: DSC', 'Condition: Heating rate;1C/min Under He', 'Remarks: Taken from the Fig.']",,C2H4O,,,,,,,,,,,,,,30,44.05,P070013,25234-1-1-1,,C12H8O3S,,,,,,,,,,,,,,70,232.26,P070316,25234-2-1-1,,,,,,,,,,,,,,,,,,,,,,,,,,,,,,,,,,,,,,,"Swier, Steven; Pieters, Ronny; Van Mele, Bruno , Polymer , 43 , 13 , 3611-3620 (2002)"
BD000633,,,DMF solution of PEO and PES were mixed and dried under vacuum at 60C,,,poly(ethylene oxide)//polyethersulfone(PES),,Blend,,As prepared,,25234-3-6-1,,,,"['Glass transition temp. ca 78 [C]', 'Method: DSC', 'Condition: Heating rate;1C/min Under He', 'Remarks: Taken from the Fig.']",,C2H4O,,,,,,,,,,,,,,20,44.05,P070013,25234-1-1-1,,C12H8O3S,,,,,,,,,,,,,,80,232.26,P070316,25234-2-1-1,,,,,,,,,,,,,,,,,,,,,,,,,,,,,,,,,,,,,,,"Swier, Steven; Pieters, Ronny; Van Mele, Bruno , Polymer , 43 , 13 , 3611-3620 (2002)"
BD000633,,,DMF solution of PEO and PES were mixed and dried under vacuum at 60C,,,poly(ethylene oxide)//polyethersulfone(PES),,Blend,,As prepared,,25234-3-7-1,,,,"['Glass transition temp. ca 147 [C]', 'Method: DSC', 'Condition: Heating rate;1C/min Under He', 'Remarks: Taken from the Fig.']",,C2H4O,,,,,,,,,,,,,,10,44.05,P070013,25234-1-1-1,,C12H8O3S,,,,,,,,,,,,,,90,232.26,P070316,25234-2-1-1,,,,,,,,,,,,,,,,,,,,,,,,,,,,,,,,,,,,,,,"Swier, Steven; Pieters, Ronny; Van Mele, Bruno , Polymer , 43 , 13 , 3611-3620 (2002)"
BD000635,Thermoplastic,,Soln. blending in pyridine,,"Partially miscible polymer blend (liq.-liq. phase sepn., LCST)

Related Info.: Cloud point temp.; 152C (optical microscopy), 152C (DSC), 150C (MTDSC), enthalpy of demixing; 5.0J&slash;g (DSC)","poly(ethylene oxide)//poly[(3,4'-oxydianiline)-alt-(isophthalic acid)]",,Blend,,"Solvent casting: Cast from pyridine soln., solvent removed under vacuum at 80C

Shape of Test Piece: Film",,23755-5-2-1,,,,"['Glass transition temp. ca 34 [C]', 'Method: DSC', 'Condition: Heating rate;10C/min & N2', 'Remarks: Taken from the Fig.2']",,C2H4O,,,,,,,,,,,,,,50,44.05,P070013,23755-1-1-1,,C20H14N2O3,,,,,,,,,,,,,,50,330.34,P074249,23755-3-1-1,,,,,,,,,,,,,,,,,,,,,,,,,,,,,,,,,,,,,,,"Dreezen, G.; Groeninckx, G.; Swier, S.; Van Mele, B. , Polymer , 42 , 4 , 1449-1459 (2000)"
BD000636,"Thermoplastic,Biodegradable,Crystal",,Cast and compression molded PEO and PBS film (t=200micron) laminated together under 5MPa at RT,,,"poly(ethylene oxide)//poly[(butane-1,4-diol)-alt-(succinic acid)]",,Blend,,"Annealing: Laminated film annealed at 140C in vauo for 24h via in situ formation process of gradient film

Shape of Test Piece: Film

Remarks: t=400micron, (DMA) 30*10*0.40mm",,31017-4-1-1,,['CHCl3'],,"['Glass transition temp. ca -22 [C]', 'Method: DMA', 'Condition: Heating rate;2C/min & Frequency;5Hz & Air', 'Remarks: Temp. of tan(delta)max (broader peak than that of homogeneous blend), taken from the Fig.11(b)']",,C2H4O,,,,,,,,,,,,,,50,44.05,P070013,31017-1-1-1,,C8H12O4,,,,,,,,,,,,,,50,172.18,P090005,31017-2-1-1,,,,,,,,,,,,,,,,,,,,,,,,,,,,,,,,,,,,,,,"Hexig, B.; Alata, H.; Asakawa, N.; Inoue, Y. , Journal of Polymer Science, Part B: Polymer Physics , 43 , 4 , 368-377 (2005)"
BD000636,"Thermoplastic,Biodegradable,Crystal",,"PBSU and PEO blended in CHCl3, then cast to film",,,"poly(ethylene oxide)//poly[(butane-1,4-diol)-alt-(succinic acid)]",,Blend,,Shape of Test Piece: Film,,41374-3-2-3,,,,"['Glass transition temp. -39.8 [C]', 'Method: DSC']",,C8H12O4,,,,,,,,,,,,,,80,172.18,P090005,41374-1-1-1,,C2H4O,,,,,,,,,,,,,,20,44.05,P070013,41374-2-1-1,,,,,,,,,,,,,,,,,,,,,,,,,,,,,,,,,,,,,,,"Lu, Jiaoming; Qiu, Zhaobin; Yang, Wantai , Macromolecular Materials and Engineering , 293 , 11 , 930-938 (2008)"
BD000636,"Thermoplastic,Biodegradable,Crystal",,"PBSU and PEO blended in CHCl3, then cast to film",,,"poly(ethylene oxide)//poly[(butane-1,4-diol)-alt-(succinic acid)]",,Blend,,Shape of Test Piece: Film,,41374-3-4-3,,,,"['Glass transition temp. -41.7 [C]', 'Method: DSC']",,C8H12O4,,,,,,,,,,,,,,60,172.18,P090005,41374-1-1-1,,C2H4O,,,,,,,,,,,,,,40,44.05,P070013,41374-2-1-1,,,,,,,,,,,,,,,,,,,,,,,,,,,,,,,,,,,,,,,"Lu, Jiaoming; Qiu, Zhaobin; Yang, Wantai , Macromolecular Materials and Engineering , 293 , 11 , 930-938 (2008)"
BD000636,"Thermoplastic,Biodegradable,Crystal",,Soln. blended in CHCl3,,Miscible in the amorphous phase;DSC (single Tg),"poly(ethylene oxide)//poly[(butane-1,4-diol)-alt-(succinic acid)]",,Blend,,"Solvent casting & Compression: Cast from CHCl3 soln. on Teflon dish, solvent slowly evapd. for 1day at RT, dried at 50C for 2days, then compression molded between Teflon sheets for 3min at 160C under 5MPa

Conditioning: Stored at RT for more than 3weeks

Shape of Test Piece: Film

Remarks: t=200micron, (DMA) 30*10*0.20mm",Homogenious blend,31017-3-1-1,,['CHCl3'],,"['Glass transition temp. -45 [C]', 'Method: DSC', 'Condition: Heating rate;10C/min', 'Remarks: Inflection point method, second heating']",,C2H4O,,,,,,,,,,,,,,75,44.05,P070013,31017-1-1-1,,C8H12O4,,,,,,,,,,,,,,25,172.18,P090005,31017-2-1-1,,,,,,,,,,,,,,,,,,,,,,,,,,,,,,,,,,,,,,,"Hexig, B.; Alata, H.; Asakawa, N.; Inoue, Y. , Journal of Polymer Science, Part B: Polymer Physics , 43 , 4 , 368-377 (2005)"
BD000636,"Thermoplastic,Biodegradable,Crystal",,Soln. blended in CHCl3,,Miscible in the amorphous phase;DSC (single Tg),"poly(ethylene oxide)//poly[(butane-1,4-diol)-alt-(succinic acid)]",,Blend,,"Solvent casting & Compression: Cast from CHCl3 soln. on Teflon dish, solvent slowly evapd. for 1day at RT, dried at 50C for 2days, then compression molded between Teflon sheets for 3min at 160C under 5MPa

Conditioning: Stored at RT for more than 3weeks

Shape of Test Piece: Film

Remarks: t=200micron, (DMA) 30*10*0.20mm",Homogenious blend,31017-3-2-1,,['CHCl3'],,"['Glass transition temp. ca -22 [C]', 'Method: DMA', 'Condition: Heating rate;2C/min & Frequency;5Hz & Air', 'Remarks: Temp. of tan(delta)max, taken from the Fig.11(b)']",,C2H4O,,,,,,,,,,,,,,50,44.05,P070013,31017-1-1-1,,C8H12O4,,,,,,,,,,,,,,50,172.18,P090005,31017-2-1-1,,,,,,,,,,,,,,,,,,,,,,,,,,,,,,,,,,,,,,,"Hexig, B.; Alata, H.; Asakawa, N.; Inoue, Y. , Journal of Polymer Science, Part B: Polymer Physics , 43 , 4 , 368-377 (2005)"
BD000636,"Thermoplastic,Biodegradable,Crystal",,Soln. blended in CHCl3,,Miscible in the amorphous phase;DSC (single Tg),"poly(ethylene oxide)//poly[(butane-1,4-diol)-alt-(succinic acid)]",,Blend,,"Solvent casting & Compression: Cast from CHCl3 soln. on Teflon dish, solvent slowly evapd. for 1day at RT, dried at 50C for 2days, then compression molded between Teflon sheets for 3min at 160C under 5MPa

Conditioning: Stored at RT for more than 3weeks

Shape of Test Piece: Film

Remarks: t=200micron, (DMA) 30*10*0.20mm",Homogenious blend,31017-3-3-1,,['CHCl3'],,"['Glass transition temp. -36 [C]', 'Method: DSC', 'Condition: Heating rate;10C/min', 'Remarks: Inflection point method, second heating']",,C2H4O,,,,,,,,,,,,,,25,44.05,P070013,31017-1-1-1,,C8H12O4,,,,,,,,,,,,,,75,172.18,P090005,31017-2-1-1,,,,,,,,,,,,,,,,,,,,,,,,,,,,,,,,,,,,,,,"Hexig, B.; Alata, H.; Asakawa, N.; Inoue, Y. , Journal of Polymer Science, Part B: Polymer Physics , 43 , 4 , 368-377 (2005)"
BD000636,"Thermoplastic,Biodegradable,Crystal",,,,,"poly(ethylene oxide)//poly[(butane-1,4-diol)-alt-(succinic acid)]",,Blend,,,,41374-3-6-1,,,,"['Glass transition temp. -46.6 [C]', 'Method: DSC']",,C8H12O4,,,,,,,,,,,,,,40,172.18,P090005,41374-1-1-1,,C2H4O,,,,,,,,,,,,,,60,44.05,P070013,41374-2-1-1,,,,,,,,,,,,,,,,,,,,,,,,,,,,,,,,,,,,,,,"Lu, Jiaoming; Qiu, Zhaobin; Yang, Wantai , Macromolecular Materials and Engineering , 293 , 11 , 930-938 (2008)"
BD000638,Thermoplastic,,Soln. blending in CHCl3 at 110C under 50psi,,Miscible blend (single Tg obsd.),poly(ethylene oxide)//poly(3-hydroxybutyric acid),,Blend,,"Solvent casting: Cast from CHCl3 soln. and slowly dried, then completely dried in vacuo at 70C (ca. 1week)

Quenching: Sample quenched from 190C into liq. N2",,23253-3-1-1,,,,"['Glass transition temp. ca -21 [C]', 'Method: DSC', 'Condition: Heating rate;20C/min', 'Remarks: Taken from the Fig.1']",,C4H6O2,,,,,,,,,,,,,,80,86.09,P090175,23253.01,,C2H4O,,,,,,,,,,,,,,20,44.05,P070013,23253.02,,,,,,,,,,,,,,,,,,,,,,,,,,,,,,,,,,,,,,,"Park, S. H.; Lim, S. T.; Shin, T. K.; Choi, H. J.; Jhon, M. S. , Polymer , 42 , 13 , 5737-5742 (2001)"
BD000638,Thermoplastic,,Soln. blending in CHCl3 at 110C under 50psi,,Miscible blend (single Tg obsd.),poly(ethylene oxide)//poly(3-hydroxybutyric acid),,Blend,,"Solvent casting: Cast from CHCl3 soln. and slowly dried, then completely dried in vacuo at 70C (ca. 1week)

Quenching: Sample quenched from 190C into liq. N2",,23253-3-2-1,,,,"['Glass transition temp. ca -28 [C]', 'Method: DSC', 'Condition: Heating rate;20C/min', 'Remarks: Taken from the Fig.1']",,C4H6O2,,,,,,,,,,,,,,60,86.09,P090175,23253.01,,C2H4O,,,,,,,,,,,,,,40,44.05,P070013,23253.02,,,,,,,,,,,,,,,,,,,,,,,,,,,,,,,,,,,,,,,"Park, S. H.; Lim, S. T.; Shin, T. K.; Choi, H. J.; Jhon, M. S. , Polymer , 42 , 13 , 5737-5742 (2001)"
BD000638,Thermoplastic,,Soln. blending in CHCl3 at 110C under 50psi,,Miscible blend (single Tg obsd.),poly(ethylene oxide)//poly(3-hydroxybutyric acid),,Blend,,"Solvent casting: Cast from CHCl3 soln. and slowly dried, then completely dried in vacuo at 70C (ca. 1week)

Quenching: Sample quenched from 190C into liq. N2",,23253-3-3-1,,,,"['Glass transition temp. ca -43 [C]', 'Method: DSC', 'Condition: Heating rate;20C/min', 'Remarks: Taken from the Fig.1']",,C4H6O2,,,,,,,,,,,,,,40,86.09,P090175,23253.01,,C2H4O,,,,,,,,,,,,,,60,44.05,P070013,23253.02,,,,,,,,,,,,,,,,,,,,,,,,,,,,,,,,,,,,,,,"Park, S. H.; Lim, S. T.; Shin, T. K.; Choi, H. J.; Jhon, M. S. , Polymer , 42 , 13 , 5737-5742 (2001)"
BD000638,Thermoplastic,,Soln. blending in CHCl3 at 110C under 50psi,,Miscible blend (single Tg obsd.),poly(ethylene oxide)//poly(3-hydroxybutyric acid),,Blend,,"Solvent casting: Cast from CHCl3 soln. and slowly dried, then completely dried in vacuo at 70C (ca. 1week)

Quenching: Sample quenched from 190C into liq. N2",,23253-3-4-1,,,,"['Glass transition temp. ca -55 [C]', 'Method: DSC', 'Condition: Heating rate;20C/min', 'Remarks: Taken from the Fig.1']",,C4H6O2,,,,,,,,,,,,,,20,86.09,P090175,23253.01,,C2H4O,,,,,,,,,,,,,,80,44.05,P070013,23253.02,,,,,,,,,,,,,,,,,,,,,,,,,,,,,,,,,,,,,,,"Park, S. H.; Lim, S. T.; Shin, T. K.; Choi, H. J.; Jhon, M. S. , Polymer , 42 , 13 , 5737-5742 (2001)"
BD000638,,,,,,poly(ethylene oxide)//poly(3-hydroxybutyric acid),,Blend,,,,27456-3-1-1,,,,"['Glass transition temp. 9 [C]', 'Method: DMA', 'Condition: Heating rate;2C/min & Frequency;10.0Hz']",,C4H6O2,,,,,,,,,,,96.19,,,,86.09,P090175,27456-1-1-1,,C2H4O,,,,,,,,,,,3.81,,,,44.05,P070013,27456-2-1-1,,,,,,,,,,,,,,,,,,,,,,,,,,,,,,,,,,,,,,,"Wong, Susan; Shanks, Robert; Hodzic, Alma , Macromolecular Materials and Engineering , 287 , 10 , 647-655 (2002)"
BD000639,"linear,Thermoplastic,Environmentally degradable,Crystal",,Mechanical mixing in Haake Rheomixer,,,poly(ethylene oxide)//poly(lactic acid),,Blend,,"Compression: 185C 2min, then 185C under 5t/in2

Cooling: Cooled to RT

Shape of Test Piece: Film

Remarks: t = 0.22-0.30nm",,20107-6-1-1,,,,"['Glass transition temp. 48 [C]', 'Method: DSC', 'Condition: Heating rate;10C/min']",,C2H4O,80,,,,,,,,,,,,,,44.05,P070013,20107-4-1-1,,C3H4O2,20,,,,,,,,,,,,,,72.06,P090176,20107-5-1-1,Ed; 26kJ/mol,1.5E(-10),2.0E(-3),,,,,,,,,,,,,,7.8E(-8),L/D;90/10mol%;,54,,,,,,,,,,,,,,,,,,,,"Siparsky, Georgette L.; Voorhees, Kent J.; Dorgan, John R.; Schilling, Kevin , Journal of Environmental Polymer Degradation , 5 , 3 , 125-136 (1997)"
BD000639,"Thermoplastic,Crystal",,PLA and PEG mixed in twin-screw microcompounder at 200C and 100rpm for 3min,,,poly(ethylene oxide)//poly(lactic acid),,Blend,,"Injection: injection molded at 10bars and 200C, mold temperature 25C

Shape of Test Piece: bar

Remarks: ISO 527-2/5A tensile bar",,44484-6-1-2,,,,"['Glass transition temp. 47.85 [C]', 'Method: DMA', 'Condition: Heating rate;3C/min&Frequency;1Hz&single beam cantilever mode', 'Remarks: peak temperature of tan(delta)']",,C3H4O2,,,,,,,,,,,,,,80,72.06,P090176,44484-10-1-1,,C2H4O,,,,,,,,,,,,,,20,44.05,P070013,44484-5-1-1,,,,,,,,,,,,,,,,,,,,,,,,,,,,,,,,,,,,,,,"Turan, Dilek; Sirin, Humeyra; Ozkoc, Guralp , Journal of Applied Polymer Science , 121 , 2 , 1067-1075 (2011)"
BD000639,"Thermoplastic,Biodegradable",,"PLA-5 and PEG-03 mixed in benzene, solvent evaporated under vacuo, further dried under vacuum at 50C for 4days",,miscible,poly(ethylene oxide)//poly(lactic acid),,Blend,,,,30644-4-2-1,,,,"['Glass transition temp. ca -30 [C]', 'Method: DSC', 'Condition: Heating rate;10K/min']",,C3H4O2,60,,,,,,,,,,,,,,72.06,P090176,30644-1-1-1,,C2H4O,40,,,,,,,,,,,,,,44.05,P070013,30644-2-1-1,,,,,,,,,,,,,,,,,,,,,,,,,,,,,,,,,,,,,,,"Ren, Jindong; Urakawa, Osamu; Adachi, Keiichiro , Nihon Reoroji Gakkaishi , 32 , 4 , 161-167 (2004)"
BD000639,"Thermoplastic,Biodegradable",,"PLA-5 and PEG-03 mixed in benzene, solvent evaporated under vacuo, further dried under vacuum at 50C for 4days",,immiscible,poly(ethylene oxide)//poly(lactic acid),,Blend,,,,30644-4-3-1,,,,"['Glass transition temp. ca -10 [C]', 'Method: DSC', 'Condition: Heating rate;10K/min', 'Remarks: higher Tg']",,C3H4O2,50,,,,,,,,,,,,,,72.06,P090176,30644-1-1-1,,C2H4O,50,,,,,,,,,,,,,,44.05,P070013,30644-2-1-1,,,,,,,,,,,,,,,,,,,,,,,,,,,,,,,,,,,,,,,"Ren, Jindong; Urakawa, Osamu; Adachi, Keiichiro , Nihon Reoroji Gakkaishi , 32 , 4 , 161-167 (2004)"
BD000639,"Thermoplastic,Crystal",,PLA and PEG mixed in twin-screw microcompounder at 200C and 100rpm for 3min,,,poly(ethylene oxide)//poly(lactic acid),,Blend,,,,44484-6-1-1,,,,"['Glass transition temp. 40.69 [C]', 'Method: DSC', 'Condition: Heating rate;10N/min&N2']",,C3H4O2,,,,,,,,,,,,,,80,72.06,P090176,44484-10-1-1,,C2H4O,,,,,,,,,,,,,,20,44.05,P070013,44484-5-1-1,,,,,,,,,,,,,,,,,,,,,,,,,,,,,,,,,,,,,,,"Turan, Dilek; Sirin, Humeyra; Ozkoc, Guralp , Journal of Applied Polymer Science , 121 , 2 , 1067-1075 (2011)"
BD000644,"linear,Crystal",,DMF soln. blending,,"Miscible blend,phase separation temp.(demixing endotherm);184C","poly(ethylene oxide)//poly{oxy-1,4-phenyleneimino[(dicyanomethylidene)methylene]-1,3-phenylene[(dicyanomethylidene)methylene]imino-1,4-phenyleneoxy-1,4-phenyleneiminoterephthaloylimino-1,4-phenylene}",,Blend,,"Solvent casting: Cast from DMF blend soln. in aluminium pan,DMF evapd. at RT in vacuo(2-3torr),then dried for 72h at 90C in vacuo(1-2torr)

Shape of Test Piece: Film

Remarks: Clear film,after heating run;clear",,21067-5-2-1,,['DMF'],,"['Glass transition temp. 180 [C]', 'Method: TMA', 'Condition: Heating rate;10C/min&Extension;200-250mN,2nd run under helium']",,C46H28N8O4,,,,,,,,,,,,,,80,756.77,P372364,21067-1-1-1,,C2H4O,,,,,,,,,,,,,,20,44.05,P070013,21067-2-1-1,,,,,,,,,,,,,,,,,,,,,,,,,,,,,,,,,,,,,,,"Moore, J. A.; Kaur, Sarjit , Macromolecules , 31 , 2 , 328-335 (1998)"
BD000644,"linear,Crystal",,DMF soln. blending,,"Miscible blend,phase separation temp.(demixing endotherm);159C","poly(ethylene oxide)//poly{oxy-1,4-phenyleneimino[(dicyanomethylidene)methylene]-1,3-phenylene[(dicyanomethylidene)methylene]imino-1,4-phenyleneoxy-1,4-phenyleneiminoterephthaloylimino-1,4-phenylene}",,Blend,,"Solvent casting: Cast from DMF blend soln. in aluminium pan,DMF evapd. at RT in vacuo(2-3torr),then dried for 72h at 90C in vacuo(1-2torr)

Shape of Test Piece: Film

Remarks: Clear film,after heating run;slightly cloudy",,21067-5-3-1,,['DMF'],,"['Glass transition temp. 139 [C]', 'Method: TMA', 'Condition: Heating rate;10C/min&Extension;200-250mN,2nd run under helium']",,C46H28N8O4,,,,,,,,,,,,,,60,756.77,P372364,21067-1-1-1,,C2H4O,,,,,,,,,,,,,,40,44.05,P070013,21067-2-1-1,,,,,,,,,,,,,,,,,,,,,,,,,,,,,,,,,,,,,,,"Moore, J. A.; Kaur, Sarjit , Macromolecules , 31 , 2 , 328-335 (1998)"
BD000644,"linear,Crystal",,,,,"poly(ethylene oxide)//poly{oxy-1,4-phenyleneimino[(dicyanomethylidene)methylene]-1,3-phenylene[(dicyanomethylidene)methylene]imino-1,4-phenyleneoxy-1,4-phenyleneiminoterephthaloylimino-1,4-phenylene}",,Blend,,"Solvent casting: Cast from DMF soln. in aluminium pan,DMF evapd. at RT in vacuo(2-3torr),then dried for 72h at 90C in vacuo(1-2torr)

Shape of Test Piece: Film",,21067-5-6-1,,['DMF'],,"['Glass transition temp. -60 [C]', 'Remarks: Cited from T.T.Wang,T.Nishi,Macromolecules,8,909,1975']",,C46H28N8O4,,,,,,,,,,,,,,0,756.77,P372364,21067-1-1-1,,C2H4O,,,,,,,,,,,,,,100,44.05,P070013,21067-2-1-1,,,,,,,,,,,,,,,,,,,,,,,,,,,,,,,,,,,,,,,"Moore, J. A.; Kaur, Sarjit , Macromolecules , 31 , 2 , 328-335 (1998)"
BD000644,"linear,Crystal",,,,,"poly(ethylene oxide)//poly{oxy-1,4-phenyleneimino[(dicyanomethylidene)methylene]-1,3-phenylene[(dicyanomethylidene)methylene]imino-1,4-phenyleneoxy-1,4-phenyleneiminoterephthaloylimino-1,4-phenylene}",,Blend,,"Solvent casting: Cast from DMF soln. in aluminium pan,DMF evapd. at RT in vacuo(2-3torr),then dried for 72h at 90C in vacuo(1-2torr)

Shape of Test Piece: Film

Remarks: Clear film,after heating run;clear",,21067-5-1-1,,['DMF'],,"['Glass transition temp. 274 [C]', 'Method: TMA', 'Condition: Heating rate;10C/min&Extension;200-250mN,2nd run under helium']",,C46H28N8O4,,,,,,,,,,,,,,100,756.77,P372364,21067-1-1-1,,C2H4O,,,,,,,,,,,,,,0,44.05,P070013,21067-2-1-1,,,,,,,,,,,,,,,,,,,,,,,,,,,,,,,,,,,,,,,"Moore, J. A.; Kaur, Sarjit , Macromolecules , 31 , 2 , 328-335 (1998)"
BD000647,"linear,Thermoplastic",,Soln. blending (CHCl3),,,poly(ethylene oxide)//poly(epichlorohydrin-alt-aniline),,Blend,,"Solvent casting: CHCl3

Quenching: Quenched from 130C to -70C (after first heating for DSC measurement)

Shape of Test Piece: Film",,75182-6-1-1,,,,"['Glass transition temp. -62 [C]', 'Remarks: Cited from Q.Guo, X.Peng and Z.Wang, Polymer, 32, 53 (1991)']",,C9H11NO,,,,,,,,,,,,,,0,149.19,P460184,75182-1-1-1,,C2H4O,,,,,,,,,,,,,,100,44.05,P070013,75182-3-1-1,,,,,,,,,,,,,,,,,,,,,,,,,,,,,,,,,,,,,,,"Guo, Qipeng; Zheng, Sixun; Li, Jin; Mi, Yongli , Journal of Polymer Science, Part A: Polymer Chemistry , 35 , 2 , 211-218 (1997)"
BD000647,"linear,Thermoplastic",,Soln. blending (CHCl3),,,poly(ethylene oxide)//poly(epichlorohydrin-alt-aniline),,Blend,,"Solvent casting: CHCl3

Quenching: Quenched from 130C to -70C (after first heating for DSC measurement)

Shape of Test Piece: Film",,75182-6-2-1,,,,"['Glass transition temp. -23 [C]', 'Method: DSC', 'Condition: Heating rate;20C/min & Second heating', 'Remarks: Midpoint of transition']",,C9H11NO,,,,,,,,,,,,,,10,149.19,P460184,75182-1-1-1,,C2H4O,,,,,,,,,,,,,,90,44.05,P070013,75182-3-1-1,,,,,,,,,,,,,,,,,,,,,,,,,,,,,,,,,,,,,,,"Guo, Qipeng; Zheng, Sixun; Li, Jin; Mi, Yongli , Journal of Polymer Science, Part A: Polymer Chemistry , 35 , 2 , 211-218 (1997)"
BD000647,"linear,Thermoplastic",,Soln. blending (CHCl3),,,poly(ethylene oxide)//poly(epichlorohydrin-alt-aniline),,Blend,,"Solvent casting: CHCl3

Quenching: Quenched from 130C to -70C (after first heating for DSC measurement)

Shape of Test Piece: Film",,75182-6-3-1,,,,"['Glass transition temp. -22 [C]', 'Method: DSC', 'Condition: Heating rate;20C/min & Second heating', 'Remarks: Midpoint of transition']",,C9H11NO,,,,,,,,,,,,,,20,149.19,P460184,75182-1-1-1,,C2H4O,,,,,,,,,,,,,,80,44.05,P070013,75182-3-1-1,,,,,,,,,,,,,,,,,,,,,,,,,,,,,,,,,,,,,,,"Guo, Qipeng; Zheng, Sixun; Li, Jin; Mi, Yongli , Journal of Polymer Science, Part A: Polymer Chemistry , 35 , 2 , 211-218 (1997)"
BD000647,"linear,Thermoplastic",,Soln. blending (CHCl3),,,poly(ethylene oxide)//poly(epichlorohydrin-alt-aniline),,Blend,,"Solvent casting: CHCl3

Quenching: Quenched from 130C to -70C (after first heating for DSC measurement)

Shape of Test Piece: Film",,75182-6-4-1,,,,"['Glass transition temp. -45 [C]', 'Method: DSC', 'Condition: Heating rate;20C/min & Second heating', 'Remarks: Midpoint of transition']",,C9H11NO,,,,,,,,,,,,,,30,149.19,P460184,75182-1-1-1,,C2H4O,,,,,,,,,,,,,,70,44.05,P070013,75182-3-1-1,,,,,,,,,,,,,,,,,,,,,,,,,,,,,,,,,,,,,,,"Guo, Qipeng; Zheng, Sixun; Li, Jin; Mi, Yongli , Journal of Polymer Science, Part A: Polymer Chemistry , 35 , 2 , 211-218 (1997)"
BD000647,"linear,Thermoplastic",,Soln. blending (CHCl3),,,poly(ethylene oxide)//poly(epichlorohydrin-alt-aniline),,Blend,,"Solvent casting: CHCl3

Quenching: Quenched from 130C to -70C (after first heating for DSC measurement)

Shape of Test Piece: Film",,75182-6-5-1,,,,"['Glass transition temp. -35 [C]', 'Method: DSC', 'Condition: Heating rate;20C/min & Second heating', 'Remarks: Midpoint of transition']",,C9H11NO,,,,,,,,,,,,,,40,149.19,P460184,75182-1-1-1,,C2H4O,,,,,,,,,,,,,,60,44.05,P070013,75182-3-1-1,,,,,,,,,,,,,,,,,,,,,,,,,,,,,,,,,,,,,,,"Guo, Qipeng; Zheng, Sixun; Li, Jin; Mi, Yongli , Journal of Polymer Science, Part A: Polymer Chemistry , 35 , 2 , 211-218 (1997)"
BD000647,"linear,Thermoplastic",,Soln. blending (CHCl3),,,poly(ethylene oxide)//poly(epichlorohydrin-alt-aniline),,Blend,,"Solvent casting: CHCl3

Quenching: Quenched from 130C to -70C (after first heating for DSC measurement)

Shape of Test Piece: Film",,75182-6-6-1,,,,"['Glass transition temp. -20 [C]', 'Method: DSC', 'Condition: Heating rate;20C/min & Second heating', 'Remarks: Midpoint of transition']",,C9H11NO,,,,,,,,,,,,,,50,149.19,P460184,75182-1-1-1,,C2H4O,,,,,,,,,,,,,,50,44.05,P070013,75182-3-1-1,,,,,,,,,,,,,,,,,,,,,,,,,,,,,,,,,,,,,,,"Guo, Qipeng; Zheng, Sixun; Li, Jin; Mi, Yongli , Journal of Polymer Science, Part A: Polymer Chemistry , 35 , 2 , 211-218 (1997)"
BD000647,"linear,Thermoplastic",,Soln. blending (CHCl3),,,poly(ethylene oxide)//poly(epichlorohydrin-alt-aniline),,Blend,,"Solvent casting: CHCl3

Quenching: Quenched from 130C to -70C (after first heating for DSC measurement)

Shape of Test Piece: Film",,75182-6-7-1,,,,"['Glass transition temp. 11 [C]', 'Method: DSC', 'Condition: Heating rate;20C/min & Second heating', 'Remarks: Midpoint of transition']",,C9H11NO,,,,,,,,,,,,,,70,149.19,P460184,75182-1-1-1,,C2H4O,,,,,,,,,,,,,,30,44.05,P070013,75182-3-1-1,,,,,,,,,,,,,,,,,,,,,,,,,,,,,,,,,,,,,,,"Guo, Qipeng; Zheng, Sixun; Li, Jin; Mi, Yongli , Journal of Polymer Science, Part A: Polymer Chemistry , 35 , 2 , 211-218 (1997)"
BD000647,"linear,Thermoplastic",,Soln. blending (CHCl3),,,poly(ethylene oxide)//poly(epichlorohydrin-alt-aniline),,Blend,,"Solvent casting: CHCl3

Quenching: Quenched from 130C to -70C (after first heating for DSC measurement)

Shape of Test Piece: Film",,75182-6-8-1,,,,"['Glass transition temp. 55 [C]', 'Method: DSC', 'Condition: Heating rate;20C/min & Second heating', 'Remarks: Midpoint of transition']",,C9H11NO,,,,,,,,,,,,,,90,149.19,P460184,75182-1-1-1,,C2H4O,,,,,,,,,,,,,,10,44.05,P070013,75182-3-1-1,,,,,,,,,,,,,,,,,,,,,,,,,,,,,,,,,,,,,,,"Guo, Qipeng; Zheng, Sixun; Li, Jin; Mi, Yongli , Journal of Polymer Science, Part A: Polymer Chemistry , 35 , 2 , 211-218 (1997)"
BD000647,"linear,Thermoplastic",,Soln. blending (CHCl3),,,poly(ethylene oxide)//poly(epichlorohydrin-alt-aniline),,Blend,,"Solvent casting: CHCl3

Quenching: Quenched from 130C to -70C (after first heating for DSC measurement)

Shape of Test Piece: Film",,75182-6-9-1,,,,"['Glass transition temp. 70 [C]', 'Method: DSC', 'Condition: Heating rate;20C/min & Second heating', 'Remarks: Midpoint of transition']",,C9H11NO,,,,,,,,,,,,,,100,149.19,P460184,75182-1-1-1,,C2H4O,,,,,,,,,,,,,,0,44.05,P070013,75182-3-1-1,,,,,,,,,,,,,,,,,,,,,,,,,,,,,,,,,,,,,,,"Guo, Qipeng; Zheng, Sixun; Li, Jin; Mi, Yongli , Journal of Polymer Science, Part A: Polymer Chemistry , 35 , 2 , 211-218 (1997)"
BD000651,"Thermoplastic,Crystal",,Melt blended in Brabender or mixed in soln. of common solvent,,Miscible;DMA (single Tg),poly(ethylene oxide)//poly[ethene-co-(vinyl acetate)],,Blend,,Compression,,14878-12-1-2,,,,"['Glass transition temp. ca -7 [C]', 'Method: DMA', 'Condition: Frequency;1Hz', 'Remarks: Temp. at tan(delta)max., taken from the Fig.2']",,C2H4 / C4H6O2,,,,,,,,,,,,,,50,28.05 / 86.09,P900016,14878-10-1-1,,C2H4O,,,,,,,,,,,,,,50,44.05,P070013,14878-11-1-1,,,,,,,,,,,,,,,,,,,,,,,,,,,,,,,,,,,,,,,"Bott, R. H.; Kuphal, J. A.; Robeson, L. M.; Sagl, D. , Journal of Applied Polymer Science , 58 , 9 , 1593-1605 (1995)"
BD000651,"Thermoplastic,Crystal",,Melt blended in Brabender or mixed in soln. of common solvent,,,poly(ethylene oxide)//poly[ethene-co-(vinyl acetate)],,Blend,,,,14878-12-1-1,,,,"['Glass transition temp. -10 [C]', 'Method: DSC', 'Condition: Heating rate;10C/min', 'Remarks: Second heating']",,C2H4 / C4H6O2,,,,,,,,,,,,,,50,28.05 / 86.09,P900016,14878-10-1-1,,C2H4O,,,,,,,,,,,,,,50,44.05,P070013,14878-11-1-1,,,,,,,,,,,,,,,,,,,,,,,,,,,,,,,,,,,,,,,"Bott, R. H.; Kuphal, J. A.; Robeson, L. M.; Sagl, D. , Journal of Applied Polymer Science , 58 , 9 , 1593-1605 (1995)"
BD000653,"Thermoplastic,Crystal",,"Mixed in 1,4-dioxane, cast on Teflon dish, solvent evapd. slowly for 1day at ambient temp., dried at 50C for 2days",,Immiscible (two Tg);DSC,"poly(ethylene oxide)//poly{[(butane-1,4-diol)-alt-(adipic acid)]-co-[(butane-1,4-diol)-alt-(terephthalic acid)]}",,Blend,,"Compression: Compression molded between Teflon sheets for 3min at 160C under 5MPa

Conditioning: Stored at RT for >3weeks

Shape of Test Piece: Film","4,4'-thiodiphenol (TDP) unloaded",28879-15-1-1,,"['1,4-dioxane']",,"['Glass transition temp. -54.2 [C]', 'Method: DSC', 'Condition: Heating rate;10C/min', 'Remarks: Tg of PEO, second heating']",,C12H12O4 / C10H16O4,,,,,,,,,,,,,,50,220.22 / 200.23,P900061,28879-1-1-1,,C2H4O,,,,,,,,,,,,,,50,44.05,P070013,28879-8-1-1,,,,,,,,,,,,,,,,,,,,,,,,,,,,,,,,,,,,,,,"Hexig, Bayar; He, Yong; Asakawa, Naoki; Inoue, Yoshio , Journal of Polymer Science, Part B: Polymer Physics , 42 , 16 , 2971-2982 (2004)"
BD000655,"linear,Thermoplastic,Crystal",,Blended in CH3CN soln.,,Incompatible;DMA (two Tg),poly(ethylene oxide)//poly[propyleneoxide-iota-(allyl glycidyl ether)],,Blend,,"Shape of Test Piece: Cylinder

Remarks: d = 6mm, t = 4mm",,14379-3-1-1,,,,"['Glass transition temp. -53.7 [C]', 'Method: DMA', 'Condition: Frequency;10Hz', ""Remarks: Value for PEO, another Tg at -62.3C (value for PPO), temp. at G''max.""]",,C2H4O,,,,,,,,,,,,,,80,44.05,P070013,14379-1-1-1,,C3H6O / C6H10O2,,,,,,,,,,,,,,20,58.08 / 114.14,P900822,14379-2-1-1,,,,,,,,,,,,,,,,,,,,,,,,,,,,,,,,,,,,,,,"Morales, Enrique; Acosta, Jose Luis , Advances in Science and Technology , 4 , 465-472 (1995)"
BD000655,"linear,Thermoplastic,Crystal",,Blended in CH3CN soln.,,Compatible;DMA (single Tg),poly(ethylene oxide)//poly[propyleneoxide-iota-(allyl glycidyl ether)],,Blend,,"Shape of Test Piece: Cylinder

Remarks: d = 6mm, t = 4mm",,14379-3-2-1,,,,"['Glass transition temp. -60.5 [C]', 'Method: DMA', 'Condition: Frequency;10Hz', ""Remarks: Temp. at G''max.""]",,C2H4O,,,,,,,,,,,,,,50,44.05,P070013,14379-1-1-1,,C3H6O / C6H10O2,,,,,,,,,,,,,,50,58.08 / 114.14,P900822,14379-2-1-1,,,,,,,,,,,,,,,,,,,,,,,,,,,,,,,,,,,,,,,"Morales, Enrique; Acosta, Jose Luis , Advances in Science and Technology , 4 , 465-472 (1995)"
BD000661,,Neat resin,Blend prepared by dissolving the polymers in chloroform,,,poly(ethylene oxide)//poly(1-phenylethylene)-poly(oxyethylene)-poly(1-phenylethylene),,Blend,,,,29435-4-1-1,,,,"['Glass transition temp. 88 [C]', 'Method: DSC', 'Condition: Heating rate;20C/min', 'Remarks: Tg of PS block, taken from the Fig.']",,C8H8 / C8H8 / C2H4O,,,,,,,,,,,,,80,,104.15 / 104.15 / 44.05,P904595,29435-1-1-1,,C2H4O,,,,,,,,,,,,,20,,44.05,P070013,29435-2-1-1,,,,,,,,,,,,,,,,,,,,,,,,,,,,,,,,,,,,,,,"Patel, Nikunj P.; Spontak, Richard J. , Macromolecules , 37 , 8 , 2829-2838 (2004)"
BD000661,,Neat resin,Blend prepared by dissolving the polymers in chloroform,,,poly(ethylene oxide)//poly(1-phenylethylene)-poly(oxyethylene)-poly(1-phenylethylene),,Blend,,,,29435-6-1-1,,,,"['Glass transition temp. 80 [C]', 'Method: DSC', 'Condition: Heating rate;20C/min', 'Remarks: Tg of PS block, taken from the Fig.']",,C8H8 / C8H8 / C2H4O,,,,,,,,,,,,,60,,104.15 / 104.15 / 44.05,P904595,29435-1-1-1,,C2H4O,,,,,,,,,,,,,40,,44.05,P070013,29435-2-1-1,,,,,,,,,,,,,,,,,,,,,,,,,,,,,,,,,,,,,,,"Patel, Nikunj P.; Spontak, Richard J. , Macromolecules , 37 , 8 , 2829-2838 (2004)"
BD000661,,Neat resin,Blend prepared by dissolving the polymers in chloroform,,,poly(ethylene oxide)//poly(1-phenylethylene)-poly(oxyethylene)-poly(1-phenylethylene),,Blend,,,,29435-8-1-1,,,,"['Glass transition temp. 77 [C]', 'Method: DSC', 'Condition: Heating rate;20C/min', 'Remarks: Tg of PS block, taken from the Fig.']",,C8H8 / C8H8 / C2H4O,,,,,,,,,,,,,30,,104.15 / 104.15 / 44.05,P904595,29435-1-1-1,,C2H4O,,,,,,,,,,,,,70,,44.05,P070013,29435-2-1-1,,,,,,,,,,,,,,,,,,,,,,,,,,,,,,,,,,,,,,,"Patel, Nikunj P.; Spontak, Richard J. , Macromolecules , 37 , 8 , 2829-2838 (2004)"
BD000661,,Neat resin,Blend prepared by dissolving the polymers in chloroform,,,poly(ethylene oxide)//poly(1-phenylethylene)-poly(oxyethylene)-poly(1-phenylethylene),,Blend,,,,29435-9-1-1,,,,"['Glass transition temp. 92 [C]', 'Method: DSC', 'Condition: Heating rate;20C/min', 'Remarks: Tg of PS block, taken from the Fig.']",,C8H8 / C8H8 / C2H4O,,,,,,,,,,,,,80,,104.15 / 104.15 / 44.05,P904595,29435-1-1-1,,C2H4O,,,,,,,,,,,,,20,,44.05,P070013,29435-3-1-1,,,,,,,,,,,,,,,,,,,,,,,,,,,,,,,,,,,,,,,"Patel, Nikunj P.; Spontak, Richard J. , Macromolecules , 37 , 8 , 2829-2838 (2004)"
BD000661,,Neat resin,Blend prepared by dissolving the polymers in chloroform,,,poly(ethylene oxide)//poly(1-phenylethylene)-poly(oxyethylene)-poly(1-phenylethylene),,Blend,,,,29435-10-1-1,,,,"['Glass transition temp. 90 [C]', 'Method: DSC', 'Condition: Heating rate;20C/min', 'Remarks: Tg of PS block, taken from the Fig.']",,C8H8 / C8H8 / C2H4O,,,,,,,,,,,,,60,,104.15 / 104.15 / 44.05,P904595,29435-1-1-1,,C2H4O,,,,,,,,,,,,,40,,44.05,P070013,29435-3-1-1,,,,,,,,,,,,,,,,,,,,,,,,,,,,,,,,,,,,,,,"Patel, Nikunj P.; Spontak, Richard J. , Macromolecules , 37 , 8 , 2829-2838 (2004)"
