Repository: williamschertzer/webScraper

File: glass_transition_temp.csv (part 16 of 62)
BD000661,,Neat resin,Blend prepared by dissolving the polymers in chloroform,,,poly(ethylene oxide)//poly(1-phenylethylene)-poly(oxyethylene)-poly(1-phenylethylene),,Blend,,,,29435-12-1-1,,,,"['Glass transition temp. 84 [C]', 'Method: DSC', 'Condition: Heating rate;20C/min', 'Remarks: Tg of PS block, taken from the Fig.']",,C8H8 / C8H8 / C2H4O,,,,,,,,,,,,,30,,104.15 / 104.15 / 44.05,P904595,29435-1-1-1,,C2H4O,,,,,,,,,,,,,70,,44.05,P070013,29435-3-1-1,,,,,,,,,,,,,,,,,,,,,,,,,,,,,,,,,,,,,,,"Patel, Nikunj P.; Spontak, Richard J. , Macromolecules , 37 , 8 , 2829-2838 (2004)"
BD000665,"Thermoplastic,Biodegradable",Neat resin,"PLA-5 and PPG-1 mixed in benzene, solvent evaporated under vacuo, further dried under vacuum at 50C for 4days",,immiscible,"poly(propane-1,2-diol)//poly(lactic acid)",,Blend,,,,30644-5-3-1,,,,"['Glass transition temp. ca -18 [C]', 'Method: DSC', 'Condition: Heating rate;10K/min', 'Remarks: higher Tg']",,C3H4O2,50,,,,,,,,,,,,,,72.06,P090176,30644-1-1-1,,C3H6O,50,,,,,,,,,,,,,,58.08,P070014,30644-3-1-1,,,,,,,,,,,,,,,,,,,,,,,,,,,,,,,,,,,,,,,"Ren, Jindong; Urakawa, Osamu; Adachi, Keiichiro , Nihon Reoroji Gakkaishi , 32 , 4 , 161-167 (2004)"
BD000668,,Neat resin,"Solution cast blend, dissolved in dichloromethane, poured into glass dishes",,,poly[2-(chloromethyl)oxirane]//poly(3-hydroxybutyric acid),,Blend,,,,20540-3-1-1,,,,"['Glass transition temp. -14 [C]', 'Method: DSC', 'Condition: Heating rate; 20C/min', 'Related Info.(Heat capacity increment): 0.62J/g*C']",,C3H5ClO,,,,,,,,,,,,,30,,92.52,P070015,20540-1-1-1,,C4H6O2,,,,,,,,,,,,,70,,86.09,P090175,20540-2-1-1,,,,,,,,,,,,,,,,,,,,,,,,,,,,,,,,,,,,,,,"Finelli, Lara; Sarti, Beatrice; Scandola, Mariastella , Journal of Macromolecular Science, Pure and Applied Chemistry , A34 , 1 , 13-33 (1997)"
BD000668,,Neat resin,"Solution cast blend, dissolved in dichloromethane, poured into glass dishes",,,poly[2-(chloromethyl)oxirane]//poly(3-hydroxybutyric acid),,Blend,,,,20540-3-2-1,,,,"['Glass transition temp. -8 [C]', 'Method: DSC', 'Condition: Heating rate; 20C/min', 'Related Info.(Heat capacity increment): 0.59J/g*C']",,C3H5ClO,,,,,,,,,,,,,50,,92.52,P070015,20540-1-1-1,,C4H6O2,,,,,,,,,,,,,50,,86.09,P090175,20540-2-1-1,,,,,,,,,,,,,,,,,,,,,,,,,,,,,,,,,,,,,,,"Finelli, Lara; Sarti, Beatrice; Scandola, Mariastella , Journal of Macromolecular Science, Pure and Applied Chemistry , A34 , 1 , 13-33 (1997)"
BD000668,,Neat resin,"Solution cast blend, dissolved in dichloromethane, poured into glass dishes",,,poly[2-(chloromethyl)oxirane]//poly(3-hydroxybutyric acid),,Blend,,,,20540-3-3-1,,,,"['Glass transition temp. -3 [C]', 'Method: DSC', 'Condition: Heating rate; 20C/min', 'Related Info.(Heat capacity increment): 0.59J/g*C']",,C3H5ClO,,,,,,,,,,,,,80,,92.52,P070015,20540-1-1-1,,C4H6O2,,,,,,,,,,,,,20,,86.09,P090175,20540-2-1-1,,,,,,,,,,,,,,,,,,,,,,,,,,,,,,,,,,,,,,,"Finelli, Lara; Sarti, Beatrice; Scandola, Mariastella , Journal of Macromolecular Science, Pure and Applied Chemistry , A34 , 1 , 13-33 (1997)"
BD000668,"Thermoplastic,Biodegradable,Crystal",Neat resin,Blended in CHCl3 soln.,,Miscible;DSC (single Tg),poly[2-(chloromethyl)oxirane]//poly(3-hydroxybutyric acid),,Blend,,,,23837-5-1-1,,['CHCl3'],,"['Glass transition temp. -1.5 [C]', 'Method: DSC', 'Condition: Heating rate;20C/min', 'Remarks: Second heating']",,C4H6O2,,,,,,,,,,,,,,90,86.09,P090175,23837-1-1-1,,C3H5ClO,,,,,,,,,,,,,,10,92.52,P070015,23837-4-1-1,,,,,,,,,,,,,,,,,,,,,,,,,,,,,,,,,,,,,,,"Miguel, O.; Egiburu, J. L.; Iruin, J. J. , Polymer , 42 , 3 , 953-962 (2000)"
BD000668,"Thermoplastic,Biodegradable,Crystal",Neat resin,Blended in CHCl3 soln.,,Miscible;DSC (single Tg),poly[2-(chloromethyl)oxirane]//poly(3-hydroxybutyric acid),,Blend,,,,23837-5-2-1,,['CHCl3'],,"['Glass transition temp. -4.7 [C]', 'Method: DSC', 'Condition: Heating rate;20C/min', 'Remarks: Second heating']",,C4H6O2,,,,,,,,,,,,,,75,86.09,P090175,23837-1-1-1,,C3H5ClO,,,,,,,,,,,,,,25,92.52,P070015,23837-4-1-1,,,,,,,,,,,,,,,,,,,,,,,,,,,,,,,,,,,,,,,"Miguel, O.; Egiburu, J. L.; Iruin, J. J. , Polymer , 42 , 3 , 953-962 (2000)"
BD000668,"Thermoplastic,Biodegradable,Crystal",Neat resin,Blended in CHCl3 soln.,,Miscible;DSC (single Tg),poly[2-(chloromethyl)oxirane]//poly(3-hydroxybutyric acid),,Blend,,,,23837-5-3-1,,['CHCl3'],,"['Glass transition temp. -7.7 [C]', 'Method: DSC', 'Condition: Heating rate;20C/min', 'Remarks: Second heating']",,C4H6O2,,,,,,,,,,,,,,60,86.09,P090175,23837-1-1-1,,C3H5ClO,,,,,,,,,,,,,,40,92.52,P070015,23837-4-1-1,,,,,,,,,,,,,,,,,,,,,,,,,,,,,,,,,,,,,,,"Miguel, O.; Egiburu, J. L.; Iruin, J. J. , Polymer , 42 , 3 , 953-962 (2000)"
BD000675,,Neat resin,,"Mn=ca 18000(GPC(SEC),CHCl3,40C,PS std.,100micron depth of injection sheet)",,"poly(2,6-dimethylphenol)//polybutadiene-graft-polystyrene",,Blend,,,Supplied by GE Plastics Japan,21886-3-1-1,,['CHCl3'],,"['Glass transition temp. 153 [C]', 'Method: TMA', 'Remarks: Tg of surface part']",,C8H8O,50,,,,,,,,,,,,,,120.15,P070076,21886-1-1-1,,C4H6 / C8H8 / C4H6,50,,,,,,,,,,,,,,54.09 / 104.15 / 54.09,P900212,21886-2-1-1,,,,,,,,,,,,,,,,,,,,,,,,,,,,,,,,,,,,,,,"Nishimoto, Yuko; Sato, Ken-Ichi; Nagai, Yasutaka; Ohishi, Fujio , Polymer Degradation and Stability , 68 , 3 , 431-436 (2000)"
BD000675,,Neat resin,,"Mn=ca 18000(GPC(SEC),CHCl3,40C,PS std.,100micron depth of injection sheet)",,"poly(2,6-dimethylphenol)//polybutadiene-graft-polystyrene",,Blend,,,Supplied by GE Plastics Japan,21886-3-1-2,,['CHCl3'],,"['Glass transition temp. 154 [C]', 'Method: TMA', 'Remarks: Tg of surface part']",,C8H8O,50,,,,,,,,,,,,,,120.15,P070076,21886-1-1-1,,C4H6 / C8H8 / C4H6,50,,,,,,,,,,,,,,54.09 / 104.15 / 54.09,P900212,21886-2-1-1,,,,,,,,,,,,,,,,,,,,,,,,,,,,,,,,,,,,,,,"Nishimoto, Yuko; Sato, Ken-Ichi; Nagai, Yasutaka; Ohishi, Fujio , Polymer Degradation and Stability , 68 , 3 , 431-436 (2000)"
BD000677,IPN,Neat resin,"(1)Br-PPO and poly(butadiene)diol and tetraethyl orthosilicate and stannous 2-ethyl hexanoate mixed in toluene and reacted, 80C 2days(2)Addn. of ethylene diamine, 60C 10min(3)Dried at 80C under N2 24h, 80C in vacuo 24h",,,"poly(2,6-dimethylphenol)//polybutadiene",,Blend,,,,75108-6-1-1,,,,"['Glass transition temp. 165.8 [C]', 'Method: DSC', 'Condition: Heating rate;20C/min']",,C8H8O,,,,,,,,,,,,,,90,120.15,P070076,75108-2-1-1,,C4H6 / C4H6,,,,,,,,,,,,,,10,54.09 / 54.09,P900436,75108-3-1-1,,,,,,,,,,,,,,,,,,,,,,,,,,,,,,,,,,,,,,,"Xue, Yongpeng; Frisch, Harry L. , Journal of Polymer Science, Part A: Polymer Chemistry , 32 , 2 , 257-263 (1994)"
BD000677,IPN,Neat resin,"(1)Br-PPO and poly(butadiene)diol and tetraethyl orthosilicate and stannous 2-ethyl hexanoate mixed in toluene and reacted, 80C 2days(2)Addn. of ethylene diamine, 60C 10min(3)Dried at 80C under N2 24h, 80C in vacuo 24h",,,"poly(2,6-dimethylphenol)//polybutadiene",,Blend,,,,75108-6-2-1,,,,"['Glass transition temp. 178.9 [C]', 'Method: DSC', 'Condition: Heating rate;20C/min']",,C8H8O,,,,,,,,,,,,,,80,120.15,P070076,75108-2-1-1,,C4H6 / C4H6,,,,,,,,,,,,,,20,54.09 / 54.09,P900436,75108-3-1-1,,,,,,,,,,,,,,,,,,,,,,,,,,,,,,,,,,,,,,,"Xue, Yongpeng; Frisch, Harry L. , Journal of Polymer Science, Part A: Polymer Chemistry , 32 , 2 , 257-263 (1994)"
BD000677,IPN,Neat resin,"(1)Br-PPO and poly(butadiene)diol and tetraethyl orthosilicate and stannous 2-ethyl hexanoate mixed in toluene and reacted, 80C 2days(2)Addn. of ethylene diamine, 60C 10min(3)Dried at 80C under N2 24h, 80C in vacuo 24h",,,"poly(2,6-dimethylphenol)//polybutadiene",,Blend,,,,75108-6-3-1,,,,"['Glass transition temp. 187.3 [C]', 'Method: DSC', 'Condition: Heating rate;20C/min']",,C8H8O,,,,,,,,,,,,,,70,120.15,P070076,75108-2-1-1,,C4H6 / C4H6,,,,,,,,,,,,,,30,54.09 / 54.09,P900436,75108-3-1-1,,,,,,,,,,,,,,,,,,,,,,,,,,,,,,,,,,,,,,,"Xue, Yongpeng; Frisch, Harry L. , Journal of Polymer Science, Part A: Polymer Chemistry , 32 , 2 , 257-263 (1994)"
BD000677,IPN,Neat resin,"(1)Br-PPO and poly(butadiene)diol and tetraethyl orthosilicate and stannous 2-ethyl hexanoate mixed in toluene and reacted, 80C 2days(2)Addn. of ethylene diamine, 60C 10min(3)Dried at 80C under N2 24h, 80C in vacuo 24h",,,"poly(2,6-dimethylphenol)//polybutadiene",,Blend,,,,75108-6-4-1,,,,"['Glass transition temp. 179.2 [C]', 'Method: DSC', 'Condition: Heating rate;20C/min']",,C8H8O,,,,,,,,,,,,,,60,120.15,P070076,75108-2-1-1,,C4H6 / C4H6,,,,,,,,,,,,,,40,54.09 / 54.09,P900436,75108-3-1-1,,,,,,,,,,,,,,,,,,,,,,,,,,,,,,,,,,,,,,,"Xue, Yongpeng; Frisch, Harry L. , Journal of Polymer Science, Part A: Polymer Chemistry , 32 , 2 , 257-263 (1994)"
BD000677,IPN,Neat resin,"(1)Br-PPO and poly(butadiene)diol and tetraethyl orthosilicate and stannous 2-ethyl hexanoate mixed in toluene and reacted, 80C 2days(2)Addn. of ethylene diamine, 60C 10min(3)Dried at 80C under N2 24h, 80C in vacuo 24h",,,"poly(2,6-dimethylphenol)//polybutadiene",,Blend,,,,75108-6-5-1,,,,"['Glass transition temp. 190.5 [C]', 'Method: DSC', 'Condition: Heating rate;20C/min']",,C8H8O,,,,,,,,,,,,,,50,120.15,P070076,75108-2-1-1,,C4H6 / C4H6,,,,,,,,,,,,,,50,54.09 / 54.09,P900436,75108-3-1-1,,,,,,,,,,,,,,,,,,,,,,,,,,,,,,,,,,,,,,,"Xue, Yongpeng; Frisch, Harry L. , Journal of Polymer Science, Part A: Polymer Chemistry , 32 , 2 , 257-263 (1994)"
BD000677,IPN,Neat resin,"(1)Br-PPO and poly(butadiene)diol and tetraethyl orthosilicate and stannous 2-ethyl hexanoate mixed in toluene and reacted, 80C 2days(2)Addn. of ethylene diamine, 60C 10min(3)Dried at 80C under N2 24h, 80C in vacuo 24h",,,"poly(2,6-dimethylphenol)//polybutadiene",,Blend,,,,75108-6-6-1,,,,"['Glass transition temp. 183.9 [C]', 'Method: DSC', 'Condition: Heating rate;20C/min']",,C8H8O,,,,,,,,,,,,,,40,120.15,P070076,75108-2-1-1,,C4H6 / C4H6,,,,,,,,,,,,,,60,54.09 / 54.09,P900436,75108-3-1-1,,,,,,,,,,,,,,,,,,,,,,,,,,,,,,,,,,,,,,,"Xue, Yongpeng; Frisch, Harry L. , Journal of Polymer Science, Part A: Polymer Chemistry , 32 , 2 , 257-263 (1994)"
BD000678,,Neat resin,toluene soln. blending,,,"poly(2,6-dimethylphenol)//polystyrene-block-(hydrogenated polybutadiene)-block-polystyrene",,Blend,,,,26045-5-1-1,,['toluene'],,"['Glass transition temp. 95 [C]', 'Method: DMA', 'Condition: Heating rate;2C interval equilibrated for 2min&Frequency;0.1Hz', 'Remarks: tan(delta) peak temp.']",,C4H8 / C8H8 / C8H8 / C4H8,,,,,,,,,,,,,,95,56.11 / 104.15 / 104.15 / 56.11,P903208,26045-1-1-1,,C8H8O,,,,,,,,,,,,,,5,120.15,P070076,26045-2-1-1,,,,,,,,,,,,,,,,,,,,,,,,,,,,,,,,,,,,,,,"Baetzold, J. P.; Koberstein, J. T. , Macromolecules , 34 , 26 , 8986-8994 (2001)"
BD000679,,Neat resin,"SPS and PXE dissolved in THF,neutralized and pptd.,dried at 160C",,,"poly(2,6-dimethylphenol)//poly{1-phenylethylene/[ethane-1,1,2-triyl-1-(1,4-phenylene)]sulfonyloxyzincoxysulfonyl-1,4-phenylene(ethane-1,1,2-triyl)}",,Blend,,,,12550-7-1-1,,,,"['Glass transition temp. 157 [C]', 'Method: DSC', 'Condition: Heating rate;20C/min']",,Zn / C8H8 / C8H8O3S / C8H8O3S,,,,,,,,,,,,,,50,65.39 / 104.15 / 184.21 / 184.21,P904247,12550-3-1-1,,C8H8O,,,,,,,,,,,,,,50,120.15,P070076,12550-2-1-1,,,,,,,,,,,,,,,,,,,,,,,,,,,,,,,,,,,,,,,"Register, Richard A.; Bell, Theodore R. , Journal of Polymer Science, Part B: Polymer Physics , 30 , 6 , 569-575 (1992)"
BD000679,,Neat resin,"SPS and PXE dissolved in THF,neutralized and pptd.,dried at 160C",,Miscible blend(optical transparency/DSC/DMA),"poly(2,6-dimethylphenol)//poly{1-phenylethylene/[ethane-1,1,2-triyl-1-(1,4-phenylene)]sulfonyloxyzincoxysulfonyl-1,4-phenylene(ethane-1,1,2-triyl)}",,Blend,,,,12550-7-1-2,,,,"['Glass transition temp. 145 [C]', 'Method: DMA', 'Condition: Frequency;1Hz&N2', ""Remarks: E'' peak temp.""]",,Zn / C8H8 / C8H8O3S / C8H8O3S,,,,,,,,,,,,,,50,65.39 / 104.15 / 184.21 / 184.21,P904247,12550-3-1-1,,C8H8O,,,,,,,,,,,,,,50,120.15,P070076,12550-2-1-1,,,,,,,,,,,,,,,,,,,,,,,,,,,,,,,,,,,,,,,"Register, Richard A.; Bell, Theodore R. , Journal of Polymer Science, Part B: Polymer Physics , 30 , 6 , 569-575 (1992)"
BD000679,,Neat resin,"SPS and PXE dissolved in THF,neutralized and pptd.,dried at 160C",,,"poly(2,6-dimethylphenol)//poly{1-phenylethylene/[ethane-1,1,2-triyl-1-(1,4-phenylene)]sulfonyloxyzincoxysulfonyl-1,4-phenylene(ethane-1,1,2-triyl)}",,Blend,,,,12550-8-1-1,,,,"['Glass transition temp. 162 [C]', 'Method: DSC', 'Condition: Heating rate;20C/min']",,Zn / C8H8 / C8H8O3S / C8H8O3S,,,,,,,,,,,,,,50,65.39 / 104.15 / 184.21 / 184.21,P904247,12550-4-1-1,,C8H8O,,,,,,,,,,,,,,50,120.15,P070076,12550-2-1-1,,,,,,,,,,,,,,,,,,,,,,,,,,,,,,,,,,,,,,,"Register, Richard A.; Bell, Theodore R. , Journal of Polymer Science, Part B: Polymer Physics , 30 , 6 , 569-575 (1992)"
BD000679,,Neat resin,"SPS and PXE dissolved in THF,neutralized and pptd.,dried at 160C",,Miscible blend(optical transparency/DSC/DMA),"poly(2,6-dimethylphenol)//poly{1-phenylethylene/[ethane-1,1,2-triyl-1-(1,4-phenylene)]sulfonyloxyzincoxysulfonyl-1,4-phenylene(ethane-1,1,2-triyl)}",,Blend,,,,12550-8-1-2,,,,"['Glass transition temp. 158 [C]', 'Method: DMA', 'Condition: Frequency;1Hz&N2', ""Remarks: E'' peak temp.""]",,Zn / C8H8 / C8H8O3S / C8H8O3S,,,,,,,,,,,,,,50,65.39 / 104.15 / 184.21 / 184.21,P904247,12550-4-1-1,,C8H8O,,,,,,,,,,,,,,50,120.15,P070076,12550-2-1-1,,,,,,,,,,,,,,,,,,,,,,,,,,,,,,,,,,,,,,,"Register, Richard A.; Bell, Theodore R. , Journal of Polymer Science, Part B: Polymer Physics , 30 , 6 , 569-575 (1992)"
BD000679,,Neat resin,"SPS and PXE dissolved in THF,neutralized and pptd.,dried at 160C",,,"poly(2,6-dimethylphenol)//poly{1-phenylethylene/[ethane-1,1,2-triyl-1-(1,4-phenylene)]sulfonyloxyzincoxysulfonyl-1,4-phenylene(ethane-1,1,2-triyl)}",,Blend,,,,12550-9-1-1,,,,"['Glass transition temp. 170 [C]', 'Method: DSC', 'Condition: Heating rate;20C/min']",,Zn / C8H8 / C8H8O3S / C8H8O3S,,,,,,,,,,,,,,50,65.39 / 104.15 / 184.21 / 184.21,P904247,12550-5-1-1,,C8H8O,,,,,,,,,,,,,,50,120.15,P070076,12550-2-1-1,,,,,,,,,,,,,,,,,,,,,,,,,,,,,,,,,,,,,,,"Register, Richard A.; Bell, Theodore R. , Journal of Polymer Science, Part B: Polymer Physics , 30 , 6 , 569-575 (1992)"
BD000679,,Neat resin,"SPS and PXE dissolved in THF,neutralized and pptd.,dried at 160C",,Miscible blend(optical transparency/DSC/DMA),"poly(2,6-dimethylphenol)//poly{1-phenylethylene/[ethane-1,1,2-triyl-1-(1,4-phenylene)]sulfonyloxyzincoxysulfonyl-1,4-phenylene(ethane-1,1,2-triyl)}",,Blend,,,,12550-9-1-2,,,,"['Glass transition temp. 163 [C]', 'Method: DMA', 'Condition: Frequency;1Hz&N2', ""Remarks: E'' peak temp.""]",,Zn / C8H8 / C8H8O3S / C8H8O3S,,,,,,,,,,,,,,50,65.39 / 104.15 / 184.21 / 184.21,P904247,12550-5-1-1,,C8H8O,,,,,,,,,,,,,,50,120.15,P070076,12550-2-1-1,,,,,,,,,,,,,,,,,,,,,,,,,,,,,,,,,,,,,,,"Register, Richard A.; Bell, Theodore R. , Journal of Polymer Science, Part B: Polymer Physics , 30 , 6 , 569-575 (1992)"
BD000680,"linear,Thermoplastic",Neat resin,,,,poly(oxydiethylene sebacate)//poly(oxydiethylene succinate),,Blend,,,,70033-24-1-1,,,,"['Glass transition temp. -29 [C]', 'Method: Dilatometry', 'Condition: Heating rate;0.1C/min', 'Remarks: Confining liq. n-hexane']",,C14H24O5,,,,,,,,,,,,,1,,272.34,P070137,70033-22-1-1,,C8H12O5,,,,,,,,,,,,,0,,188.18,P070330,70033-23-1-1,,,,,,,,,,,,,,,,,,,,,,,,,,,,,,,,,,,,,,,"Grieveson, B. M. , Polymer , 1 , 499-512 (1960)"
BD000680,"linear,Thermoplastic",Neat resin,,,,poly(oxydiethylene sebacate)//poly(oxydiethylene succinate),,Blend,,,,70033-24-2-1,,,,"['Glass transition temp. -29 [C]', 'Method: Dilatometry', 'Condition: Heating rate;0.1C/min', 'Remarks: Confining liq. n-hexane']",,C14H24O5,,,,,,,,,,,,,0.88,,272.34,P070137,70033-22-1-1,,C8H12O5,,,,,,,,,,,,,0.12,,188.18,P070330,70033-23-1-1,,,,,,,,,,,,,,,,,,,,,,,,,,,,,,,,,,,,,,,"Grieveson, B. M. , Polymer , 1 , 499-512 (1960)"
BD000680,"linear,Thermoplastic",Neat resin,,,,poly(oxydiethylene sebacate)//poly(oxydiethylene succinate),,Blend,,,,70033-24-3-1,,,,"['Glass transition temp. -45 [C]', 'Method: Dilatometry', 'Condition: Heating rate;0.1C/min', 'Remarks: Confining liq. n-hexane']",,C14H24O5,,,,,,,,,,,,,0.75,,272.34,P070137,70033-22-1-1,,C8H12O5,,,,,,,,,,,,,0.25,,188.18,P070330,70033-23-1-1,,,,,,,,,,,,,,,,,,,,,,,,,,,,,,,,,,,,,,,"Grieveson, B. M. , Polymer , 1 , 499-512 (1960)"
BD000680,"linear,Thermoplastic",Neat resin,,,,poly(oxydiethylene sebacate)//poly(oxydiethylene succinate),,Blend,,,,70033-24-4-1,,,,"['Glass transition temp. -52 [C]', 'Method: Dilatometry', 'Condition: Heating rate;0.1C/min', 'Remarks: Confining liq. n-hexane']",,C14H24O5,,,,,,,,,,,,,0.62,,272.34,P070137,70033-22-1-1,,C8H12O5,,,,,,,,,,,,,0.38,,188.18,P070330,70033-23-1-1,,,,,,,,,,,,,,,,,,,,,,,,,,,,,,,,,,,,,,,"Grieveson, B. M. , Polymer , 1 , 499-512 (1960)"
BD000680,"linear,Thermoplastic",Neat resin,,,,poly(oxydiethylene sebacate)//poly(oxydiethylene succinate),,Blend,,,,70033-24-5-1,,,,"['Glass transition temp. -56 [C]', 'Method: Dilatometry', 'Condition: Heating rate;0.1C/min', 'Remarks: Confining liq. n-hexane']",,C14H24O5,,,,,,,,,,,,,0.5,,272.34,P070137,70033-22-1-1,,C8H12O5,,,,,,,,,,,,,0.5,,188.18,P070330,70033-23-1-1,,,,,,,,,,,,,,,,,,,,,,,,,,,,,,,,,,,,,,,"Grieveson, B. M. , Polymer , 1 , 499-512 (1960)"
BD000680,"linear,Thermoplastic",Neat resin,,,,poly(oxydiethylene sebacate)//poly(oxydiethylene succinate),,Blend,,,,70033-24-6-1,,,,"['Glass transition temp. -59 [C]', 'Method: Dilatometry', 'Condition: Heating rate;0.1C/min', 'Remarks: Confining liq. n-hexane']",,C14H24O5,,,,,,,,,,,,,0.38,,272.34,P070137,70033-22-1-1,,C8H12O5,,,,,,,,,,,,,0.62,,188.18,P070330,70033-23-1-1,,,,,,,,,,,,,,,,,,,,,,,,,,,,,,,,,,,,,,,"Grieveson, B. M. , Polymer , 1 , 499-512 (1960)"
BD000680,"linear,Thermoplastic",Neat resin,,,,poly(oxydiethylene sebacate)//poly(oxydiethylene succinate),,Blend,,,,70033-24-7-1,,,,"['Glass transition temp. -63 [C]', 'Method: Dilatometry', 'Condition: Heating rate;0.1C/min', 'Remarks: Confining liq. n-hexane']",,C14H24O5,,,,,,,,,,,,,0.25,,272.34,P070137,70033-22-1-1,,C8H12O5,,,,,,,,,,,,,0.75,,188.18,P070330,70033-23-1-1,,,,,,,,,,,,,,,,,,,,,,,,,,,,,,,,,,,,,,,"Grieveson, B. M. , Polymer , 1 , 499-512 (1960)"
BD000680,"linear,Thermoplastic",Neat resin,,,,poly(oxydiethylene sebacate)//poly(oxydiethylene succinate),,Blend,,,,70033-24-8-1,,,,"['Glass transition temp. -67 [C]', 'Method: Dilatometry', 'Condition: Heating rate;0.1C/min', 'Remarks: Confining liq. n-hexane']",,C14H24O5,,,,,,,,,,,,,0.12,,272.34,P070137,70033-22-1-1,,C8H12O5,,,,,,,,,,,,,0.88,,188.18,P070330,70033-23-1-1,,,,,,,,,,,,,,,,,,,,,,,,,,,,,,,,,,,,,,,"Grieveson, B. M. , Polymer , 1 , 499-512 (1960)"
BD000680,"linear,Thermoplastic",Neat resin,,,,poly(oxydiethylene sebacate)//poly(oxydiethylene succinate),,Blend,,,,70033-24-9-1,,,,"['Glass transition temp. -74 [C]', 'Method: Dilatometry', 'Condition: Heating rate;0.1C/min', 'Remarks: Confining liq. n-hexane']",,C14H24O5,,,,,,,,,,,,,0,,272.34,P070137,70033-22-1-1,,C8H12O5,,,,,,,,,,,,,1,,188.18,P070330,70033-23-1-1,,,,,,,,,,,,,,,,,,,,,,,,,,,,,,,,,,,,,,,"Grieveson, B. M. , Polymer , 1 , 499-512 (1960)"
BD000684,,Neat resin,,,,polyethersulfone(PES)//polyethersulfone,,Blend,,,,29082-4-1-1,,,,"['Glass transition temp. 202.2 [C]', 'Method: DMA', 'Condition: Heating rate;2C/min & Frequency;1Hz', 'Remarks: Tg determined from tan delta']",,C27H22O4S,,,,,,,,,,,,,75,,442.53,P070317,29082-1-1-1,,C12H8O3S,,,,,,,,,,,,,25,,232.26,P070316,29082-2-1-1,,,,,,,,,,,,,,,,,,,,,,,,,,,,,,,,,,,,,,,"Linares, A.; Acosta, J. L. , Journal of Applied Polymer Science , 92 , 5 , 3030-3039 (2004)"
BD000684,,Neat resin,,,,polyethersulfone(PES)//polyethersulfone,,Blend,,,,29082-5-1-1,,,,"['Glass transition temp. 204.3 [C]', 'Method: DMA', 'Condition: Heating rate;2C/min & Frequency;1Hz', 'Remarks: Tg determined from tan delta, which one of multiple relaxations']",,C27H22O4S,,,,,,,,,,,,,50,,442.53,P070317,29082-1-1-1,,C12H8O3S,,,,,,,,,,,,,50,,232.26,P070316,29082-2-1-1,,,,,,,,,,,,,,,,,,,,,,,,,,,,,,,,,,,,,,,"Linares, A.; Acosta, J. L. , Journal of Applied Polymer Science , 92 , 5 , 3030-3039 (2004)"
BD000684,,Neat resin,,,,polyethersulfone(PES)//polyethersulfone,,Blend,,,,29082-6-1-1,,,,"['Glass transition temp. 239.2 [C]', 'Method: DMA', 'Condition: Heating rate;2C/min & Frequency;1Hz', 'Remarks: Tg determined from tan delta, which one of multiple relaxations']",,C27H22O4S,,,,,,,,,,,,,25,,442.53,P070317,29082-1-1-1,,C12H8O3S,,,,,,,,,,,,,75,,232.26,P070316,29082-2-1-1,,,,,,,,,,,,,,,,,,,,,,,,,,,,,,,,,,,,,,,"Linares, A.; Acosta, J. L. , Journal of Applied Polymer Science , 92 , 5 , 3030-3039 (2004)"
BD000685,,Neat resin,,,,polyethersulfone(PES)//polyethersulfone//poly[(diaminodiphenylether)-alt-(pyromellitic anhydride)],,Blend,,,,29082-13-1-1,,,,"['Glass transition temp. 327.8 [C]', 'Method: DMA', 'Condition: Heating rate;2C/min & Frequency;1Hz', 'Remarks: Tg determined from tan delta, which one of multiple relaxations']",,C27H22O4S,,,,,,,,,,,,,33.3,,442.53,P070317,29082-1-1-1,,C12H8O3S,,,,,,,,,,,,,33.3,,232.26,P070316,29082-2-1-1,,C22H10N2O5,,,,,,,,,,,,,33.3,,382.33,P130002,29082-3-1-1,,,,,,,,,,,,,,,,,,,,"Linares, A.; Acosta, J. L. , Journal of Applied Polymer Science , 92 , 5 , 3030-3039 (2004)"
BD000686,Thermoplastic,Neat resin,"Melt mixing in Brabender Plasticorder at 360C, at mixing blade speed 30r.p.m. for 12min",,,polyethersulfone(PES)//polyetheretherketone,,Blend,,,,12642-3-1-1,,,,"['Glass transition temp. ca 224 [C]', 'Method: DSC', 'Condition: Heating rate; 20C/min', 'Remarks: the other of two Tg, taken from the Fig.']",,C19H12O3,,,,,,,,,,,,,15,,288.3,P070466,12642-1-1-1,,C12H8O3S,,,,,,,,,,,,,85,,232.26,P070316,12642-2-1-1,,,,,,,,,,,,,,,,,,,,,,,,,,,,,,,,,,,,,,,"Arzak, A.; Eguiazabal, J. I.; Nazabal, J. , Journal of Materials Science , 26 , 21 , 5939-5944 (1991)"
BD000686,Thermoplastic,Neat resin,"Melt mixing in Brabender Plasticorder at 360C, at mixing blade speed 30r.p.m. for 12min",,,polyethersulfone(PES)//polyetheretherketone,,Blend,,,,12642-3-1-2,,,,"['Glass transition temp. ca 229 [C]', 'Method: DMA', 'Condition: Heating rate; 4C/min, Frequency; 1Hz', 'Remarks: the other of two Tg, taken from the Fig.']",,C19H12O3,,,,,,,,,,,,,15,,288.3,P070466,12642-1-1-1,,C12H8O3S,,,,,,,,,,,,,85,,232.26,P070316,12642-2-1-1,,,,,,,,,,,,,,,,,,,,,,,,,,,,,,,,,,,,,,,"Arzak, A.; Eguiazabal, J. I.; Nazabal, J. , Journal of Materials Science , 26 , 21 , 5939-5944 (1991)"
BD000686,Thermoplastic,Neat resin,,,,polyethersulfone(PES)//polyetheretherketone,,Blend,,,,12642-3-2-1,,,,"['Glass transition temp. ca 216 [C]', 'Method: DSC', 'Condition: Heating rate; 20C/min', 'Remarks: the other of two Tg, taken from the Fig.']",,C19H12O3,,,,,,,,,,,,,50,,288.3,P070466,12642-1-1-1,,C12H8O3S,,,,,,,,,,,,,50,,232.26,P070316,12642-2-1-1,,,,,,,,,,,,,,,,,,,,,,,,,,,,,,,,,,,,,,,"Arzak, A.; Eguiazabal, J. I.; Nazabal, J. , Journal of Materials Science , 26 , 21 , 5939-5944 (1991)"
BD000686,Thermoplastic,Neat resin,,,,polyethersulfone(PES)//polyetheretherketone,,Blend,,,,12642-3-2-2,,,,"['Glass transition temp. ca 227 [C]', 'Method: DMA', 'Condition: Heating rate; 4C/min, Frequency; 1Hz', 'Remarks: the other of two Tg, taken from the Fig.']",,C19H12O3,,,,,,,,,,,,,50,,288.3,P070466,12642-1-1-1,,C12H8O3S,,,,,,,,,,,,,50,,232.26,P070316,12642-2-1-1,,,,,,,,,,,,,,,,,,,,,,,,,,,,,,,,,,,,,,,"Arzak, A.; Eguiazabal, J. I.; Nazabal, J. , Journal of Materials Science , 26 , 21 , 5939-5944 (1991)"
BD000686,Thermoplastic,Neat resin,,,,polyethersulfone(PES)//polyetheretherketone,,Blend,,,,12642-3-3-1,,,,"['Glass transition temp. ca 224 [C]', 'Method: DSC', 'Condition: Heating rate; 20C/min', 'Remarks: the other of two Tg, taken from the Fig.']",,C19H12O3,,,,,,,,,,,,,85,,288.3,P070466,12642-1-1-1,,C12H8O3S,,,,,,,,,,,,,15,,232.26,P070316,12642-2-1-1,,,,,,,,,,,,,,,,,,,,,,,,,,,,,,,,,,,,,,,"Arzak, A.; Eguiazabal, J. I.; Nazabal, J. , Journal of Materials Science , 26 , 21 , 5939-5944 (1991)"
BD000686,Thermoplastic,Neat resin,,,,polyethersulfone(PES)//polyetheretherketone,,Blend,,,,12642-3-3-2,,,,"['Glass transition temp. ca 227 [C]', 'Method: DMA', 'Condition: Heating rate; 4C/min, Frequency; 1Hz', 'Remarks: the other of two Tg, taken from the Fig.']",,C19H12O3,,,,,,,,,,,,,85,,288.3,P070466,12642-1-1-1,,C12H8O3S,,,,,,,,,,,,,15,,232.26,P070316,12642-2-1-1,,,,,,,,,,,,,,,,,,,,,,,,,,,,,,,,,,,,,,,"Arzak, A.; Eguiazabal, J. I.; Nazabal, J. , Journal of Materials Science , 26 , 21 , 5939-5944 (1991)"
BD000687,linear,Neat resin,NMP soln. blending,,,"polyethersulfone(PES)//poly[(3,4'-oxydianiline)-alt-(isophthalic acid)]",,Blend,,,Hot-melt type adhesive,00196-4-1-1,,['NMP'],,"['Glass transition temp. 227 [C]', 'Method: DSC', 'Condition: Heating rate;40K/min&N2', 'Remarks: Taken from the Fig.']",,C12H8O3S,,,,,,,,,,,,,,100,232.26,P070316,00196-1-1-1,,C20H14N2O3,,,,,,,,,,,,,,0,330.34,P074249,00196-2-1-1,,,,,,,,,,,,,,,,,,,,,,,,,,,,,,,,,,,,,,,"Kajiyama, M.; Takehara, A.; Mizumachi, H. , Journal of Adhesion , 57 , 1-4 , 153-165 (1996)"
BD000687,linear,Neat resin,NMP soln. blending,,Immiscible blend(Two Tg),"polyethersulfone(PES)//poly[(3,4'-oxydianiline)-alt-(isophthalic acid)]",,Blend,,,Hot-melt type adhesive,00196-4-2-1,,['NMP'],,"['Glass transition temp. ca 224 [C]', 'Method: DSC', 'Condition: Heating rate;40K/min&N2', 'Remarks: Taken from the Fig.']",,C12H8O3S,,,,,,,,,,,,,,80,232.26,P070316,00196-1-1-1,,C20H14N2O3,,,,,,,,,,,,,,20,330.34,P074249,00196-2-1-1,,,,,,,,,,,,,,,,,,,,,,,,,,,,,,,,,,,,,,,"Kajiyama, M.; Takehara, A.; Mizumachi, H. , Journal of Adhesion , 57 , 1-4 , 153-165 (1996)"
BD000687,linear,Neat resin,NMP soln. blending,,Immiscible blend(Two Tg),"polyethersulfone(PES)//poly[(3,4'-oxydianiline)-alt-(isophthalic acid)]",,Blend,,,Hot-melt type adhesive,00196-4-3-1,,['NMP'],,"['Glass transition temp. 228 [C]', 'Method: DSC', 'Condition: Heating rate;40K/min&N2', 'Remarks: Taken from the Fig.']",,C12H8O3S,,,,,,,,,,,,,,60,232.26,P070316,00196-1-1-1,,C20H14N2O3,,,,,,,,,,,,,,40,330.34,P074249,00196-2-1-1,,,,,,,,,,,,,,,,,,,,,,,,,,,,,,,,,,,,,,,"Kajiyama, M.; Takehara, A.; Mizumachi, H. , Journal of Adhesion , 57 , 1-4 , 153-165 (1996)"
BD000687,linear,Neat resin,NMP soln. blending,,Immiscible blend(Two Tg),"polyethersulfone(PES)//poly[(3,4'-oxydianiline)-alt-(isophthalic acid)]",,Blend,,,Hot-melt type adhesive,00196-4-4-1,,['NMP'],,"['Glass transition temp. 220 [C]', 'Method: DSC', 'Condition: Heating rate;40K/min&N2', 'Remarks: Taken from the Fig.']",,C12H8O3S,,,,,,,,,,,,,,40,232.26,P070316,00196-1-1-1,,C20H14N2O3,,,,,,,,,,,,,,60,330.34,P074249,00196-2-1-1,,,,,,,,,,,,,,,,,,,,,,,,,,,,,,,,,,,,,,,"Kajiyama, M.; Takehara, A.; Mizumachi, H. , Journal of Adhesion , 57 , 1-4 , 153-165 (1996)"
BD000687,linear,Neat resin,NMP soln. blending,,Immiscible blend(Two Tg),"polyethersulfone(PES)//poly[(3,4'-oxydianiline)-alt-(isophthalic acid)]",,Blend,,,Hot-melt type adhesive,00196-4-5-1,,['NMP'],,"['Glass transition temp. 226 [C]', 'Method: DSC', 'Condition: Heating rate;40K/min&N2', 'Remarks: Taken from the Fig.']",,C12H8O3S,,,,,,,,,,,,,,20,232.26,P070316,00196-1-1-1,,C20H14N2O3,,,,,,,,,,,,,,80,330.34,P074249,00196-2-1-1,,,,,,,,,,,,,,,,,,,,,,,,,,,,,,,,,,,,,,,"Kajiyama, M.; Takehara, A.; Mizumachi, H. , Journal of Adhesion , 57 , 1-4 , 153-165 (1996)"
BD000687,linear,Neat resin,NMP soln. blending,,,"polyethersulfone(PES)//poly[(3,4'-oxydianiline)-alt-(isophthalic acid)]",,Blend,,,Hot-melt type adhesive,00196-4-6-1,,['NMP'],,"['Glass transition temp. 229 [C]', 'Method: DSC', 'Condition: Heating rate;40K/min&N2', 'Remarks: Taken from the Fig.']",,C12H8O3S,,,,,,,,,,,,,,0,232.26,P070316,00196-1-1-1,,C20H14N2O3,,,,,,,,,,,,,,100,330.34,P074249,00196-2-1-1,,,,,,,,,,,,,,,,,,,,,,,,,,,,,,,,,,,,,,,"Kajiyama, M.; Takehara, A.; Mizumachi, H. , Journal of Adhesion , 57 , 1-4 , 153-165 (1996)"
BD000688,,Neat resin,,,,polyethersulfone(PES)//poly[(diaminodiphenylether)-alt-(pyromellitic anhydride)],,Blend,,,,29082-10-1-1,,,,"['Glass transition temp. 249.4 [C]', 'Method: DMA', 'Condition: Heating rate;2C/min & Frequency;1Hz', 'Remarks: Tg determined from tan delta']",,C12H8O3S,,,,,,,,,,,,,75,,232.26,P070316,29082-2-1-1,,C22H10N2O5,,,,,,,,,,,,,25,,382.33,P130002,29082-3-1-1,,,,,,,,,,,,,,,,,,,,,,,,,,,,,,,,,,,,,,,"Linares, A.; Acosta, J. L. , Journal of Applied Polymer Science , 92 , 5 , 3030-3039 (2004)"
BD000688,,Neat resin,,,,polyethersulfone(PES)//poly[(diaminodiphenylether)-alt-(pyromellitic anhydride)],,Blend,,,,29082-11-1-1,,,,"['Glass transition temp. 242.3 [C]', 'Method: DMA', 'Condition: Heating rate;2C/min & Frequency;1Hz', 'Remarks: Tg determined from tan delta, which one of multiple relaxations']",,C12H8O3S,,,,,,,,,,,,,50,,232.26,P070316,29082-2-1-1,,C22H10N2O5,,,,,,,,,,,,,50,,382.33,P130002,29082-3-1-1,,,,,,,,,,,,,,,,,,,,,,,,,,,,,,,,,,,,,,,"Linares, A.; Acosta, J. L. , Journal of Applied Polymer Science , 92 , 5 , 3030-3039 (2004)"
BD000688,,Neat resin,,,,polyethersulfone(PES)//poly[(diaminodiphenylether)-alt-(pyromellitic anhydride)],,Blend,,,,29082-12-1-1,,,,"['Glass transition temp. 279.6 [C]', 'Method: DMA', 'Condition: Heating rate;2C/min & Frequency;1Hz', 'Remarks: Tg determined from tan delta, which one of multiple relaxations']",,C12H8O3S,,,,,,,,,,,,,25,,232.26,P070316,29082-2-1-1,,C22H10N2O5,,,,,,,,,,,,,75,,382.33,P130002,29082-3-1-1,,,,,,,,,,,,,,,,,,,,,,,,,,,,,,,,,,,,,,,"Linares, A.; Acosta, J. L. , Journal of Applied Polymer Science , 92 , 5 , 3030-3039 (2004)"
BD000689,,Neat resin,"Blend performed by dissolving PES and PI in N,N'-dimethylactamide",,,"polyethersulfone(PES)//poly{[5,5'-carbonylbis(isobenzofuran-1,3-dione)]-alt-[3-(4-aminophenyl)-1,1,3-trimethylindan-5-amine]}",,Blend,,,,13952-3-1-2,,"[""N,N'-dimethylactamide""]",,"['Glass transition temp. 272 [C]', 'Method: DSC', 'Condition: Heating rate; 20C/min']",,C12H8O3S,,,,,,,,,,,,,30,,232.26,P070316,13952-1-1-1,,C35H24N2O5,,,,,,,,,,,,,70,,552.58,P134425,13952-2-1-1,,,,,,,,,,,,,,,,,,,,,,,,,,,,,,,,,,,,,,,"Cha, Yoon-Jong; Kim, Eung-Tai; Ahn, Tae-Kwang; Choe, Soonja , Polymer Journal , 26 , 11 , 1227-1235 (1994)"
BD000689,,Neat resin,"Blend performed by dissolving PES and PI in N,N'-dimethylactamide",,,"polyethersulfone(PES)//poly{[5,5'-carbonylbis(isobenzofuran-1,3-dione)]-alt-[3-(4-aminophenyl)-1,1,3-trimethylindan-5-amine]}",,Blend,,,,13952-3-1-3,,"[""N,N'-dimethylactamide""]",,"['Glass transition temp. 286 [C]', 'Method: DSC', 'Condition: Heating rate; 20C/min']",,C12H8O3S,,,,,,,,,,,,,30,,232.26,P070316,13952-1-1-1,,C35H24N2O5,,,,,,,,,,,,,70,,552.58,P134425,13952-2-1-1,,,,,,,,,,,,,,,,,,,,,,,,,,,,,,,,,,,,,,,"Cha, Yoon-Jong; Kim, Eung-Tai; Ahn, Tae-Kwang; Choe, Soonja , Polymer Journal , 26 , 11 , 1227-1235 (1994)"
BD000690,,Neat resin,"Molten mixing, twin rotary mixer, 370C 50rpm",,,"polyethersulfone(PES)//poly{[1,4-bis(potassiooxy)benzene]-alt-[bis(4-fluorophenyl) 1,4-phenylene diketone]}",,Blend,,,,20533-3-1-1,,,,"['Glass transition temp. ca 210 [C]', 'Method: DSC', 'Condition: Heating rate; 10C/min', 'Remarks: Higher glass transition temp., taken from the Fig.']",,C12H8O3S,,,,,,,,,,,,,80,,232.26,P070316,20533-1-1-1,,C26H16O4,,,,,,,,,,,,,20,,392.4,P370072,20533-2-1-1,,,,,,,,,,,,,,,,,,,,,,,,,,,,,,,,,,,,,,,"Shibata, Mitsuhiro; Fang, Zhijie; Yosomiya, Ryutoku , Polymers & Polymer Composites , 4 , 7 , 483-488 (1996)"
BD000690,,Neat resin,"Molten mixing, twin rotary mixer, 370C 50rpm",,,"polyethersulfone(PES)//poly{[1,4-bis(potassiooxy)benzene]-alt-[bis(4-fluorophenyl) 1,4-phenylene diketone]}",,Blend,,,,20533-3-2-1,,,,"['Glass transition temp. ca 220 [C]', 'Method: DSC', 'Condition: Heating rate; 10C/min', 'Remarks: Higher glass transition temp., taken from the Fig.']",,C12H8O3S,,,,,,,,,,,,,60,,232.26,P070316,20533-1-1-1,,C26H16O4,,,,,,,,,,,,,40,,392.4,P370072,20533-2-1-1,,,,,,,,,,,,,,,,,,,,,,,,,,,,,,,,,,,,,,,"Shibata, Mitsuhiro; Fang, Zhijie; Yosomiya, Ryutoku , Polymers & Polymer Composites , 4 , 7 , 483-488 (1996)"
BD000690,,Neat resin,"Molten mixing, twin rotary mixer, 370C 50rpm",,,"polyethersulfone(PES)//poly{[1,4-bis(potassiooxy)benzene]-alt-[bis(4-fluorophenyl) 1,4-phenylene diketone]}",,Blend,,,,20533-3-3-1,,,,"['Glass transition temp. ca 224 [C]', 'Method: DSC', 'Condition: Heating rate; 10C/min', 'Remarks: Higher glass transition temp., taken from the Fig.']",,C12H8O3S,,,,,,,,,,,,,40,,232.26,P070316,20533-1-1-1,,C26H16O4,,,,,,,,,,,,,60,,392.4,P370072,20533-2-1-1,,,,,,,,,,,,,,,,,,,,,,,,,,,,,,,,,,,,,,,"Shibata, Mitsuhiro; Fang, Zhijie; Yosomiya, Ryutoku , Polymers & Polymer Composites , 4 , 7 , 483-488 (1996)"
BD000690,,Neat resin,"Molten mixing, twin rotary mixer, 370C 50rpm",,,"polyethersulfone(PES)//poly{[1,4-bis(potassiooxy)benzene]-alt-[bis(4-fluorophenyl) 1,4-phenylene diketone]}",,Blend,,,,20533-3-4-1,,,,"['Glass transition temp. ca 227 [C]', 'Method: DSC', 'Condition: Heating rate; 10C/min', 'Remarks: Higher glass transition temp., taken from the Fig.']",,C12H8O3S,,,,,,,,,,,,,20,,232.26,P070316,20533-1-1-1,,C26H16O4,,,,,,,,,,,,,80,,392.4,P370072,20533-2-1-1,,,,,,,,,,,,,,,,,,,,,,,,,,,,,,,,,,,,,,,"Shibata, Mitsuhiro; Fang, Zhijie; Yosomiya, Ryutoku , Polymers & Polymer Composites , 4 , 7 , 483-488 (1996)"
BD000694,,Neat resin,,,,polyethersulfone//poly[(diaminodiphenylether)-alt-(pyromellitic anhydride)],,Blend,,,,29082-7-1-1,,,,"['Glass transition temp. 202.1 [C]', 'Method: DMA', 'Condition: Heating rate;2C/min & Frequency;1Hz', 'Remarks: Tg determined from tan delta']",,C27H22O4S,,,,,,,,,,,,,75,,442.53,P070317,29082-1-1-1,,C22H10N2O5,,,,,,,,,,,,,25,,382.33,P130002,29082-3-1-1,,,,,,,,,,,,,,,,,,,,,,,,,,,,,,,,,,,,,,,"Linares, A.; Acosta, J. L. , Journal of Applied Polymer Science , 92 , 5 , 3030-3039 (2004)"
BD000694,,Neat resin,,,,polyethersulfone//poly[(diaminodiphenylether)-alt-(pyromellitic anhydride)],,Blend,,,,29082-8-1-1,,,,"['Glass transition temp. 206.3 [C]', 'Method: DMA', 'Condition: Heating rate;2C/min & Frequency;1Hz', 'Remarks: Tg determined from tan delta, which one of multiple relaxations']",,C27H22O4S,,,,,,,,,,,,,50,,442.53,P070317,29082-1-1-1,,C22H10N2O5,,,,,,,,,,,,,50,,382.33,P130002,29082-3-1-1,,,,,,,,,,,,,,,,,,,,,,,,,,,,,,,,,,,,,,,"Linares, A.; Acosta, J. L. , Journal of Applied Polymer Science , 92 , 5 , 3030-3039 (2004)"
BD000694,,Neat resin,,,,polyethersulfone//poly[(diaminodiphenylether)-alt-(pyromellitic anhydride)],,Blend,,,,29082-9-1-1,,,,"['Glass transition temp. 326.1 [C]', 'Method: DMA', 'Condition: Heating rate;2C/min & Frequency;1Hz', 'Remarks: Tg determined from tan delta, which one of multiple relaxations']",,C27H22O4S,,,,,,,,,,,,,25,,442.53,P070317,29082-1-1-1,,C22H10N2O5,,,,,,,,,,,,,75,,382.33,P130002,29082-3-1-1,,,,,,,,,,,,,,,,,,,,,,,,,,,,,,,,,,,,,,,"Linares, A.; Acosta, J. L. , Journal of Applied Polymer Science , 92 , 5 , 3030-3039 (2004)"
BD000695,"Separation function,Amorphous",Neat resin,Soln. blending in CH2Cl2,,Miscible,"polyethersulfone//poly{[5,5'-carbonylbis(isobenzofuran-1,3-dione)]-alt-[3-(4-aminophenyl)-1,1,3-trimethylindan-5-amine]}",,Blend,,,,21437-3-1-1,,,,"['Glass transition temp. 466 [K]', 'Condition: Heating rate;10K/min & 1st heating run', 'Remarks: Taken from the Fig.']",,C27H22O4S,,,,,,,,,,,,,,90,442.53,P070317,21437-1-1-1,,C35H24N2O5,,,,,,,,,,,,,,10,552.58,P134425,21437-2-1-1,,,,,,,,,,,,,,,,,,,,,,,,,,,,,,,,,,,,,,,"Kapantaidakis, G. C.; Kaldis, S. P.; Sakellaropoulos, G. P.; Chira, E.; Loppinet, B.; Floudas, G. , Journal of Polymer Science, Part B: Polymer Physics , 37 , 19 , 2788-2798 (1999)"
BD000695,"Separation function,Amorphous",Neat resin,Soln. blending in CH2Cl2,,Miscible,"polyethersulfone//poly{[5,5'-carbonylbis(isobenzofuran-1,3-dione)]-alt-[3-(4-aminophenyl)-1,1,3-trimethylindan-5-amine]}",,Blend,,,,21437-3-2-1,,,,"['Glass transition temp. 463 [K]', 'Condition: Heating rate;10K/min & 1st heating run', 'Remarks: Taken from the Fig.']",,C27H22O4S,,,,,,,,,,,,,,80,442.53,P070317,21437-1-1-1,,C35H24N2O5,,,,,,,,,,,,,,20,552.58,P134425,21437-2-1-1,,,,,,,,,,,,,,,,,,,,,,,,,,,,,,,,,,,,,,,"Kapantaidakis, G. C.; Kaldis, S. P.; Sakellaropoulos, G. P.; Chira, E.; Loppinet, B.; Floudas, G. , Journal of Polymer Science, Part B: Polymer Physics , 37 , 19 , 2788-2798 (1999)"
BD000695,"Separation function,Amorphous",Neat resin,Soln. blending in CH2Cl2,,Miscible,"polyethersulfone//poly{[5,5'-carbonylbis(isobenzofuran-1,3-dione)]-alt-[3-(4-aminophenyl)-1,1,3-trimethylindan-5-amine]}",,Blend,,,,21437-3-3-1,,,,"['Glass transition temp. 493 [K]', 'Condition: Heating rate;10K/min & 1st heating run', 'Remarks: Taken from the Fig.']",,C27H22O4S,,,,,,,,,,,,,,60,442.53,P070317,21437-1-1-1,,C35H24N2O5,,,,,,,,,,,,,,40,552.58,P134425,21437-2-1-1,,,,,,,,,,,,,,,,,,,,,,,,,,,,,,,,,,,,,,,"Kapantaidakis, G. C.; Kaldis, S. P.; Sakellaropoulos, G. P.; Chira, E.; Loppinet, B.; Floudas, G. , Journal of Polymer Science, Part B: Polymer Physics , 37 , 19 , 2788-2798 (1999)"
BD000695,"Separation function,Amorphous",Neat resin,Soln. blending in CH2Cl2,,Phase-separated,"polyethersulfone//poly{[5,5'-carbonylbis(isobenzofuran-1,3-dione)]-alt-[3-(4-aminophenyl)-1,1,3-trimethylindan-5-amine]}",,Blend,,,,21437-3-4-1,,,,"['Glass transition temp. 466 [K]', 'Condition: Heating rate;10K/min & 1st heating run', 'Remarks: Lower Tg, taken from the Fig.']",,C27H22O4S,,,,,,,,,,,,,,50,442.53,P070317,21437-1-1-1,,C35H24N2O5,,,,,,,,,,,,,,50,552.58,P134425,21437-2-1-1,,,,,,,,,,,,,,,,,,,,,,,,,,,,,,,,,,,,,,,"Kapantaidakis, G. C.; Kaldis, S. P.; Sakellaropoulos, G. P.; Chira, E.; Loppinet, B.; Floudas, G. , Journal of Polymer Science, Part B: Polymer Physics , 37 , 19 , 2788-2798 (1999)"
BD000695,"Separation function,Amorphous",Neat resin,Soln. blending in CH2Cl2,,Phase-separated,"polyethersulfone//poly{[5,5'-carbonylbis(isobenzofuran-1,3-dione)]-alt-[3-(4-aminophenyl)-1,1,3-trimethylindan-5-amine]}",,Blend,,,,21437-3-5-1,,,,"['Glass transition temp. 488 [K]', 'Condition: Heating rate;10K/min & 1st heating run', 'Remarks: Lower Tg, taken from the Fig.']",,C27H22O4S,,,,,,,,,,,,,,20,442.53,P070317,21437-1-1-1,,C35H24N2O5,,,,,,,,,,,,,,80,552.58,P134425,21437-2-1-1,,,,,,,,,,,,,,,,,,,,,,,,,,,,,,,,,,,,,,,"Kapantaidakis, G. C.; Kaldis, S. P.; Sakellaropoulos, G. P.; Chira, E.; Loppinet, B.; Floudas, G. , Journal of Polymer Science, Part B: Polymer Physics , 37 , 19 , 2788-2798 (1999)"
BD000696,Thermoplastic,Neat resin,Mixed materials were extruded by counter-rotating twin screw extruder at 320C with a screw speed of 105rpm,,,polyethersulfone//poly(bisphenol A carbonate),,Blend,,,,15255-9-1-1,,,,"['Glass transition temp. 147 [C]', 'Method: DSC', 'Condition: Heating rate;5C/min Under dry N2 at 40ml/min', 'Remarks: Tg due to PC']",,C27H22O4S,,,,,,,,,,,,,,0,442.53,P070317,15255-7-1-1,,C16H14O3,,,,,,,,,,,,,,100,254.28,P150011,15255-8-1-1,,,,,,,,,,,,,,,,,,,,,,,,,,,,,,,,,,,,,,,"Kohlman, William G.; Petrie, Stephen P. , Advances in Polymer Technology , 14 , 2 , 111-127 (1995)"
BD000696,Thermoplastic,Neat resin,Mixed materials were extruded by counter-rotating twin screw extruder at 320C with a screw speed of 105rpm,,,polyethersulfone//poly(bisphenol A carbonate),,Blend,,,,15255-9-2-1,,,,"['Glass transition temp. 187 [C]', 'Method: DSC', 'Condition: Heating rate;5C/min Under dry N2 at 40ml/min', 'Remarks: Tg due to PSU']",,C27H22O4S,,,,,,,,,,,,,,5,442.53,P070317,15255-7-1-1,,C16H14O3,,,,,,,,,,,,,,95,254.28,P150011,15255-8-1-1,,,,,,,,,,,,,,,,,,,,,,,,,,,,,,,,,,,,,,,"Kohlman, William G.; Petrie, Stephen P. , Advances in Polymer Technology , 14 , 2 , 111-127 (1995)"
BD000696,Thermoplastic,Neat resin,Mixed materials were extruded by counter-rotating twin screw extruder at 320C with a screw speed of 105rpm,,,polyethersulfone//poly(bisphenol A carbonate),,Blend,,,,15255-9-3-1,,,,"['Glass transition temp. 184 [C]', 'Method: DSC', 'Condition: Heating rate;5C/min Under dry N2 at 40ml/min', 'Remarks: Tg due to PSU']",,C27H22O4S,,,,,,,,,,,,,,10,442.53,P070317,15255-7-1-1,,C16H14O3,,,,,,,,,,,,,,90,254.28,P150011,15255-8-1-1,,,,,,,,,,,,,,,,,,,,,,,,,,,,,,,,,,,,,,,"Kohlman, William G.; Petrie, Stephen P. , Advances in Polymer Technology , 14 , 2 , 111-127 (1995)"
