Repository: williamschertzer/webScraper

File: glass_transition_temp.csv (part 17 of 62)
BD000696,Thermoplastic,Neat resin,Mixed materials were extruded by counter-rotating twin screw extruder at 320C with a screw speed of 105rpm,,,polyethersulfone//poly(bisphenol A carbonate),,Blend,,,,15255-9-4-1,,,,"['Glass transition temp. 186 [C]', 'Method: DSC', 'Condition: Heating rate;5C/min Under dry N2 at 40ml/min', 'Remarks: Tg due to PSU']",,C27H22O4S,,,,,,,,,,,,,,20,442.53,P070317,15255-7-1-1,,C16H14O3,,,,,,,,,,,,,,80,254.28,P150011,15255-8-1-1,,,,,,,,,,,,,,,,,,,,,,,,,,,,,,,,,,,,,,,"Kohlman, William G.; Petrie, Stephen P. , Advances in Polymer Technology , 14 , 2 , 111-127 (1995)"
BD000696,Thermoplastic,Neat resin,Mixed materials were extruded by counter-rotating twin screw extruder at 320C with a screw speed of 105rpm,,,polyethersulfone//poly(bisphenol A carbonate),,Blend,,,,15255-9-5-1,,,,"['Glass transition temp. 186 [C]', 'Method: DSC', 'Condition: Heating rate;5C/min Under dry N2 at 40ml/min', 'Remarks: Tg due to PSU']",,C27H22O4S,,,,,,,,,,,,,,100,442.53,P070317,15255-7-1-1,,C16H14O3,,,,,,,,,,,,,,0,254.28,P150011,15255-8-1-1,,,,,,,,,,,,,,,,,,,,,,,,,,,,,,,,,,,,,,,"Kohlman, William G.; Petrie, Stephen P. , Advances in Polymer Technology , 14 , 2 , 111-127 (1995)"
BD000697,"Thermoplastic,Amorphous",Neat resin,Melt blending in Brabender Plasticorder torque rheometer at 240-280C,,Miscible blend; single Tg,"polyethersulfone//poly{2-hydroxy-5-[1-(4-hydroxyphenyl)-1-methylethyl]-1,3-phenylene}",,Blend,,,,21867-3-1-1,,,,"['Glass transition temp. 183 [C]', 'Method: DSC', 'Condition: Heating rate;10C/min', 'Remarks: Onset temp.']",,C27H22O4S,,,,,,,,,,,,,,99,442.53,P070317,21867.01,,C15H14O2,,,,,,,,,,,,,,1,226.27,P512055,21867.02,,,,,,,,,,,,,,,,,,,,,,,,,,,,,,,,,,,,,,,"Robertson, J. E.; Ward, T. C.; Hill, A. J. , Polymer , 41 , 16 , 6251-6262 (2000)"
BD000697,"Thermoplastic,Amorphous",Neat resin,Melt blending in Brabender Plasticorder torque rheometer at 240-280C,,Miscible blend; single Tg,"polyethersulfone//poly{2-hydroxy-5-[1-(4-hydroxyphenyl)-1-methylethyl]-1,3-phenylene}",,Blend,,,,21867-3-2-1,,,,"['Glass transition temp. 182 [C]', 'Method: DSC', 'Condition: Heating rate;10C/min', 'Remarks: Onset temp.']",,C27H22O4S,,,,,,,,,,,,,,95,442.53,P070317,21867.01,,C15H14O2,,,,,,,,,,,,,,5,226.27,P512055,21867.02,,,,,,,,,,,,,,,,,,,,,,,,,,,,,,,,,,,,,,,"Robertson, J. E.; Ward, T. C.; Hill, A. J. , Polymer , 41 , 16 , 6251-6262 (2000)"
BD000697,"Thermoplastic,Amorphous",Neat resin,Melt blending in Brabender Plasticorder torque rheometer at 240-280C,,Miscible blend; single Tg,"polyethersulfone//poly{2-hydroxy-5-[1-(4-hydroxyphenyl)-1-methylethyl]-1,3-phenylene}",,Blend,,,,21867-3-3-1,,,,"['Glass transition temp. 179 [C]', 'Method: DSC', 'Condition: Heating rate;10C/min', 'Remarks: Onset temp.']",,C27H22O4S,,,,,,,,,,,,,,90,442.53,P070317,21867.01,,C15H14O2,,,,,,,,,,,,,,10,226.27,P512055,21867.02,,,,,,,,,,,,,,,,,,,,,,,,,,,,,,,,,,,,,,,"Robertson, J. E.; Ward, T. C.; Hill, A. J. , Polymer , 41 , 16 , 6251-6262 (2000)"
BD000697,"Thermoplastic,Amorphous",Neat resin,Melt blending in Brabender Plasticorder torque rheometer at 240-280C,,Miscible blend; single Tg,"polyethersulfone//poly{2-hydroxy-5-[1-(4-hydroxyphenyl)-1-methylethyl]-1,3-phenylene}",,Blend,,,,21867-3-4-1,,,,"['Glass transition temp. 160 [C]', 'Method: DSC', 'Condition: Heating rate;10C/min', 'Remarks: Onset temp.']",,C27H22O4S,,,,,,,,,,,,,,58,442.53,P070317,21867.01,,C15H14O2,,,,,,,,,,,,,,42,226.27,P512055,21867.02,,,,,,,,,,,,,,,,,,,,,,,,,,,,,,,,,,,,,,,"Robertson, J. E.; Ward, T. C.; Hill, A. J. , Polymer , 41 , 16 , 6251-6262 (2000)"
BD000698,,Neat resin,"Melt-mixed at 305C,50rpm for 10min in Haake Rheomix Mixer",,,polyethersulfone//poly[(6-hydroxy-2-naphthoic acid)-co-(4-aminophenol)-co-(terephthalic acid)],,Blend,,,,25772-4-1-1,,,,"['Glass transition temp. 196 [C]', 'Method: DMA', 'Condition: Heating rate;5C/min&Frequency;1Hz', 'Remarks: tan(delta) peak']",,C27H22O4S,,,,,,,,,,,,,,50,442.53,P070317,25772-1-1-1,,C8H4O2 / C11H6O2 / C11H6O2 / C6H5NO / C6H5NO / C14H9NO3 / C14H9NO3 / C14H9NO3 / C14H9NO3,,,,,,,,,,,,,,50,132.12 / 170.16 / 170.16 / 107.11 / 107.11 / 239.23 / 239.23 / 239.23 / 239.23,P900089,25772-3-1-1,,,,,,,,,,,,,,,,,,,,,,,,,,,,,,,,,,,,,,,"Zhang, Jun; He, Jiasong , Polymer , 43 , 4 , 1437-1446 (2002)"
BD000699,,Neat resin,"Melt-mixed at 305C,50rpm for 10min in Haake Rheomix Mixer",,,polyethersulfone//poly[(6-hydroxy-2-naphthoic acid)-co-(4-aminophenol)-co-(terephthalic acid)]//polysulfone-graft-poly(maleic anhydride),,Blend,,,,25772-5-1-1,,,,"['Glass transition temp. 191 [C]', 'Method: DMA', 'Condition: Heating rate;5C/min&Frequency;1Hz', 'Remarks: tan(delta) peak']",,C27H22O4S,,,,,,,,,,,,,50,,442.53,P070317,25772-1-1-1,,C8H4O2 / C11H6O2 / C11H6O2 / C6H5NO / C6H5NO / C14H9NO3 / C14H9NO3 / C14H9NO3 / C14H9NO3,,,,,,,,,,,,,50,,132.12 / 170.16 / 170.16 / 107.11 / 107.11 / 239.23 / 239.23 / 239.23 / 239.23,P900089,25772-3-1-1,,C4H2O3 / C27H22O4S,,,,,,,,,,,,,5,,98.06 / 442.53,P903822,25772-2-1-1,,,,,,,,,,,,,,,,,,,,"Zhang, Jun; He, Jiasong , Polymer , 43 , 4 , 1437-1446 (2002)"
BD000703,,Neat resin,Solution blending with THF,,,poly[(bisphenol A)-co-epichlorohydrin]//poly(ethylene adipate),,Blend,,,,01252-6-1-1,,,,"['Glass transition temp. ca -40 [C]', 'Method: DTA', 'Condition: Heating rate; 10C/min', 'Remarks: Taken from the Fig.']",,C8H12O4,,,,,,,,,,,,,77,,172.18,P090009,01252-4-1-1,,C18H20O3,,,,,,,,,,,,,23,,284.35,P070369,01252-5-1-1,,,,,,,,,,,,,,,,,,,,,,,,,,,,,,,,,,,,,,,"Harris, J. E.; Goh, S. H.; Paul, D. R. , Journal of Applied Polymer Science , 27 , 3 , 839-855 (1982)"
BD000703,,Neat resin,Solution blending with THF,,,poly[(bisphenol A)-co-epichlorohydrin]//poly(ethylene adipate),,Blend,,,,01252-6-2-1,,,,"['Glass transition temp. ca -17 [C]', 'Method: DTA', 'Condition: Heating rate; 10C/min', 'Remarks: Taken from the Fig.']",,C8H12O4,,,,,,,,,,,,,53,,172.18,P090009,01252-4-1-1,,C18H20O3,,,,,,,,,,,,,47,,284.35,P070369,01252-5-1-1,,,,,,,,,,,,,,,,,,,,,,,,,,,,,,,,,,,,,,,"Harris, J. E.; Goh, S. H.; Paul, D. R. , Journal of Applied Polymer Science , 27 , 3 , 839-855 (1982)"
BD000705,"linear,Crystal",Neat resin,Melt extrusion in 1-in.-diameter single-screw extruder at 230-235C with residence time ca. 4min,,miscible,"poly[(bisphenol A)-co-epichlorohydrin]//poly[(butane-1,4-diol)-alt-(terephthalic acid)]",,Blend,,,,01210-3-1-1,,,,"['Glass transition temp. 38 [C]', 'Method: DSC', 'Condition: Heating rate;10C/min']",,C12H12O4,,,,,,,,,,,,,,80,220.22,P090029,01210-1-1-1,,C18H20O3,,,,,,,,,,,,,,20,284.35,P070369,01210-2-1-1,,,,,,,,,,,,,,,,,,,,,,,,,,,,,,,,,,,,,,,"Robeson, L. M.; furtek, A. B. , Journal of Applied Polymer Science , 23 , 3 , 645-659 (1979)"
BD000705,"linear,Crystal",Neat resin,Melt extrusion in 1-in.-diameter single-screw extruder at 230-235C with residence time ca. 4min,,miscible,"poly[(bisphenol A)-co-epichlorohydrin]//poly[(butane-1,4-diol)-alt-(terephthalic acid)]",,Blend,,,,01210-3-1-3,,,,"['Glass transition temp. 49 [C]', 'Method: DSC', 'Condition: Heating rate;10C/min']",,C12H12O4,,,,,,,,,,,,,,80,220.22,P090029,01210-1-1-1,,C18H20O3,,,,,,,,,,,,,,20,284.35,P070369,01210-2-1-1,,,,,,,,,,,,,,,,,,,,,,,,,,,,,,,,,,,,,,,"Robeson, L. M.; furtek, A. B. , Journal of Applied Polymer Science , 23 , 3 , 645-659 (1979)"
BD000705,"linear,Crystal",Neat resin,Melt extrusion in 1-in.-diameter single-screw extruder at 230-235C with residence time ca. 4min,,miscible,"poly[(bisphenol A)-co-epichlorohydrin]//poly[(butane-1,4-diol)-alt-(terephthalic acid)]",,Blend,,,,01210-3-2-1,,,,"['Glass transition temp. 45 [C]', 'Method: DSC', 'Condition: Heating rate;10C/min']",,C12H12O4,,,,,,,,,,,,,,65,220.22,P090029,01210-1-1-1,,C18H20O3,,,,,,,,,,,,,,35,284.35,P070369,01210-2-1-1,,,,,,,,,,,,,,,,,,,,,,,,,,,,,,,,,,,,,,,"Robeson, L. M.; furtek, A. B. , Journal of Applied Polymer Science , 23 , 3 , 645-659 (1979)"
BD000705,"linear,Crystal",Neat resin,Melt extrusion in 1-in.-diameter single-screw extruder at 230-235C with residence time ca. 4min,,miscible,"poly[(bisphenol A)-co-epichlorohydrin]//poly[(butane-1,4-diol)-alt-(terephthalic acid)]",,Blend,,,,01210-3-2-3,,,,"['Glass transition temp. 49 [C]', 'Method: DSC', 'Condition: Heating rate;10C/min']",,C12H12O4,,,,,,,,,,,,,,65,220.22,P090029,01210-1-1-1,,C18H20O3,,,,,,,,,,,,,,35,284.35,P070369,01210-2-1-1,,,,,,,,,,,,,,,,,,,,,,,,,,,,,,,,,,,,,,,"Robeson, L. M.; furtek, A. B. , Journal of Applied Polymer Science , 23 , 3 , 645-659 (1979)"
BD000705,"linear,Crystal",Neat resin,Melt extrusion in 1-in.-diameter single-screw extruder at 230-235C with residence time ca. 4min,,miscible,"poly[(bisphenol A)-co-epichlorohydrin]//poly[(butane-1,4-diol)-alt-(terephthalic acid)]",,Blend,,,,01210-3-3-1,,,,"['Glass transition temp. 59 [C]', 'Method: DSC', 'Condition: Heating rate;10C/min']",,C12H12O4,,,,,,,,,,,,,,50,220.22,P090029,01210-1-1-1,,C18H20O3,,,,,,,,,,,,,,50,284.35,P070369,01210-2-1-1,,,,,,,,,,,,,,,,,,,,,,,,,,,,,,,,,,,,,,,"Robeson, L. M.; furtek, A. B. , Journal of Applied Polymer Science , 23 , 3 , 645-659 (1979)"
BD000705,"linear,Crystal",Neat resin,Melt extrusion in 1-in.-diameter single-screw extruder at 230-235C with residence time ca. 4min,,miscible,"poly[(bisphenol A)-co-epichlorohydrin]//poly[(butane-1,4-diol)-alt-(terephthalic acid)]",,Blend,,,,01210-3-4-1,,,,"['Glass transition temp. 65 [C]', 'Method: DSC', 'Condition: Heating rate;10C/min']",,C12H12O4,,,,,,,,,,,,,,35,220.22,P090029,01210-1-1-1,,C18H20O3,,,,,,,,,,,,,,65,284.35,P070369,01210-2-1-1,,,,,,,,,,,,,,,,,,,,,,,,,,,,,,,,,,,,,,,"Robeson, L. M.; furtek, A. B. , Journal of Applied Polymer Science , 23 , 3 , 645-659 (1979)"
BD000708,,Neat resin,Solution blending with THF,,,"poly[(bisphenol A)-co-epichlorohydrin]//poly[(butane-1,4-diol)-alt-(adipic acid)]",,Blend,,,,01252-3-2-1,,,,"['Glass transition temp. ca -13 [C]', 'Method: DTA', 'Condition: Heating rate; 10C/min', 'Remarks: Taken from the Fig.']",,C10H16O4,,,,,,,,,,,,,50,,200.23,P090051,01252-1-1-1,,C18H20O3,,,,,,,,,,,,,50,,284.35,P070369,01252-2-1-1,,,,,,,,,,,,,,,,,,,,,,,,,,,,,,,,,,,,,,,"Harris, J. E.; Goh, S. H.; Paul, D. R. , Journal of Applied Polymer Science , 27 , 3 , 839-855 (1982)"
BD000709,,Neat resin,Solution blending with THF,,,poly[(bisphenol A)-co-epichlorohydrin]//poly(epsilon-caprolactone),,Blend,,,,01252-18-1-1,,,,"['Glass transition temp. ca -28 [C]', 'Method: DTA', 'Condition: Heating rate; 10C/min', 'Remarks: Taken from the Fig.']",,C6H10O2,,,,,,,,,,,,,50,,114.14,P090089,01252-16-1-1,,C18H20O3,,,,,,,,,,,,,50,,284.35,P070369,01252-17-1-1,,,,,,,,,,,,,,,,,,,,,,,,,,,,,,,,,,,,,,,"Harris, J. E.; Goh, S. H.; Paul, D. R. , Journal of Applied Polymer Science , 27 , 3 , 839-855 (1982)"
BD000709,"linear,Thermoplastic,Crystal",Neat resin,"Soln. blended in THF, copptd. in hexane",,Miscible,poly[(bisphenol A)-co-epichlorohydrin]//poly(epsilon-caprolactone),['hexane'],Blend,,,,01387-3-1-1,,['THF'],,"['Glass transition temp. ca 40 [C]', 'Method: DMA', 'Condition: Heating rate;2C/min & Frequency;1Hz', 'Remarks: Temp. at tan(delta)max.., Taken from the Fig.']",,C18H20O3,,,,,,,,,,,,,,70,284.35,P070369,01387-1-1-1,,C6H10O2,,,,,,,,,,,,,,30,114.14,P090089,01387-2-1-1,,,,,,,,,,,,,,,,,,,,,,,,,,,,,,,,,,,,,,,"Defieuw, G.; Groeninckx, G.; Reynaers, H. , Polymer , 30 , 12 , 2164-2169 (1989)"
BD000709,"linear,Thermoplastic,Crystal",Neat resin,"Soln. blended in THF, copptd. in hexane",,,poly[(bisphenol A)-co-epichlorohydrin]//poly(epsilon-caprolactone),['hexane'],Blend,,,,01387-3-2-1,,['THF'],,"['Glass transition temp. ca 0 [C]', 'Method: DMA', 'Condition: Heating rate;2C/min & Frequency;1Hz', 'Remarks: Temp. at tan(delta)max.., Taken from the Fig.']",,C18H20O3,,,,,,,,,,,,,,50,284.35,P070369,01387-1-1-1,,C6H10O2,,,,,,,,,,,,,,50,114.14,P090089,01387-2-1-1,,,,,,,,,,,,,,,,,,,,,,,,,,,,,,,,,,,,,,,"Defieuw, G.; Groeninckx, G.; Reynaers, H. , Polymer , 30 , 12 , 2164-2169 (1989)"
BD000709,"linear,Thermoplastic,Crystal",Neat resin,"Soln. blended in THF, copptd. in hexane",,,poly[(bisphenol A)-co-epichlorohydrin]//poly(epsilon-caprolactone),['hexane'],Blend,,,,01387-3-3-1,,['THF'],,"['Glass transition temp. ca -25 [C]', 'Method: DMA', 'Condition: Heating rate;2C/min & Frequency;1Hz', 'Remarks: Temp. at tan(delta)max.., Taken from the Fig.']",,C18H20O3,,,,,,,,,,,,,,30,284.35,P070369,01387-1-1-1,,C6H10O2,,,,,,,,,,,,,,70,114.14,P090089,01387-2-1-1,,,,,,,,,,,,,,,,,,,,,,,,,,,,,,,,,,,,,,,"Defieuw, G.; Groeninckx, G.; Reynaers, H. , Polymer , 30 , 12 , 2164-2169 (1989)"
BD000709,"linear,Crystal",Neat resin,THF soln. blending,,Single Tg;miscible,poly[(bisphenol A)-co-epichlorohydrin]//poly(epsilon-caprolactone),,Blend,,,,01444-3-3-1,,,,"['Glass transition temp. ca 230 [K]', 'Method: DSC', 'Condition: Heating rate;20K/min', 'Remarks: Taken from the Fig.']",,C18H20O3,,,,,,,,,,,,,,30,284.35,P070369,01444-1-1-1,,C6H10O2,,,,,,,,,,,,,,70,114.14,P090089,01444-2-1-1,,,,,,,,,,,,,,,,,,,,,,,,,,,,,,,,,,,,,,,"De Juana, R.; Cortazar, M. , Macromolecules , 26 , 5 , 1170-1176 (1993)"
BD000709,"linear,Crystal",Neat resin,THF soln. blending,,Single Tg;miscible,poly[(bisphenol A)-co-epichlorohydrin]//poly(epsilon-caprolactone),,Blend,,,,01444-3-4-1,,,,"['Glass transition temp. ca 238 [K]', 'Method: DSC', 'Condition: Heating rate;20K/min', 'Remarks: Taken from the Fig.']",,C18H20O3,,,,,,,,,,,,,,35,284.35,P070369,01444-1-1-1,,C6H10O2,,,,,,,,,,,,,,65,114.14,P090089,01444-2-1-1,,,,,,,,,,,,,,,,,,,,,,,,,,,,,,,,,,,,,,,"De Juana, R.; Cortazar, M. , Macromolecules , 26 , 5 , 1170-1176 (1993)"
BD000710,",Crystal",Neat resin,Melt-mixed by extrusion at 200C and 80rpm for 5min,,Phase-separated(SAN19.5 rich phase and phenoxy rich phase);Two Tg,poly[(bisphenol A)-co-epichlorohydrin]//poly(epsilon-caprolactone)//poly(acrylonitrile-co-styrene),,Blend,,,,14094-18-1-1,,,,"['Glass transition temp. ca 95 [C]', 'Method: DSC', 'Condition: Heating rate;20C/min', 'Remarks: Tg of phenoxy-rich phase,taken from the Fig.3A']",,C18H20O3,,,,,,,,,,,,,,50,284.35,P070369,14094-15-1-1,,C3H3N / C8H8,,,,,,,,,,,,,,50,53.06 / 104.15,P900007,14094-16-1-1,,C6H10O2,,,,,,,,,,,,,,0,114.14,P090089,14094-17-1-1,,,,,,,,,,,,,,,,,,,,"Jo, Won Ho; Kim, Joo Yong; Lee, Moo Sung , Journal of Polymer Science, Part B: Polymer Physics , 32 , 8 , 1321-1328 (1994)"
BD000710,",Crystal",Neat resin,Melt-mixed by extrusion at 200C and 80rpm for 5min,,Phase-separated(SAN19.5 rich phase and phenoxy rich phase);Two Tg,poly[(bisphenol A)-co-epichlorohydrin]//poly(epsilon-caprolactone)//poly(acrylonitrile-co-styrene),,Blend,,,,14094-18-2-1,,,,"['Glass transition temp. ca 57 [C]', 'Method: DSC', 'Condition: Heating rate;20C/min', 'Remarks: Tg of phenoxy-rich phase,taken from the Fig.3A']",,C18H20O3,,,,,,,,,,,,,,45,284.35,P070369,14094-15-1-1,,C3H3N / C8H8,,,,,,,,,,,,,,45,53.06 / 104.15,P900007,14094-16-1-1,,C6H10O2,,,,,,,,,,,,,,10,114.14,P090089,14094-17-1-1,,,,,,,,,,,,,,,,,,,,"Jo, Won Ho; Kim, Joo Yong; Lee, Moo Sung , Journal of Polymer Science, Part B: Polymer Physics , 32 , 8 , 1321-1328 (1994)"
BD000710,",Crystal",Neat resin,Melt-mixed by extrusion at 200C and 80rpm for 5min,,Phase-separated(SAN19.5 rich phase and phenoxy rich phase);Two Tg,poly[(bisphenol A)-co-epichlorohydrin]//poly(epsilon-caprolactone)//poly(acrylonitrile-co-styrene),,Blend,,,,14094-18-3-1,,,,"['Glass transition temp. ca 41 [C]', 'Method: DSC', 'Condition: Heating rate;20C/min', 'Remarks: Tg of phenoxy-rich phase,taken from the Fig.3A']",,C18H20O3,,,,,,,,,,,,,,40,284.35,P070369,14094-15-1-1,,C3H3N / C8H8,,,,,,,,,,,,,,40,53.06 / 104.15,P900007,14094-16-1-1,,C6H10O2,,,,,,,,,,,,,,20,114.14,P090089,14094-17-1-1,,,,,,,,,,,,,,,,,,,,"Jo, Won Ho; Kim, Joo Yong; Lee, Moo Sung , Journal of Polymer Science, Part B: Polymer Physics , 32 , 8 , 1321-1328 (1994)"
BD000711,,Neat resin,Solution blending with DMF,,,"poly[(bisphenol A)-co-epichlorohydrin]//poly(1,4-cyclohexylenedimethylene succinate)",,Blend,,,,01252-12-1-1,,,,"['Glass transition temp. ca 41 [C]', 'Method: DTA', 'Condition: Heating rate; 10C/min', 'Remarks: Taken from the Fig.']",,C12H18O4,,,,,,,,,,,,,50,,226.27,P090170,01252-10-1-1,,C18H20O3,,,,,,,,,,,,,50,,284.35,P070369,01252-11-1-1,,,,,,,,,,,,,,,,,,,,,,,,,,,,,,,,,,,,,,,"Harris, J. E.; Goh, S. H.; Paul, D. R. , Journal of Applied Polymer Science , 27 , 3 , 839-855 (1982)"
BD000713,,Neat resin,Solution blending with THF,,,"poly[(bisphenol A)-co-epichlorohydrin]//poly[(2,2-dimethyl)-trimethylene adipate]",,Blend,,,,01252-15-1-1,,,,"['Glass transition temp. ca -10 [C]', 'Method: DTA', 'Condition: Heating rate; 10C/min', 'Remarks: Taken from the Fig.']",,C11H18O4,,,,,,,,,,,,,50,,214.26,P090457,01252-13-1-1,,C18H20O3,,,,,,,,,,,,,50,,284.35,P070369,01252-14-1-1,,,,,,,,,,,,,,,,,,,,,,,,,,,,,,,,,,,,,,,"Harris, J. E.; Goh, S. H.; Paul, D. R. , Journal of Applied Polymer Science , 27 , 3 , 839-855 (1982)"
BD000714,,Neat resin,Solution blending with DMF,,,"poly[(bisphenol A)-co-epichlorohydrin]//poly(2,2-dimethyltrimethylene succinate)",,Blend,,,,01252-9-1-1,,,,"['Glass transition temp. ca -15 [C]', 'Method: DTA', 'Condition: Heating rate; 10C/min', 'Remarks: Taken from the Fig.']",,C9H14O4,,,,,,,,,,,,,86,,186.21,P090469,01252-7-1-1,,C18H20O3,,,,,,,,,,,,,14,,284.35,P070369,01252-8-1-1,,,,,,,,,,,,,,,,,,,,,,,,,,,,,,,,,,,,,,,"Harris, J. E.; Goh, S. H.; Paul, D. R. , Journal of Applied Polymer Science , 27 , 3 , 839-855 (1982)"
BD000714,,Neat resin,Solution blending with DMF,,,"poly[(bisphenol A)-co-epichlorohydrin]//poly(2,2-dimethyltrimethylene succinate)",,Blend,,,,01252-9-2-1,,,,"['Glass transition temp. ca 7 [C]', 'Method: DTA', 'Condition: Heating rate; 10C/min', 'Remarks: Taken from the Fig.']",,C9H14O4,,,,,,,,,,,,,48,,186.21,P090469,01252-7-1-1,,C18H20O3,,,,,,,,,,,,,52,,284.35,P070369,01252-8-1-1,,,,,,,,,,,,,,,,,,,,,,,,,,,,,,,,,,,,,,,"Harris, J. E.; Goh, S. H.; Paul, D. R. , Journal of Applied Polymer Science , 27 , 3 , 839-855 (1982)"
BD000715,Thermoplastic,Neat resin,PC pellets pre-mixed with epoxy oligomer and PC absorbed the epoxy oligomer overnight,,"Miscible (DMA, single Tg)",poly[(bisphenol A)-co-epichlorohydrin]//poly(bisphenol A carbonate),,Blend,,,,44075-3-1-1,,,,"['Glass transition temp. ca 110 [C]', 'Method: DMA', 'Condition: Heating rate;2C/min&Frequency;1Hz&Dual cantilever bending mode', 'Remarks: Temp. of tan(delta)max, taken from the Fig.5']",,C16H14O3,,,,,,,,,,,,,,90,254.28,P150011,44075-1-1-1,,C18H20O3,,,,,,,,,,,,,,10,284.35,P070369,44075-2-1-1,,,,,,,,,,,,,,,,,,,,,,,,,,,,,,,,,,,,,,,"Liang, Genhai G.; Cook, Wayne D.; Tcharkhtchi, Abbas; Sautereau, Henry , European Polymer Journal , 47 , 8 , 1578-1588 (2011)"
BD000715,Thermoplastic,Neat resin,PC pellets pre-mixed with epoxy oligomer and PC absorbed the epoxy oligomer overnight,,"Miscible (DMA, single Tg)",poly[(bisphenol A)-co-epichlorohydrin]//poly(bisphenol A carbonate),,Blend,,,,44075-3-2-1,,,,"['Glass transition temp. ca 100 [C]', 'Method: DMA', 'Condition: Heating rate;2C/min&Frequency;1Hz&Dual cantilever bending mode', 'Remarks: Temp. of tan(delta)max, taken from the Fig.5']",,C16H14O3,,,,,,,,,,,,,,80,254.28,P150011,44075-1-1-1,,C18H20O3,,,,,,,,,,,,,,20,284.35,P070369,44075-2-1-1,,,,,,,,,,,,,,,,,,,,,,,,,,,,,,,,,,,,,,,"Liang, Genhai G.; Cook, Wayne D.; Tcharkhtchi, Abbas; Sautereau, Henry , European Polymer Journal , 47 , 8 , 1578-1588 (2011)"
BD000715,Thermoplastic,Neat resin,PC pellets pre-mixed with epoxy oligomer and PC absorbed the epoxy oligomer overnight,,"Miscible (DMA, single Tg)",poly[(bisphenol A)-co-epichlorohydrin]//poly(bisphenol A carbonate),,Blend,,,,44075-3-3-1,,,,"['Glass transition temp. ca 92 [C]', 'Method: DMA', 'Condition: Heating rate;2C/min&Frequency;1Hz&Dual cantilever bending mode', 'Remarks: Temp. of tan(delta)max, taken from the Fig.5']",,C16H14O3,,,,,,,,,,,,,,70,254.28,P150011,44075-1-1-1,,C18H20O3,,,,,,,,,,,,,,30,284.35,P070369,44075-2-1-1,,,,,,,,,,,,,,,,,,,,,,,,,,,,,,,,,,,,,,,"Liang, Genhai G.; Cook, Wayne D.; Tcharkhtchi, Abbas; Sautereau, Henry , European Polymer Journal , 47 , 8 , 1578-1588 (2011)"
BD000715,Thermoplastic,Neat resin,PC pellets pre-mixed with epoxy oligomer and PC absorbed the epoxy oligomer overnight,,"Miscible (DMA, single Tg)",poly[(bisphenol A)-co-epichlorohydrin]//poly(bisphenol A carbonate),,Blend,,,,44075-3-4-1,,,,"['Glass transition temp. ca 70 [C]', 'Method: DMA', 'Condition: Heating rate;2C/min&Frequency;1Hz&Dual cantilever bending mode', 'Remarks: Temp. of tan(delta)max, taken from the Fig.5']",,C16H14O3,,,,,,,,,,,,,,60,254.28,P150011,44075-1-1-1,,C18H20O3,,,,,,,,,,,,,,40,284.35,P070369,44075-2-1-1,,,,,,,,,,,,,,,,,,,,,,,,,,,,,,,,,,,,,,,"Liang, Genhai G.; Cook, Wayne D.; Tcharkhtchi, Abbas; Sautereau, Henry , European Polymer Journal , 47 , 8 , 1578-1588 (2011)"
BD000716,"Thermoplastic,Amorphous",Neat resin,Blended in DMF at 50C,,"Miscible (single Tg);DSC, cloud point;ca.547K;optical microscope",poly[(bisphenol A)-co-epichlorohydrin]//poly{phenolphthalein-alt-[bis(4-chlorophenyl) sulfone]},,Blend,,,,27277-3-1-1,,"['CHCl3 (RT), DMF (50C)']",,"['Glass transition temp. ca 212 [C]', 'Method: DSC', 'Condition: Heating rate;20C/min & N2', 'Remarks: Taken from the Fig.3']",,C32H20O6S,,,,,,,,,,,,,,90,532.56,P370404,27277-1-1-1,,C18H20O3,,,,,,,,,,,,,,10,284.35,P070369,27277-2-1-1,,,,,,,,,,,,,,,,,,,,,,,,,,,,,,,,,,,,,,,"Zheng, Sixun; Guo, Qipeng; Mi, Yongli , Polymer , 44 , 3 , 867-876 (2002)"
BD000716,"Thermoplastic,Amorphous",Neat resin,Blended in DMF at 50C,,"Miscible (single Tg);DSC, cloud point;ca.503K;optical microscope",poly[(bisphenol A)-co-epichlorohydrin]//poly{phenolphthalein-alt-[bis(4-chlorophenyl) sulfone]},,Blend,,,,27277-3-2-1,,"['CHCl3 (RT), DMF (50C)']",,"['Glass transition temp. ca 155 [C]', 'Method: DSC', 'Condition: Heating rate;20C/min & N2', 'Remarks: Taken from the Fig.3']",,C32H20O6S,,,,,,,,,,,,,,70,532.56,P370404,27277-1-1-1,,C18H20O3,,,,,,,,,,,,,,30,284.35,P070369,27277-2-1-1,,,,,,,,,,,,,,,,,,,,,,,,,,,,,,,,,,,,,,,"Zheng, Sixun; Guo, Qipeng; Mi, Yongli , Polymer , 44 , 3 , 867-876 (2002)"
BD000716,"Thermoplastic,Amorphous",Neat resin,Blended in DMF at 50C,,"Miscible (single Tg);DSC, cloud point;ca.470K;optical microscope",poly[(bisphenol A)-co-epichlorohydrin]//poly{phenolphthalein-alt-[bis(4-chlorophenyl) sulfone]},,Blend,,,,27277-3-3-1,,"['CHCl3 (RT), DMF (50C)']",,"['Glass transition temp. ca 130 [C]', 'Method: DSC', 'Condition: Heating rate;20C/min & N2', 'Remarks: Taken from the Fig.3']",,C32H20O6S,,,,,,,,,,,,,,50,532.56,P370404,27277-1-1-1,,C18H20O3,,,,,,,,,,,,,,50,284.35,P070369,27277-2-1-1,,,,,,,,,,,,,,,,,,,,,,,,,,,,,,,,,,,,,,,"Zheng, Sixun; Guo, Qipeng; Mi, Yongli , Polymer , 44 , 3 , 867-876 (2002)"
BD000716,"Thermoplastic,Amorphous",Neat resin,Blended in DMF at 50C,,"Miscible (single Tg);DSC, cloud point;ca.462K;optical microscope",poly[(bisphenol A)-co-epichlorohydrin]//poly{phenolphthalein-alt-[bis(4-chlorophenyl) sulfone]},,Blend,,,,27277-3-4-1,,"['CHCl3 (RT), DMF (50C)']",,"['Glass transition temp. ca 118 [C]', 'Method: DSC', 'Condition: Heating rate;20C/min & N2', 'Remarks: Taken from the Fig.3']",,C32H20O6S,,,,,,,,,,,,,,30,532.56,P370404,27277-1-1-1,,C18H20O3,,,,,,,,,,,,,,70,284.35,P070369,27277-2-1-1,,,,,,,,,,,,,,,,,,,,,,,,,,,,,,,,,,,,,,,"Zheng, Sixun; Guo, Qipeng; Mi, Yongli , Polymer , 44 , 3 , 867-876 (2002)"
BD000716,"Thermoplastic,Amorphous",Neat resin,Blended in DMF at 50C,,"Miscible (single Tg);DSC, cloud point;ca.493K;optical microscope",poly[(bisphenol A)-co-epichlorohydrin]//poly{phenolphthalein-alt-[bis(4-chlorophenyl) sulfone]},,Blend,,,,27277-3-5-1,,"['CHCl3 (RT), DMF (50C)']",,"['Glass transition temp. ca 108 [C]', 'Method: DSC', 'Condition: Heating rate;20C/min & N2', 'Remarks: Taken from the Fig.3']",,C32H20O6S,,,,,,,,,,,,,,10,532.56,P370404,27277-1-1-1,,C18H20O3,,,,,,,,,,,,,,90,284.35,P070369,27277-2-1-1,,,,,,,,,,,,,,,,,,,,,,,,,,,,,,,,,,,,,,,"Zheng, Sixun; Guo, Qipeng; Mi, Yongli , Polymer , 44 , 3 , 867-876 (2002)"
BD000717,"linear,Thermoplastic,Flame-retardant",Neat resin,"Soln. blended in CHCl3, pptd. in MeOH, dried at 150C for 24h under vacuum",,Miscible blend,"poly[(bisphenol A)-co-epichlorohydrin]//poly{[4,4'-(1-methylethane-1,1-diyl)diphenol]-alt-[bis(4-fluorophenyl)phenylphosphine oxide]}",['MeOH'],Blend,,,,20628-4-1-1,,['CHCl3'],,"['Glass transition temp. ca 140 [C]', 'Method: DSC', 'Condition: Heating rate;10C/min', 'Remarks: Second heating, Midpoint method, Taken from the Fig.']",,C33H27O3P,,,,,,,,,,,,,,70,502.54,P370715,20628-2-1-1,,C18H20O3,,,,,,,,,,,,,,30,284.35,P070369,20628-3-1-1,,,,,,,,,,,,,,,,,,,,,,,,,,,,,,,,,,,,,,,"Wang, Sheng; Ji, Qing; Tchatchoua, C. T.; Shultz, A. R.; McGrath, J. E. , Polymer Preprints (American Chemical Society, Division of Polymer Chemistry) , 39 , 2 , 410-411 (1998)"
BD000717,"linear,Thermoplastic,Flame-retardant",Neat resin,"Soln. blended in CHCl3, pptd. in MeOH, dried at 150C for 24h under vacuum",,Miscible blend,"poly[(bisphenol A)-co-epichlorohydrin]//poly{[4,4'-(1-methylethane-1,1-diyl)diphenol]-alt-[bis(4-fluorophenyl)phenylphosphine oxide]}",['MeOH'],Blend,,,,20628-4-2-1,,['CHCl3'],,"['Glass transition temp. ca 128 [C]', 'Method: DSC', 'Condition: Heating rate;10C/min', 'Remarks: Second heating, Midpoint method, Taken from the Fig.']",,C33H27O3P,,,,,,,,,,,,,,57.5,502.54,P370715,20628-2-1-1,,C18H20O3,,,,,,,,,,,,,,42.5,284.35,P070369,20628-3-1-1,,,,,,,,,,,,,,,,,,,,,,,,,,,,,,,,,,,,,,,"Wang, Sheng; Ji, Qing; Tchatchoua, C. T.; Shultz, A. R.; McGrath, J. E. , Polymer Preprints (American Chemical Society, Division of Polymer Chemistry) , 39 , 2 , 410-411 (1998)"
BD000717,"linear,Thermoplastic,Flame-retardant",Neat resin,"Soln. blended in CHCl3, pptd. in MeOH, dried at 150C for 24h under vacuum",,Miscible blend,"poly[(bisphenol A)-co-epichlorohydrin]//poly{[4,4'-(1-methylethane-1,1-diyl)diphenol]-alt-[bis(4-fluorophenyl)phenylphosphine oxide]}",['MeOH'],Blend,,,,20628-4-3-1,,['CHCl3'],,"['Glass transition temp. ca 120 [C]', 'Method: DSC', 'Condition: Heating rate;10C/min', 'Remarks: Second heating, Midpoint method, Taken from the Fig.']",,C33H27O3P,,,,,,,,,,,,,,45,502.54,P370715,20628-2-1-1,,C18H20O3,,,,,,,,,,,,,,55,284.35,P070369,20628-3-1-1,,,,,,,,,,,,,,,,,,,,,,,,,,,,,,,,,,,,,,,"Wang, Sheng; Ji, Qing; Tchatchoua, C. T.; Shultz, A. R.; McGrath, J. E. , Polymer Preprints (American Chemical Society, Division of Polymer Chemistry) , 39 , 2 , 410-411 (1998)"
BD000717,"linear,Thermoplastic,Flame-retardant",Neat resin,"Soln. blended in CHCl3, pptd. in MeOH, dried at 150C for 24h under vacuum",,Miscible blend,"poly[(bisphenol A)-co-epichlorohydrin]//poly{[4,4'-(1-methylethane-1,1-diyl)diphenol]-alt-[bis(4-fluorophenyl)phenylphosphine oxide]}",['MeOH'],Blend,,,,20628-4-4-1,,['CHCl3'],,"['Glass transition temp. ca 105 [C]', 'Method: DSC', 'Condition: Heating rate;10C/min', 'Remarks: Second heating, Midpoint method, Taken from the Fig.']",,C33H27O3P,,,,,,,,,,,,,,20,502.54,P370715,20628-2-1-1,,C18H20O3,,,,,,,,,,,,,,80,284.35,P070369,20628-3-1-1,,,,,,,,,,,,,,,,,,,,,,,,,,,,,,,,,,,,,,,"Wang, Sheng; Ji, Qing; Tchatchoua, C. T.; Shultz, A. R.; McGrath, J. E. , Polymer Preprints (American Chemical Society, Division of Polymer Chemistry) , 39 , 2 , 410-411 (1998)"
BD000719,,Neat resin,Melt-mixed by extrusion at 200C and 80rpm for 5min,,Immiscible;Two Tg and optical inspection,poly[(bisphenol A)-co-epichlorohydrin]//poly(acrylonitrile-co-styrene),,Blend,,,,14094-3-1-1,,,,"['Glass transition temp. ca 96 [C]', 'Method: DSC', 'Condition: Heating rate;20C/min', 'Remarks: Tg of phenoxy phase,taken from the Fig.1']",,C18H20O3,,,,,,,,,,,,,,50,284.35,P070369,14094-1-1-1,,C3H3N / C8H8,,,,,,,,,,,,,,50,53.06 / 104.15,P900007,14094-2-1-1,,,,,,,,,,,,,,,,,,,,,,,,,,,,,,,,,,,,,,,"Jo, Won Ho; Kim, Joo Yong; Lee, Moo Sung , Journal of Polymer Science, Part B: Polymer Physics , 32 , 8 , 1321-1328 (1994)"
BD000719,,Neat resin,Melt-mixed by extrusion at 200C and 80rpm for 5min,,Immiscible;Two Tg and optical inspection,poly[(bisphenol A)-co-epichlorohydrin]//poly(acrylonitrile-co-styrene),,Blend,,,,14094-5-1-1,,,,"['Glass transition temp. ca 97 [C]', 'Method: DSC', 'Condition: Heating rate;20C/min', 'Remarks: Tg of phenoxy phase,taken from the Fig.1']",,C18H20O3,,,,,,,,,,,,,,50,284.35,P070369,14094-1-1-1,,C3H3N / C8H8,,,,,,,,,,,,,,50,53.06 / 104.15,P900007,14094-4-1-1,,,,,,,,,,,,,,,,,,,,,,,,,,,,,,,,,,,,,,,"Jo, Won Ho; Kim, Joo Yong; Lee, Moo Sung , Journal of Polymer Science, Part B: Polymer Physics , 32 , 8 , 1321-1328 (1994)"
BD000719,,Neat resin,Melt-mixed by extrusion at 200C and 80rpm for 5min,,Immiscible;Two Tg and optical inspection,poly[(bisphenol A)-co-epichlorohydrin]//poly(acrylonitrile-co-styrene),,Blend,,,,14094-7-1-1,,,,"['Glass transition temp. ca 96 [C]', 'Method: DSC', 'Condition: Heating rate;20C/min', 'Remarks: Tg of phenoxy phase,taken from the Fig.1']",,C18H20O3,,,,,,,,,,,,,,50,284.35,P070369,14094-1-1-1,,C3H3N / C8H8,,,,,,,,,,,,,,50,53.06 / 104.15,P900007,14094-6-1-1,,,,,,,,,,,,,,,,,,,,,,,,,,,,,,,,,,,,,,,"Jo, Won Ho; Kim, Joo Yong; Lee, Moo Sung , Journal of Polymer Science, Part B: Polymer Physics , 32 , 8 , 1321-1328 (1994)"
BD000719,,Neat resin,Melt-mixed by extrusion at 200C and 80rpm for 5min,,Immiscible;Two Tg and optical inspection,poly[(bisphenol A)-co-epichlorohydrin]//poly(acrylonitrile-co-styrene),,Blend,,,,14094-9-1-1,,,,"['Glass transition temp. ca 97 [C]', 'Method: DSC', 'Condition: Heating rate;20C/min', 'Remarks: Tg of phenoxy phase,taken from the Fig.1']",,C18H20O3,,,,,,,,,,,,,,50,284.35,P070369,14094-1-1-1,,C3H3N / C8H8,,,,,,,,,,,,,,50,53.06 / 104.15,P900007,14094-8-1-1,,,,,,,,,,,,,,,,,,,,,,,,,,,,,,,,,,,,,,,"Jo, Won Ho; Kim, Joo Yong; Lee, Moo Sung , Journal of Polymer Science, Part B: Polymer Physics , 32 , 8 , 1321-1328 (1994)"
BD000719,,Neat resin,Melt-mixed by extrusion at 200C and 80rpm for 5min,,Immiscible;Two Tg and optical inspection,poly[(bisphenol A)-co-epichlorohydrin]//poly(acrylonitrile-co-styrene),,Blend,,,,14094-11-1-1,,,,"['Glass transition temp. ca 97 [C]', 'Method: DSC', 'Condition: Heating rate;20C/min', 'Remarks: Tg of phenoxy phase,taken from the Fig.1']",,C18H20O3,,,,,,,,,,,,,,50,284.35,P070369,14094-1-1-1,,C3H3N / C8H8,,,,,,,,,,,,,,50,53.06 / 104.15,P900007,14094-10-1-1,,,,,,,,,,,,,,,,,,,,,,,,,,,,,,,,,,,,,,,"Jo, Won Ho; Kim, Joo Yong; Lee, Moo Sung , Journal of Polymer Science, Part B: Polymer Physics , 32 , 8 , 1321-1328 (1994)"
BD000721,,Neat resin,"Melt blending; Brabender plasticorder, L/D = 30, rpm = 50, 230, 235, 240, 235C(Die)",,,poly[(bisphenol A)-co-epichlorohydrin]//poly[acrylonitrile-co-(alpha-methylstyrene)],,Blend,,,,00404-3-1-1,,,,"['Glass transition temp. 361.5 [K]', 'Method: DSC', 'Condition: Heating rate; 10C/min', 'Remarks: Tg of phenoxy in the blend']",,C3H3N / C9H10,,,,,,,,,,,,,90,,53.06 / 118.18,P900530,00404-1-1-1,,C18H20O3,,,,,,,,,,,,,10,,284.35,P070369,00404-2-1-1,,,,,,,,,,,,,,,,,,,,,,,,,,,,,,,,,,,,,,,"Kim, Byung Kyu; Choi, Chi Hoon , Polymer Engineering and Science , 36 , 11 , 1495-1501 (1996)"
BD000721,,Neat resin,"Melt blending; Brabender plasticorder, L/D = 30, rpm = 50, 230, 235, 240, 235C(Die)",,,poly[(bisphenol A)-co-epichlorohydrin]//poly[acrylonitrile-co-(alpha-methylstyrene)],,Blend,,,,00404-3-2-1,,,,"['Glass transition temp. 360.9 [K]', 'Method: DSC', 'Condition: Heating rate; 10C/min', 'Remarks: Tg of phenoxy in the blend']",,C3H3N / C9H10,,,,,,,,,,,,,70,,53.06 / 118.18,P900530,00404-1-1-1,,C18H20O3,,,,,,,,,,,,,30,,284.35,P070369,00404-2-1-1,,,,,,,,,,,,,,,,,,,,,,,,,,,,,,,,,,,,,,,"Kim, Byung Kyu; Choi, Chi Hoon , Polymer Engineering and Science , 36 , 11 , 1495-1501 (1996)"
BD000721,,Neat resin,"Melt blending; Brabender plasticorder, L/D = 30, rpm = 50, 230, 235, 240, 235C(Die)",,,poly[(bisphenol A)-co-epichlorohydrin]//poly[acrylonitrile-co-(alpha-methylstyrene)],,Blend,,,,00404-3-3-1,,,,"['Glass transition temp. 360.2 [K]', 'Method: DSC', 'Condition: Heating rate; 10C/min', 'Remarks: Tg of phenoxy in the blend']",,C3H3N / C9H10,,,,,,,,,,,,,50,,53.06 / 118.18,P900530,00404-1-1-1,,C18H20O3,,,,,,,,,,,,,50,,284.35,P070369,00404-2-1-1,,,,,,,,,,,,,,,,,,,,,,,,,,,,,,,,,,,,,,,"Kim, Byung Kyu; Choi, Chi Hoon , Polymer Engineering and Science , 36 , 11 , 1495-1501 (1996)"
BD000721,,Neat resin,"Melt blending; Brabender plasticorder, L/D = 30, rpm = 50, 230, 235, 240, 235C(Die)",,,poly[(bisphenol A)-co-epichlorohydrin]//poly[acrylonitrile-co-(alpha-methylstyrene)],,Blend,,,,00404-3-4-1,,,,"['Glass transition temp. 360.1 [K]', 'Method: DSC', 'Condition: Heating rate; 10C/min', 'Remarks: Tg of phenoxy in the blend']",,C3H3N / C9H10,,,,,,,,,,,,,30,,53.06 / 118.18,P900530,00404-1-1-1,,C18H20O3,,,,,,,,,,,,,70,,284.35,P070369,00404-2-1-1,,,,,,,,,,,,,,,,,,,,,,,,,,,,,,,,,,,,,,,"Kim, Byung Kyu; Choi, Chi Hoon , Polymer Engineering and Science , 36 , 11 , 1495-1501 (1996)"
BD000721,,Neat resin,"Melt blending; Brabender plasticorder, L/D = 30, rpm = 50, 230, 235, 240, 235C(Die)",,,poly[(bisphenol A)-co-epichlorohydrin]//poly[acrylonitrile-co-(alpha-methylstyrene)],,Blend,,,,00404-3-5-1,,,,"['Glass transition temp. 359.0 [K]', 'Method: DSC', 'Condition: Heating rate; 10C/min', 'Remarks: Tg of phenoxy in the blend']",,C3H3N / C9H10,,,,,,,,,,,,,10,,53.06 / 118.18,P900530,00404-1-1-1,,C18H20O3,,,,,,,,,,,,,90,,284.35,P070369,00404-2-1-1,,,,,,,,,,,,,,,,,,,,,,,,,,,,,,,,,,,,,,,"Kim, Byung Kyu; Choi, Chi Hoon , Polymer Engineering and Science , 36 , 11 , 1495-1501 (1996)"
BD000722,"linear,Thermoplastic,Flame-retardant",Neat resin,,,Miscible blend,"poly[(bisphenol A)-co-epichlorohydrin]//poly{[4,4'-(1-methylethane-1,1-diyl)diphenol]-alt-[bis(4-chlorophenyl) sulfone;bis(4-fluorophenyl)phenylphosphine oxide]}",['MeOH'],Blend,,,,20628-7-1-1,,['CHCl3'],,"['Glass transition temp. ca 125 [C]', 'Method: DSC', 'Condition: Heating rate;10C/min', 'Remarks: Second heating, Midpoint method, Taken from the Fig.']",,C27H22O4S / C33H27O3P,,,,,,,,,,,,,,50,442.53 / 502.54,P902130,20628-5-1-1,,C18H20O3,,,,,,,,,,,,,,50,284.35,P070369,20628-6-1-1,,,,,,,,,,,,,,,,,,,,,,,,,,,,,,,,,,,,,,,"Wang, Sheng; Ji, Qing; Tchatchoua, C. T.; Shultz, A. R.; McGrath, J. E. , Polymer Preprints (American Chemical Society, Division of Polymer Chemistry) , 39 , 2 , 410-411 (1998)"
BD000722,"linear,Thermoplastic,Flame-retardant",Neat resin,,,,"poly[(bisphenol A)-co-epichlorohydrin]//poly{[4,4'-(1-methylethane-1,1-diyl)diphenol]-alt-[bis(4-chlorophenyl) sulfone;bis(4-fluorophenyl)phenylphosphine oxide]}",['MeOH'],Blend,,,,20628-7-1-2,,['CHCl3'],,"['Glass transition temp. ca 135 [C]', 'Method: DMA', 'Condition: Heating rate;5C/min & Frequency;1Hz', 'Remarks: Temp. at tan(delta) max., Taken from the Fig.']",,C27H22O4S / C33H27O3P,,,,,,,,,,,,,,50,442.53 / 502.54,P902130,20628-5-1-1,,C18H20O3,,,,,,,,,,,,,,50,284.35,P070369,20628-6-1-1,,,,,,,,,,,,,,,,,,,,,,,,,,,,,,,,,,,,,,,"Wang, Sheng; Ji, Qing; Tchatchoua, C. T.; Shultz, A. R.; McGrath, J. E. , Polymer Preprints (American Chemical Society, Division of Polymer Chemistry) , 39 , 2 , 410-411 (1998)"
BD000723,,Neat resin,"Melt blend, Brabender DO Crder E, 365C 5min under N2",,,"polyetheretherketone//poly((m-phenylenediamine)-alt-{5,5'-[(1-methylethane-1,1-diyl)bis(4,1-phenyleneoxy)]bis(isobenzofuran-1,3-dione)})",,Blend,,,,00110-3-1-1,,,,"['Glass transition temp. 202 [C]', 'Method: DSC', 'Condition: Heating rate; 10C/min']",,C19H12O3,,,,,,,,,,,,,20,,288.3,P070466,00110-1-1-1,,C37H24N2O6,,,,,,,,,,,,,80,,592.6,P130197,00110-2-1-1,,,,,,,,,,,,,,,,,,,,,,,,,,,,,,,,,,,,,,,"Frigione, Mariaenrica; Naddeo, Carlo; Acierno, Domenico , Polymer Engineering and Science , 36 , 16 , 2119-2128 (1996)"
BD000724,"linear,Thermoplastic,Crystal , Amorphous",Neat resin,"Brabender blending, 360-400C",,,"polyetheretherketone//poly((m-phenylenediamine)-alt-{5,5'-[(1-methylethane-1,1-diyl)bis(4,1-phenyleneoxy)]bis(isobenzofuran-1,3-dione)})//poly[(4,4'-dihydroxybenzophenone)-alt-(4,4'-difluorobenzophenone)]",,Blend,,,,75340-6-1-1,,,,"['Glass transition temp. 176 [C]', 'Method: DSC', 'Condition: Heating rate;10C/min', 'Remarks: Onset of Cp change']",,C19H12O3,,,,,,,,,,,,,,25,288.3,P070466,75340-1-1-1,,C37H24N2O6,,,,,,,,,,,,,,25,592.6,P130197,75340-2-1-1,,C13H8O2,,,,,,,,,,,,,,50,196.2,P190003,75340-3-1-1,,,,,,,,,,,,,,,,,,,,"Harris, J. E.; Robeson, L. M. , Journal of Applied Polymer Science , 35 , 7 , 1877-1891 (1988)"
BD000725,"linear,Thermoplastic,Crystal",Neat resin,"Brabender blending, 360-400C",,,"polyetheretherketone//poly[(4,4'-dihydroxybenzophenone)-alt-(4,4'-difluorobenzophenone)]",,Blend,,,,75340-7-1-1,,,,"['Glass transition temp. 142 [C]', 'Method: DSC', 'Condition: Heating rate;10C/min', 'Remarks: Onset of Cp change']",,C19H12O3,,,,,,,,,,,,,,100,288.3,P070466,75340-1-1-1,,C13H8O2,,,,,,,,,,,,,,0,196.2,P190003,75340-2-1-1,,,,,,,,,,,,,,,,,,,,,,,,,,,,,,,,,,,,,,,"Harris, J. E.; Robeson, L. M. , Journal of Applied Polymer Science , 35 , 7 , 1877-1891 (1988)"
BD000725,"linear,Thermoplastic,Crystal",Neat resin,"Brabender blending, 360-400C",,,"polyetheretherketone//poly[(4,4'-dihydroxybenzophenone)-alt-(4,4'-difluorobenzophenone)]",,Blend,,,,75340-7-2-1,,,,"['Glass transition temp. 144 [C]', 'Method: DSC', 'Condition: Heating rate;10C/min', 'Remarks: Onset of Cp change']",,C19H12O3,,,,,,,,,,,,,,50,288.3,P070466,75340-1-1-1,,C13H8O2,,,,,,,,,,,,,,50,196.2,P190003,75340-2-1-1,,,,,,,,,,,,,,,,,,,,,,,,,,,,,,,,,,,,,,,"Harris, J. E.; Robeson, L. M. , Journal of Applied Polymer Science , 35 , 7 , 1877-1891 (1988)"
BD000725,"linear,Thermoplastic,Crystal",Neat resin,"Brabender blending, 360-400C",,,"polyetheretherketone//poly[(4,4'-dihydroxybenzophenone)-alt-(4,4'-difluorobenzophenone)]",,Blend,,,,75340-7-3-1,,,,"['Glass transition temp. 152 [C]', 'Method: DSC', 'Condition: Heating rate;10C/min', 'Remarks: Onset of Cp change']",,C19H12O3,,,,,,,,,,,,,,0,288.3,P070466,75340-1-1-1,,C13H8O2,,,,,,,,,,,,,,100,196.2,P190003,75340-2-1-1,,,,,,,,,,,,,,,,,,,,,,,,,,,,,,,,,,,,,,,"Harris, J. E.; Robeson, L. M. , Journal of Applied Polymer Science , 35 , 7 , 1877-1891 (1988)"
BD000726,"linear,Thermoplastic",Neat resin,"diphenyl sulfone soln. blend under N2, at 260C for 2h; The soln.was poured into cold water and the precipitate obtained was crushed, filtered, washed and dried",,,"polyetheretherketone//poly[(biphenyl-4,4'-diol)-alt-(4,4'-difluorobenzophenone)]",,Blend,Type: polycondensation,,,20415-3-3-1,,,,"['Glass transition temp. 171 [C]', 'Method: DSC', 'Condition: Heating rate;10C/min N2']",,C25H16O3,,,,,,,,,,,,,,0,364.39,P370074,20415-1-1-1,,C19H12O3,,,,,,,,,,,,,,100,288.3,P070466,20415-2-1-1,,,,,,,,,,,,,,,,,,,,,,,,,,,,,,,,,,,,,,,"Ji, Xiang Ling; Yu, Dong Hong; Zhang, Wan Jin; Wu, Zhong Wen , Polymer , 38 , 14 , 3501-3504 (1997)"
BD000727,"linear,Thermoplastic,Crystal & Amorphous",Neat resin,Blended in lab. scale screw extruder,,Partially miscible;DSC,polyetheretherketone//poly{[(bisphenol A)-alt-(terephthalic acid)]-co-[(bisphenol A)-alt-(isophthalic acid)]},,Blend,,,,21743-3-1-2,,,,"['Glass transition temp. ca 147 [C]', 'Method: DSC', 'Condition: Heating rate;20K/min & N2', 'Remarks: Tg of PEEK, taken from the Fig.1', 'Related Info.: Flory-Huggins polymer-polymer interaction parameter [(Chi)12];0.058 at 360C']",,C19H12O3,,,,,,,,,,,,,,90,288.3,P070466,21743-1-1-1,,C23H18O4 / C23H18O4,,,,,,,,,,,,,,10,358.39 / 358.39,P900035,21743-2-1-1,,,,,,,,,,,,,,,,,,,,,,,,,,,,,,,,,,,,,,,"Chun, Y. S.; Han, Y. S.; Hyun, J. C.; Kim, W. N. , Polymer , 41 , 24 , 8717-8720 (2000)"
BD000727,"linear,Thermoplastic,Crystal & Amorphous",Neat resin,Blended in lab. scale screw extruder,,Partially miscible;DSC,polyetheretherketone//poly{[(bisphenol A)-alt-(terephthalic acid)]-co-[(bisphenol A)-alt-(isophthalic acid)]},,Blend,,,,21743-3-2-2,,,,"['Glass transition temp. ca 149 [C]', 'Method: DSC', 'Condition: Heating rate;20K/min & N2', 'Remarks: Tg of PEEK, taken from the Fig.1', 'Related Info.: Flory-Huggins polymer-polymer interaction parameter [(Chi)12];0.058 at 360C']",,C19H12O3,,,,,,,,,,,,,,80,288.3,P070466,21743-1-1-1,,C23H18O4 / C23H18O4,,,,,,,,,,,,,,20,358.39 / 358.39,P900035,21743-2-1-1,,,,,,,,,,,,,,,,,,,,,,,,,,,,,,,,,,,,,,,"Chun, Y. S.; Han, Y. S.; Hyun, J. C.; Kim, W. N. , Polymer , 41 , 24 , 8717-8720 (2000)"
