Repository: williamschertzer/webScraper

File: glass_transition_temp.csv (part 18 of 62)
BD000727,"linear,Thermoplastic,Crystal & Amorphous",Neat resin,Blended in lab. scale screw extruder,,Partially miscible;DSC,polyetheretherketone//poly{[(bisphenol A)-alt-(terephthalic acid)]-co-[(bisphenol A)-alt-(isophthalic acid)]},,Blend,,,,21743-3-3-2,,,,"['Glass transition temp. ca 150 [C]', 'Method: DSC', 'Condition: Heating rate;20K/min & N2', 'Remarks: Tg of PEEK, taken from the Fig.1', 'Related Info.: Flory-Huggins polymer-polymer interaction parameter [(Chi)12];0.058 at 360C']",,C19H12O3,,,,,,,,,,,,,,70,288.3,P070466,21743-1-1-1,,C23H18O4 / C23H18O4,,,,,,,,,,,,,,30,358.39 / 358.39,P900035,21743-2-1-1,,,,,,,,,,,,,,,,,,,,,,,,,,,,,,,,,,,,,,,"Chun, Y. S.; Han, Y. S.; Hyun, J. C.; Kim, W. N. , Polymer , 41 , 24 , 8717-8720 (2000)"
BD000728,"linear,Thermoplastic,Thermally stable,Crystal & Liquid crystal",Neat resin,(Mechanical mixing) Extruded through Koch six elements static mixer attachment connected to exit of single screw extruder at 350C,,Incompatible,polyetheretherketone//poly[(4-hydroxybenzoic acid)-co-(6-hydroxy-2-naphthoic acid)],,Blend,,,,12691-3-1-1,,,,"['Glass transition temp. ca 145 [C]', 'Method: DSC', 'Condition: Heating rate;20C/min & N2', 'Remarks: Taken from the Fig.']",,C19H12O3,,,,,,,,,,,,,,97.5,288.3,P070466,12691-1-1-1,,C7H4O2 / C11H6O2,,,,,,,,,,,,,,2.5,120.11 / 170.161,P900344,12691-2-1-1,,,,,,,,,,,,,,,,,,,,,,,,,,,,,,,,,,,,,,,"Mehta, Atul; Isayev, A. I. , Polymer Engineering and Science , 31 , 13 , 963-970 (1991)"
BD000728,"linear,Thermoplastic,Thermally stable,Crystal & Liquid crystal",Neat resin,(Mechanical mixing) Extruded through Koch six elements static mixer attachment connected to exit of single screw extruder at 350C into pellet form,,Incompatible,polyetheretherketone//poly[(4-hydroxybenzoic acid)-co-(6-hydroxy-2-naphthoic acid)],,Blend,,,,12691-3-1-2,,,,"['Glass transition temp. ca 150 [C]', 'Method: DMA', 'Condition: Heating rate;1C/min & Frequency;1Hz & single cantilever bending mode', 'Remarks: Temp. at tan(delta) max., Taken from the Fig.']",,C19H12O3,,,,,,,,,,,,,,97.5,288.3,P070466,12691-1-1-1,,C7H4O2 / C11H6O2,,,,,,,,,,,,,,2.5,120.11 / 170.161,P900344,12691-2-1-1,,,,,,,,,,,,,,,,,,,,,,,,,,,,,,,,,,,,,,,"Mehta, Atul; Isayev, A. I. , Polymer Engineering and Science , 31 , 13 , 963-970 (1991)"
BD000728,"linear,Thermoplastic,Thermally stable,Crystal & Liquid crystal",Neat resin,(Mechanical mixing) Extruded through Koch six elements static mixer attachment connected to exit of single screw extruder at 350C,,Incompatible,polyetheretherketone//poly[(4-hydroxybenzoic acid)-co-(6-hydroxy-2-naphthoic acid)],,Blend,,,,12691-3-2-1,,,,"['Glass transition temp. ca 145 [C]', 'Method: DSC', 'Condition: Heating rate;20C/min & N2', 'Remarks: Taken from the Fig.']",,C19H12O3,,,,,,,,,,,,,,95,288.3,P070466,12691-1-1-1,,C7H4O2 / C11H6O2,,,,,,,,,,,,,,5,120.11 / 170.161,P900344,12691-2-1-1,,,,,,,,,,,,,,,,,,,,,,,,,,,,,,,,,,,,,,,"Mehta, Atul; Isayev, A. I. , Polymer Engineering and Science , 31 , 13 , 963-970 (1991)"
BD000728,"linear,Thermoplastic,Thermally stable,Crystal & Liquid crystal",Neat resin,(Mechanical mixing) Extruded through Koch six elements static mixer attachment connected to exit of single screw extruder at 350C into pellet form,,Incompatible,polyetheretherketone//poly[(4-hydroxybenzoic acid)-co-(6-hydroxy-2-naphthoic acid)],,Blend,,,,12691-3-2-2,,,,"['Glass transition temp. ca 147 [C]', 'Method: DMA', 'Condition: Heating rate;1C/min & Frequency;1Hz & single cantilever bending mode', 'Remarks: Temp. at tan(delta) max., Taken from the Fig.']",,C19H12O3,,,,,,,,,,,,,,95,288.3,P070466,12691-1-1-1,,C7H4O2 / C11H6O2,,,,,,,,,,,,,,5,120.11 / 170.161,P900344,12691-2-1-1,,,,,,,,,,,,,,,,,,,,,,,,,,,,,,,,,,,,,,,"Mehta, Atul; Isayev, A. I. , Polymer Engineering and Science , 31 , 13 , 963-970 (1991)"
BD000729,,Neat resin,"Two polymers melt-blended in Maxwell mixing extruder, temp. set at 240C, rotor driven at 90 rpm",,,polyetheretherketone//polybutadiene-graft-poly(acrylonitrile-co-styrene),,Blend,,,,28808-3-1-1,,,,"['Glass transition temp. 107.9 [C]', 'Method: DSC', 'Condition: Heating rate;20C/min', 'Remarks: Tg of poly(styrene-co-acrylonitrile) phase']",,C4H6 / C3H3N / C8H8 / C4H6,,,,,,,,,,,95,,,,54.09 / 53.06 / 104.15 / 54.09,P900422,28808-2-1-1,,C19H12O3,,,,,,,,,,,5,,,,288.3,P070466,28808-1-1-1,,,,,,,,,,,,,,,,,,,,,,,,,,,,,,,,,,,,,,,"Nandan, Bhanu; Kandpal, Laxmi D.; Mathur, Gyanesh N. , Macromolecular Materials and Engineering , 289 , 8 , 749-756 (2004)"
BD000729,,Neat resin,"Two polymers melt-blended in Maxwell mixing extruder, temp. set at 240C, rotor driven at 90 rpm",,,polyetheretherketone//polybutadiene-graft-poly(acrylonitrile-co-styrene),,Blend,,,,28808-3-1-2,,,,"['Glass transition temp. 110.5 [C]', 'Method: DMA', 'Condition: Heating rate;3C/min & Frequency;1Hz', 'Remarks: Tg of poly(styrene-co-acrylonitrile) phase']",,C4H6 / C3H3N / C8H8 / C4H6,,,,,,,,,,,95,,,,54.09 / 53.06 / 104.15 / 54.09,P900422,28808-2-1-1,,C19H12O3,,,,,,,,,,,5,,,,288.3,P070466,28808-1-1-1,,,,,,,,,,,,,,,,,,,,,,,,,,,,,,,,,,,,,,,"Nandan, Bhanu; Kandpal, Laxmi D.; Mathur, Gyanesh N. , Macromolecular Materials and Engineering , 289 , 8 , 749-756 (2004)"
BD000729,,Neat resin,"Two polymers melt-blended in Maxwell mixing extruder, temp. set at 240C, rotor driven at 90 rpm",,,polyetheretherketone//polybutadiene-graft-poly(acrylonitrile-co-styrene),,Blend,,,,28808-4-1-1,,,,"['Glass transition temp. 108.4 [C]', 'Method: DSC', 'Condition: Heating rate;20C/min', 'Remarks: Tg of poly(styrene-co-acrylonitrile) phase']",,C4H6 / C3H3N / C8H8 / C4H6,,,,,,,,,,,90,,,,54.09 / 53.06 / 104.15 / 54.09,P900422,28808-2-1-1,,C19H12O3,,,,,,,,,,,10,,,,288.3,P070466,28808-1-1-1,,,,,,,,,,,,,,,,,,,,,,,,,,,,,,,,,,,,,,,"Nandan, Bhanu; Kandpal, Laxmi D.; Mathur, Gyanesh N. , Macromolecular Materials and Engineering , 289 , 8 , 749-756 (2004)"
BD000729,,Neat resin,"Two polymers melt-blended in Maxwell mixing extruder, temp. set at 240C, rotor driven at 90 rpm",,,polyetheretherketone//polybutadiene-graft-poly(acrylonitrile-co-styrene),,Blend,,,,28808-4-1-2,,,,"['Glass transition temp. 111.1 [C]', 'Method: DMA', 'Condition: Heating rate;3C/min & Frequency;1Hz', 'Remarks: Tg of poly(styrene-co-acrylonitrile) phase']",,C4H6 / C3H3N / C8H8 / C4H6,,,,,,,,,,,90,,,,54.09 / 53.06 / 104.15 / 54.09,P900422,28808-2-1-1,,C19H12O3,,,,,,,,,,,10,,,,288.3,P070466,28808-1-1-1,,,,,,,,,,,,,,,,,,,,,,,,,,,,,,,,,,,,,,,"Nandan, Bhanu; Kandpal, Laxmi D.; Mathur, Gyanesh N. , Macromolecular Materials and Engineering , 289 , 8 , 749-756 (2004)"
BD000729,,Neat resin,"Two polymers melt-blended in Maxwell mixing extruder, temp. set at 240C, rotor driven at 90 rpm",,,polyetheretherketone//polybutadiene-graft-poly(acrylonitrile-co-styrene),,Blend,,,,28808-5-1-1,,,,"['Glass transition temp. 107.7 [C]', 'Method: DSC', 'Condition: Heating rate;20C/min', 'Remarks: Tg of poly(styrene-co-acrylonitrile) phase']",,C4H6 / C3H3N / C8H8 / C4H6,,,,,,,,,,,85,,,,54.09 / 53.06 / 104.15 / 54.09,P900422,28808-2-1-1,,C19H12O3,,,,,,,,,,,15,,,,288.3,P070466,28808-1-1-1,,,,,,,,,,,,,,,,,,,,,,,,,,,,,,,,,,,,,,,"Nandan, Bhanu; Kandpal, Laxmi D.; Mathur, Gyanesh N. , Macromolecular Materials and Engineering , 289 , 8 , 749-756 (2004)"
BD000729,,Neat resin,"Two polymers melt-blended in Maxwell mixing extruder, temp. set at 240C, rotor driven at 90 rpm",,,polyetheretherketone//polybutadiene-graft-poly(acrylonitrile-co-styrene),,Blend,,,,28808-5-1-2,,,,"['Glass transition temp. 110.9 [C]', 'Method: DMA', 'Condition: Heating rate;3C/min & Frequency;1Hz', 'Remarks: Tg of poly(styrene-co-acrylonitrile) phase']",,C4H6 / C3H3N / C8H8 / C4H6,,,,,,,,,,,85,,,,54.09 / 53.06 / 104.15 / 54.09,P900422,28808-2-1-1,,C19H12O3,,,,,,,,,,,15,,,,288.3,P070466,28808-1-1-1,,,,,,,,,,,,,,,,,,,,,,,,,,,,,,,,,,,,,,,"Nandan, Bhanu; Kandpal, Laxmi D.; Mathur, Gyanesh N. , Macromolecular Materials and Engineering , 289 , 8 , 749-756 (2004)"
BD000729,,Neat resin,"Two polymers melt-blended in Maxwell mixing extruder, temp. set at 240C, rotor driven at 90 rpm",,,polyetheretherketone//polybutadiene-graft-poly(acrylonitrile-co-styrene),,Blend,,,,28808-6-1-1,,,,"['Glass transition temp. 106.2 [C]', 'Method: DSC', 'Condition: Heating rate;20C/min', 'Remarks: Tg of poly(styrene-co-acrylonitrile) phase']",,C4H6 / C3H3N / C8H8 / C4H6,,,,,,,,,,,80,,,,54.09 / 53.06 / 104.15 / 54.09,P900422,28808-2-1-1,,C19H12O3,,,,,,,,,,,20,,,,288.3,P070466,28808-1-1-1,,,,,,,,,,,,,,,,,,,,,,,,,,,,,,,,,,,,,,,"Nandan, Bhanu; Kandpal, Laxmi D.; Mathur, Gyanesh N. , Macromolecular Materials and Engineering , 289 , 8 , 749-756 (2004)"
BD000729,,Neat resin,"Two polymers melt-blended in Maxwell mixing extruder, temp. set at 240C, rotor driven at 90 rpm",,,polyetheretherketone//polybutadiene-graft-poly(acrylonitrile-co-styrene),,Blend,,,,28808-6-1-2,,,,"['Glass transition temp. 110.6 [C]', 'Method: DMA', 'Condition: Heating rate;3C/min & Frequency;1Hz', 'Remarks: Tg of poly(styrene-co-acrylonitrile) phase']",,C4H6 / C3H3N / C8H8 / C4H6,,,,,,,,,,,80,,,,54.09 / 53.06 / 104.15 / 54.09,P900422,28808-2-1-1,,C19H12O3,,,,,,,,,,,20,,,,288.3,P070466,28808-1-1-1,,,,,,,,,,,,,,,,,,,,,,,,,,,,,,,,,,,,,,,"Nandan, Bhanu; Kandpal, Laxmi D.; Mathur, Gyanesh N. , Macromolecular Materials and Engineering , 289 , 8 , 749-756 (2004)"
BD000732,linear,Neat resin,NMP soln. blending,,,"poly[(3,4'-oxydianiline)-alt-(isophthalic acid)]//poly{[4,4'-(9H-fluorene-9,9-diyl)diphenol]-alt-[bis(4-chlorophenyl) sulfone]}",,Blend,,,Hot-melt type adhesive,00196-5-1-1,,['NMP'],,"['Glass transition temp. 273 [C]', 'Method: DSC', 'Condition: Heating rate;40K/min&N2', 'Remarks: Taken from the Fig.']",,C20H14N2O3,,,,,,,,,,,,,,100,330.34,P074249,00196-3-1-1,,C37H24O4S,,,,,,,,,,,,,,0,564.65,P074409,00196-2-1-1,,,,,,,,,,,,,,,,,,,,,,,,,,,,,,,,,,,,,,,"Kajiyama, M.; Takehara, A.; Mizumachi, H. , Journal of Adhesion , 57 , 1-4 , 153-165 (1996)"
BD000732,linear,Neat resin,NMP soln. blending,,Immiscible blend(Two Tg),"poly[(3,4'-oxydianiline)-alt-(isophthalic acid)]//poly{[4,4'-(9H-fluorene-9,9-diyl)diphenol]-alt-[bis(4-chlorophenyl) sulfone]}",,Blend,,,Hot-melt type adhesive,00196-5-2-1,,['NMP'],,"['Glass transition temp. ca 272 [C]', 'Method: DSC', 'Condition: Heating rate;40K/min&N2', 'Remarks: Another Tg;ca 226C,taken from the Fig.']",,C20H14N2O3,,,,,,,,,,,,,,80,330.34,P074249,00196-3-1-1,,C37H24O4S,,,,,,,,,,,,,,20,564.65,P074409,00196-2-1-1,,,,,,,,,,,,,,,,,,,,,,,,,,,,,,,,,,,,,,,"Kajiyama, M.; Takehara, A.; Mizumachi, H. , Journal of Adhesion , 57 , 1-4 , 153-165 (1996)"
BD000732,linear,Neat resin,NMP soln. blending,,Immiscible blend(Two Tg),"poly[(3,4'-oxydianiline)-alt-(isophthalic acid)]//poly{[4,4'-(9H-fluorene-9,9-diyl)diphenol]-alt-[bis(4-chlorophenyl) sulfone]}",,Blend,,,Hot-melt type adhesive,00196-5-3-1,,['NMP'],,"['Glass transition temp. ca 273 [C]', 'Method: DSC', 'Condition: Heating rate;40K/min&N2', 'Remarks: Another Tg;ca 230C,taken from the Fig.']",,C20H14N2O3,,,,,,,,,,,,,,60,330.34,P074249,00196-3-1-1,,C37H24O4S,,,,,,,,,,,,,,40,564.65,P074409,00196-2-1-1,,,,,,,,,,,,,,,,,,,,,,,,,,,,,,,,,,,,,,,"Kajiyama, M.; Takehara, A.; Mizumachi, H. , Journal of Adhesion , 57 , 1-4 , 153-165 (1996)"
BD000732,linear,Neat resin,NMP soln. blending,,Immiscible blend(Two Tg),"poly[(3,4'-oxydianiline)-alt-(isophthalic acid)]//poly{[4,4'-(9H-fluorene-9,9-diyl)diphenol]-alt-[bis(4-chlorophenyl) sulfone]}",,Blend,,,Hot-melt type adhesive,00196-5-4-1,,['NMP'],,"['Glass transition temp. ca 275 [C]', 'Method: DSC', 'Condition: Heating rate;40K/min&N2', 'Remarks: Another Tg;233C,taken from the Fig.']",,C20H14N2O3,,,,,,,,,,,,,,40,330.34,P074249,00196-3-1-1,,C37H24O4S,,,,,,,,,,,,,,60,564.65,P074409,00196-2-1-1,,,,,,,,,,,,,,,,,,,,,,,,,,,,,,,,,,,,,,,"Kajiyama, M.; Takehara, A.; Mizumachi, H. , Journal of Adhesion , 57 , 1-4 , 153-165 (1996)"
BD000732,linear,Neat resin,NMP soln. blending,,Immiscible blend(Two Tg),"poly[(3,4'-oxydianiline)-alt-(isophthalic acid)]//poly{[4,4'-(9H-fluorene-9,9-diyl)diphenol]-alt-[bis(4-chlorophenyl) sulfone]}",,Blend,,,Hot-melt type adhesive,00196-5-5-1,,['NMP'],,"['Glass transition temp. ca 276 [C]', 'Method: DSC', 'Condition: Heating rate;40K/min&N2', 'Remarks: Another Tg;236C,taken from the Fig.']",,C20H14N2O3,,,,,,,,,,,,,,20,330.34,P074249,00196-3-1-1,,C37H24O4S,,,,,,,,,,,,,,80,564.65,P074409,00196-2-1-1,,,,,,,,,,,,,,,,,,,,,,,,,,,,,,,,,,,,,,,"Kajiyama, M.; Takehara, A.; Mizumachi, H. , Journal of Adhesion , 57 , 1-4 , 153-165 (1996)"
BD000732,linear,Neat resin,NMP soln. blending,,,"poly[(3,4'-oxydianiline)-alt-(isophthalic acid)]//poly{[4,4'-(9H-fluorene-9,9-diyl)diphenol]-alt-[bis(4-chlorophenyl) sulfone]}",,Blend,,,Hot-melt type adhesive,00196-5-6-1,,['NMP'],,"['Glass transition temp. 229 [C]', 'Method: DSC', 'Condition: Heating rate;40K/min&N2', 'Remarks: Taken from the Fig.']",,C20H14N2O3,,,,,,,,,,,,,,0,330.34,P074249,00196-3-1-1,,C37H24O4S,,,,,,,,,,,,,,100,564.65,P074409,00196-2-1-1,,,,,,,,,,,,,,,,,,,,,,,,,,,,,,,,,,,,,,,"Kajiyama, M.; Takehara, A.; Mizumachi, H. , Journal of Adhesion , 57 , 1-4 , 153-165 (1996)"
BD000733,"Thermoplastic,Liquid crystal",Neat resin,polymer solutions(dioxane and DMF) were mixed,,,"poly{[6,6'-(biphenyl-4,4'-diyldioxy)dihexan-1-ol]-alt-[4-methyl-1,3-phenylene diisocyanate]}//poly(poly{[poly(butane-1,4-diol)]-alt-[4,4'-methylenebis(phenyl isocyanate)]}-block-poly[(butane-1,4-diol)-alt-(4,4'-methylenebis(phenyl isocyanate)])",,Blend,,,,14293-26-1-1,,,,"['Glass transition temp. 22 [C]', 'Method: DSC', 'Condition: Heating rate;20K/min', 'Remarks: 2nd heating']",,C33H40N2O6,,,,,,,,,,,,,,0,560.68,P074369,14293-24-1-1,,C4H8O / C15H12N2O3 / C19H20N2O4,,,,,,,,,,,,,,100,72.11 / 268.27 / 340.37,P900058,14293-25-1-1,,,,,,,,,,,,,,,,,,,,,,,,,,,,,,,,,,,,,,,"Gaehde, J.; Pohl, M.-M.; Mix, R.; Dany, R.; Hinrichsen, G. , Advances in Urethane Science and Technology , 13 , 140-166 (1996)"
BD000733,"Thermoplastic,Liquid crystal",Neat resin,polymer solutions(dioxane and DMF) were mixed,,,"poly{[6,6'-(biphenyl-4,4'-diyldioxy)dihexan-1-ol]-alt-[4-methyl-1,3-phenylene diisocyanate]}//poly(poly{[poly(butane-1,4-diol)]-alt-[4,4'-methylenebis(phenyl isocyanate)]}-block-poly[(butane-1,4-diol)-alt-(4,4'-methylenebis(phenyl isocyanate)])",,Blend,,,,14293-26-3-1,,,,"['Glass transition temp. ca 22 [C]', 'Method: DSC', 'Condition: Heating rate;20K/min', 'Remarks: 2nd heating; Taken from the Fig']",,C33H40N2O6,,,,,,,,,,,,,,20,560.68,P074369,14293-24-1-1,,C4H8O / C15H12N2O3 / C19H20N2O4,,,,,,,,,,,,,,80,72.11 / 268.27 / 340.37,P900058,14293-25-1-1,,,,,,,,,,,,,,,,,,,,,,,,,,,,,,,,,,,,,,,"Gaehde, J.; Pohl, M.-M.; Mix, R.; Dany, R.; Hinrichsen, G. , Advances in Urethane Science and Technology , 13 , 140-166 (1996)"
BD000733,"Thermoplastic,Liquid crystal",Neat resin,polymer solutions(dioxane and DMF) were mixed,,,"poly{[6,6'-(biphenyl-4,4'-diyldioxy)dihexan-1-ol]-alt-[4-methyl-1,3-phenylene diisocyanate]}//poly(poly{[poly(butane-1,4-diol)]-alt-[4,4'-methylenebis(phenyl isocyanate)]}-block-poly[(butane-1,4-diol)-alt-(4,4'-methylenebis(phenyl isocyanate)])",,Blend,,,,14293-26-4-1,,,,"['Glass transition temp. ca 27 [C]', 'Method: DSC', 'Condition: Heating rate;20K/min', 'Remarks: 2nd heating; Taken from the Fig']",,C33H40N2O6,,,,,,,,,,,,,,40,560.68,P074369,14293-24-1-1,,C4H8O / C15H12N2O3 / C19H20N2O4,,,,,,,,,,,,,,60,72.11 / 268.27 / 340.37,P900058,14293-25-1-1,,,,,,,,,,,,,,,,,,,,,,,,,,,,,,,,,,,,,,,"Gaehde, J.; Pohl, M.-M.; Mix, R.; Dany, R.; Hinrichsen, G. , Advances in Urethane Science and Technology , 13 , 140-166 (1996)"
BD000733,"Thermoplastic,Liquid crystal",Neat resin,polymer solutions(dioxane and DMF) were mixed,,,"poly{[6,6'-(biphenyl-4,4'-diyldioxy)dihexan-1-ol]-alt-[4-methyl-1,3-phenylene diisocyanate]}//poly(poly{[poly(butane-1,4-diol)]-alt-[4,4'-methylenebis(phenyl isocyanate)]}-block-poly[(butane-1,4-diol)-alt-(4,4'-methylenebis(phenyl isocyanate)])",,Blend,,,,14293-26-5-1,,,,"['Glass transition temp. ca 27 [C]', 'Method: DSC', 'Condition: Heating rate;20K/min', 'Remarks: 2nd heating; Taken from the Fig']",,C33H40N2O6,,,,,,,,,,,,,,60,560.68,P074369,14293-24-1-1,,C4H8O / C15H12N2O3 / C19H20N2O4,,,,,,,,,,,,,,40,72.11 / 268.27 / 340.37,P900058,14293-25-1-1,,,,,,,,,,,,,,,,,,,,,,,,,,,,,,,,,,,,,,,"Gaehde, J.; Pohl, M.-M.; Mix, R.; Dany, R.; Hinrichsen, G. , Advances in Urethane Science and Technology , 13 , 140-166 (1996)"
BD000734,,Neat resin,"Solution blending , mixture of DMF and dioxane",,,"poly{[6,6'-(biphenyl-4,4'-diyldioxy)dihexan-1-ol]-alt-[4-methyl-1,3-phenylene diisocyanate]}//poly{poly[(butane-1,4-diyl adipate)diol;butane-1,4-diol]-alt-(2,4-diisocyanatotoluene)}",,Blend,,,,00414-3-1-1,,,,"['Glass transition temp. -38 [C]', 'Method: DSC', 'Condition: Heating rate; 20C/min', 'Related Info.(Heat capacity increment): 0.578J/(g*K); DSC, 20C/min']",,C33H40N2O6,,,,,,,,,,,,,20,,560.68,P074369,00414-1-1-1,,C13H16N2O4 / C13H16N2O4 / C10H16O4,,,,,,,,,,,,,80,,264.28 / 264.28 / 200.23,P901002,00414-2-1-1,,,,,,,,,,,,,,,,,,,,,,,,,,,,,,,,,,,,,,,"Pohl, M.-M.; Dany, R.; Mix, R.; Gaehde, J.; Hinrichsen, G. , Polymer , 37 , 11 , 2173-2177 (1996)"
BD000735,,Neat resin,"Solution blending , mixture of DMF and dioxane",,,"poly{[6,6'-(biphenyl-4,4'-diyldioxy)dihexan-1-ol]-alt-[4-methyl-1,3-phenylene diisocyanate]}//poly{poly[(butane-1,4-diol)-alt-(adipic acid)];butane-1,4-diol}-alt-[4,4'-methylenebis(phenyl isocyanate)]}",,Blend,,,,00414-15-1-1,,,,"['Glass transition temp. -39 [C]', 'Method: DSC', 'Condition: Heating rate; 20C/min', 'Related Info.(Heat capacity increment): 0.354J/(g*K); DSC, 20C/min']",,C33H40N2O6,,,,,,,,,,,,,20,,560.68,P074369,00414-13-1-1,,C10H16O4 / C19H20N2O4 / C19H20N2O4,,,,,,,,,,,,,80,,200.23 / 340.37 / 340.37,P901003,00414-14-1-1,,,,,,,,,,,,,,,,,,,,,,,,,,,,,,,,,,,,,,,"Pohl, M.-M.; Dany, R.; Mix, R.; Gaehde, J.; Hinrichsen, G. , Polymer , 37 , 11 , 2173-2177 (1996)"
BD000735,,Neat resin,"Solution blending , mixture of DMF and dioxane",,,"poly{[6,6'-(biphenyl-4,4'-diyldioxy)dihexan-1-ol]-alt-[4-methyl-1,3-phenylene diisocyanate]}//poly{poly[(butane-1,4-diol)-alt-(adipic acid)];butane-1,4-diol}-alt-[4,4'-methylenebis(phenyl isocyanate)]}",,Blend,,,,00414-15-2-1,,,,"['Glass transition temp. -37 [C]', 'Method: DSC', 'Condition: Heating rate; 20C/min', 'Related Info.(Heat capacity increment): 0.278J/(g*K); DSC, 20C/min']",,C33H40N2O6,,,,,,,,,,,,,40,,560.68,P074369,00414-13-1-1,,C10H16O4 / C19H20N2O4 / C19H20N2O4,,,,,,,,,,,,,60,,200.23 / 340.37 / 340.37,P901003,00414-14-1-1,,,,,,,,,,,,,,,,,,,,,,,,,,,,,,,,,,,,,,,"Pohl, M.-M.; Dany, R.; Mix, R.; Gaehde, J.; Hinrichsen, G. , Polymer , 37 , 11 , 2173-2177 (1996)"
BD000736,"Thermoplastic,Liquid crystal",Neat resin,polymer solutions(dioxane and DMF) were mixed,,,"poly{[6,6'-(biphenyl-4,4'-diyldioxy)dihexan-1-ol]-alt-[4-methyl-1,3-phenylene diisocyanate]}//poly{[poly(tetramethylene ether) glycol;butane-1,4-diol]-alt-(4-methyl-1,3-phenylene diisocyanate)}",,Blend,,,,14293-23-1-1,,,,"['Glass transition temp. 33 [C]', 'Method: DSC', 'Condition: Heating rate;20K/min', 'Remarks: 2nd heating']",,C33H40N2O6,,,,,,,,,,,,,,0,560.68,P074369,14293-21-1-1,,C4H8O / C9H8N2O3 / C13H16N2O4,,,,,,,,,,,,,,100,72.11 / 192.17 / 264.28,P903229,14293-22-1-1,,,,,,,,,,,,,,,,,,,,,,,,,,,,,,,,,,,,,,,"Gaehde, J.; Pohl, M.-M.; Mix, R.; Dany, R.; Hinrichsen, G. , Advances in Urethane Science and Technology , 13 , 140-166 (1996)"
BD000736,"Thermoplastic,Liquid crystal",Neat resin,polymer solutions(dioxane and DMF) were mixed,,,"poly{[6,6'-(biphenyl-4,4'-diyldioxy)dihexan-1-ol]-alt-[4-methyl-1,3-phenylene diisocyanate]}//poly{[poly(tetramethylene ether) glycol;butane-1,4-diol]-alt-(4-methyl-1,3-phenylene diisocyanate)}",,Blend,,,,14293-23-2-1,,,,"['Glass transition temp. ca 34 [C]', 'Method: DSC', 'Condition: Heating rate;20K/min', 'Remarks: 2nd heating; Taken from the Fig']",,C33H40N2O6,,,,,,,,,,,,,,10,560.68,P074369,14293-21-1-1,,C4H8O / C9H8N2O3 / C13H16N2O4,,,,,,,,,,,,,,90,72.11 / 192.17 / 264.28,P903229,14293-22-1-1,,,,,,,,,,,,,,,,,,,,,,,,,,,,,,,,,,,,,,,"Gaehde, J.; Pohl, M.-M.; Mix, R.; Dany, R.; Hinrichsen, G. , Advances in Urethane Science and Technology , 13 , 140-166 (1996)"
BD000736,"Thermoplastic,Liquid crystal",Neat resin,polymer solutions(dioxane and DMF) were mixed,,,"poly{[6,6'-(biphenyl-4,4'-diyldioxy)dihexan-1-ol]-alt-[4-methyl-1,3-phenylene diisocyanate]}//poly{[poly(tetramethylene ether) glycol;butane-1,4-diol]-alt-(4-methyl-1,3-phenylene diisocyanate)}",,Blend,,,,14293-23-3-1,,,,"['Glass transition temp. ca 34 [C]', 'Method: DSC', 'Condition: Heating rate;20K/min', 'Remarks: 2nd heating; Taken from the Fig']",,C33H40N2O6,,,,,,,,,,,,,,20,560.68,P074369,14293-21-1-1,,C4H8O / C9H8N2O3 / C13H16N2O4,,,,,,,,,,,,,,80,72.11 / 192.17 / 264.28,P903229,14293-22-1-1,,,,,,,,,,,,,,,,,,,,,,,,,,,,,,,,,,,,,,,"Gaehde, J.; Pohl, M.-M.; Mix, R.; Dany, R.; Hinrichsen, G. , Advances in Urethane Science and Technology , 13 , 140-166 (1996)"
BD000736,"Thermoplastic,Liquid crystal",Neat resin,polymer solutions(dioxane and DMF) were mixed,,,"poly{[6,6'-(biphenyl-4,4'-diyldioxy)dihexan-1-ol]-alt-[4-methyl-1,3-phenylene diisocyanate]}//poly{[poly(tetramethylene ether) glycol;butane-1,4-diol]-alt-(4-methyl-1,3-phenylene diisocyanate)}",,Blend,,,,14293-23-4-1,,,,"['Glass transition temp. ca 34 [C]', 'Method: DSC', 'Condition: Heating rate;20K/min', 'Remarks: 2nd heating; Taken from the Fig']",,C33H40N2O6,,,,,,,,,,,,,,40,560.68,P074369,14293-21-1-1,,C4H8O / C9H8N2O3 / C13H16N2O4,,,,,,,,,,,,,,60,72.11 / 192.17 / 264.28,P903229,14293-22-1-1,,,,,,,,,,,,,,,,,,,,,,,,,,,,,,,,,,,,,,,"Gaehde, J.; Pohl, M.-M.; Mix, R.; Dany, R.; Hinrichsen, G. , Advances in Urethane Science and Technology , 13 , 140-166 (1996)"
BD000736,"Thermoplastic,Liquid crystal",Neat resin,polymer solutions(dioxane and DMF) were mixed,,,"poly{[6,6'-(biphenyl-4,4'-diyldioxy)dihexan-1-ol]-alt-[4-methyl-1,3-phenylene diisocyanate]}//poly{[poly(tetramethylene ether) glycol;butane-1,4-diol]-alt-(4-methyl-1,3-phenylene diisocyanate)}",,Blend,,,,14293-23-5-1,,,,"['Glass transition temp. ca 37 [C]', 'Method: DSC', 'Condition: Heating rate;20K/min', 'Remarks: 2nd heating; Taken from the Fig']",,C33H40N2O6,,,,,,,,,,,,,,60,560.68,P074369,14293-21-1-1,,C4H8O / C9H8N2O3 / C13H16N2O4,,,,,,,,,,,,,,40,72.11 / 192.17 / 264.28,P903229,14293-22-1-1,,,,,,,,,,,,,,,,,,,,,,,,,,,,,,,,,,,,,,,"Gaehde, J.; Pohl, M.-M.; Mix, R.; Dany, R.; Hinrichsen, G. , Advances in Urethane Science and Technology , 13 , 140-166 (1996)"
BD000737,"linear,Crystal",Neat resin,"Dry blended mixt. melt blended using co-rotating twin screw extruder at 280C for barrels and 300C near die,then blended pellets vacuum dried at 130C for 2h",,immiscible,poly(p-phenylene sulfide)//poly(bisphenol A carbonate),,Blend,,,,10648-3-1-1,,,,"['Glass transition temp. 120.17 [C]', 'Method: DMA', 'Condition: Frequency;1Hz', 'Remarks: Tg of PC']",,C6H4S,,,,,,,,,,,,,,80,108.16,P080097,10648-1-1-1,,C16H14O3,,,,,,,,,,,,,,20,254.28,P150011,10648-2-1-1,,,,,,,,,,,,,,,,,,,,,,,,,,,,,,,,,,,,,,,"Lim, Soonho; Kim, Junkyung; Park, Min; Choe, Chul-Rim; Lee, Jeongmin; Kim, Daeheum , Polymer Engineering and Science , 36 , 20 , 2502-2508 (1996)"
BD000737,"linear,Crystal",Neat resin,"Dry blended mixt. melt blended using co-rotating twin screw extruder at 280C for barrels and 300C near die,then blended pellets vacuum dried at 130C for 2h",,immiscible,poly(p-phenylene sulfide)//poly(bisphenol A carbonate),,Blend,,,,10648-3-1-2,,,,"['Glass transition temp. 116.09 [C]', 'Method: DMA', 'Condition: Frequency;1Hz', 'Remarks: Tg of PC']",,C6H4S,,,,,,,,,,,,,,80,108.16,P080097,10648-1-1-1,,C16H14O3,,,,,,,,,,,,,,20,254.28,P150011,10648-2-1-1,,,,,,,,,,,,,,,,,,,,,,,,,,,,,,,,,,,,,,,"Lim, Soonho; Kim, Junkyung; Park, Min; Choe, Chul-Rim; Lee, Jeongmin; Kim, Daeheum , Polymer Engineering and Science , 36 , 20 , 2502-2508 (1996)"
BD000737,"linear,Crystal",Neat resin,"Dry blended mixt. melt blended using co-rotating twin screw extruder at 280C for barrels and 300C near die,then blended pellets vacuum dried at 130C for 2h",,immiscible,poly(p-phenylene sulfide)//poly(bisphenol A carbonate),,Blend,,,,10648-3-2-1,,,,"['Glass transition temp. 123.35 [C]', 'Method: DMA', 'Condition: Frequency;1Hz', 'Remarks: Tg of PC']",,C6H4S,,,,,,,,,,,,,,70,108.16,P080097,10648-1-1-1,,C16H14O3,,,,,,,,,,,,,,30,254.28,P150011,10648-2-1-1,,,,,,,,,,,,,,,,,,,,,,,,,,,,,,,,,,,,,,,"Lim, Soonho; Kim, Junkyung; Park, Min; Choe, Chul-Rim; Lee, Jeongmin; Kim, Daeheum , Polymer Engineering and Science , 36 , 20 , 2502-2508 (1996)"
BD000737,"linear,Crystal",Neat resin,"Dry blended mixt. melt blended using co-rotating twin screw extruder at 280C for barrels and 300C near die,then blended pellets vacuum dried at 130C for 2h",,immiscible,poly(p-phenylene sulfide)//poly(bisphenol A carbonate),,Blend,,,,10648-3-2-2,,,,"['Glass transition temp. 116.49 [C]', 'Method: DMA', 'Condition: Frequency;1Hz', 'Remarks: Tg of PC']",,C6H4S,,,,,,,,,,,,,,70,108.16,P080097,10648-1-1-1,,C16H14O3,,,,,,,,,,,,,,30,254.28,P150011,10648-2-1-1,,,,,,,,,,,,,,,,,,,,,,,,,,,,,,,,,,,,,,,"Lim, Soonho; Kim, Junkyung; Park, Min; Choe, Chul-Rim; Lee, Jeongmin; Kim, Daeheum , Polymer Engineering and Science , 36 , 20 , 2502-2508 (1996)"
BD000740,"Thermoplastic,Crystal",Neat resin,"Mixed in CHCl3, CHCl3 evapd., dried under vacuum at 80C for 36h",,,"poly[(butane-1,4-diol)-alt-(decanedioic acid)]//poly(ethylene terephthalate)",,Blend,,,,23522-3-1-1,,"['CHCl3, phenol/tetrachloroethane (1/1vol)']",,"['Glass transition temp. ca 80.0 [C]', 'Method: DSC', 'Condition: Heating rate;10C/min & N2', 'Remarks: Taken from the Fig.3']",,C10H8O4,,,,,,,,,,,,,,99,192.17,P090027,23522.01,,C14H24O4,,,,,,,,,,,,,,1,256.34,P090022,23522.02-1,,,,,,,,,,,,,,,,,,,,,,,,,,,,,,,,,,,,,,,"Yu, Yanlei; Yu, Ying; Jin, Manna; Li, Gang; Bu, Haishan , Macromolecular Chemistry and Physics , 202 , 1 , 139-144 (2001)"
BD000740,"Thermoplastic,Crystal",Neat resin,"Mixed in CHCl3, CHCl3 evapd., dried under vacuum at 80C for 36h",,,"poly[(butane-1,4-diol)-alt-(decanedioic acid)]//poly(ethylene terephthalate)",,Blend,,,,23522-3-2-1,,"['CHCl3, phenol/tetrachloroethane (1/1vol)']",,"['Glass transition temp. ca 78.3 [C]', 'Method: DSC', 'Condition: Heating rate;10C/min & N2', 'Remarks: Taken from the Fig.3']",,C10H8O4,,,,,,,,,,,,,,97,192.17,P090027,23522.01,,C14H24O4,,,,,,,,,,,,,,3,256.34,P090022,23522.02-1,,,,,,,,,,,,,,,,,,,,,,,,,,,,,,,,,,,,,,,"Yu, Yanlei; Yu, Ying; Jin, Manna; Li, Gang; Bu, Haishan , Macromolecular Chemistry and Physics , 202 , 1 , 139-144 (2001)"
BD000740,"Thermoplastic,Crystal",Neat resin,"Mixed in CHCl3, CHCl3 evapd., dried under vacuum at 80C for 36h",,,"poly[(butane-1,4-diol)-alt-(decanedioic acid)]//poly(ethylene terephthalate)",,Blend,,,,23522-3-3-1,,"['CHCl3, phenol/tetrachloroethane (1/1vol)']",,"['Glass transition temp. ca 75.3 [C]', 'Method: DSC', 'Condition: Heating rate;10C/min & N2', 'Remarks: Taken from the Fig.3']",,C10H8O4,,,,,,,,,,,,,,95,192.17,P090027,23522.01,,C14H24O4,,,,,,,,,,,,,,5,256.34,P090022,23522.02-1,,,,,,,,,,,,,,,,,,,,,,,,,,,,,,,,,,,,,,,"Yu, Yanlei; Yu, Ying; Jin, Manna; Li, Gang; Bu, Haishan , Macromolecular Chemistry and Physics , 202 , 1 , 139-144 (2001)"
BD000740,"Thermoplastic,Crystal",Neat resin,"Mixed in CHCl3, CHCl3 evapd., dried under vacuum at 80C for 36h",,,"poly[(butane-1,4-diol)-alt-(decanedioic acid)]//poly(ethylene terephthalate)",,Blend,,,,23522-3-4-1,,"['CHCl3, phenol/tetrachloroethane (1/1vol)']",,"['Glass transition temp. ca 73.5 [C]', 'Method: DSC', 'Condition: Heating rate;10C/min & N2', 'Remarks: Taken from the Fig.3']",,C10H8O4,,,,,,,,,,,,,,93,192.17,P090027,23522.01,,C14H24O4,,,,,,,,,,,,,,7,256.34,P090022,23522.02-1,,,,,,,,,,,,,,,,,,,,,,,,,,,,,,,,,,,,,,,"Yu, Yanlei; Yu, Ying; Jin, Manna; Li, Gang; Bu, Haishan , Macromolecular Chemistry and Physics , 202 , 1 , 139-144 (2001)"
BD000740,"Thermoplastic,Crystal",Neat resin,"Mixed in CHCl3, CHCl3 evapd., dried under vacuum at 80C for 36h",,,"poly[(butane-1,4-diol)-alt-(decanedioic acid)]//poly(ethylene terephthalate)",,Blend,,,,23522-4-1-1,,"['CHCl3, phenol/tetrachloroethane (1/1vol)']",,"['Glass transition temp. ca 79.4 [C]', 'Method: DSC', 'Condition: Heating rate;10C/min & N2', 'Remarks: Taken from the Fig.3']",,C10H8O4,,,,,,,,,,,,,,99,192.17,P090027,23522.01,,C14H24O4,,,,,,,,,,,,,,1,256.34,P090022,23522.02-2,,,,,,,,,,,,,,,,,,,,,,,,,,,,,,,,,,,,,,,"Yu, Yanlei; Yu, Ying; Jin, Manna; Li, Gang; Bu, Haishan , Macromolecular Chemistry and Physics , 202 , 1 , 139-144 (2001)"
BD000740,"Thermoplastic,Crystal",Neat resin,"Mixed in CHCl3, CHCl3 evapd., dried under vacuum at 80C for 36h",,,"poly[(butane-1,4-diol)-alt-(decanedioic acid)]//poly(ethylene terephthalate)",,Blend,,,,23522-4-2-1,,"['CHCl3, phenol/tetrachloroethane (1/1vol)']",,"['Glass transition temp. ca 79.0 [C]', 'Method: DSC', 'Condition: Heating rate;10C/min & N2', 'Remarks: Taken from the Fig.3']",,C10H8O4,,,,,,,,,,,,,,97,192.17,P090027,23522.01,,C14H24O4,,,,,,,,,,,,,,3,256.34,P090022,23522.02-2,,,,,,,,,,,,,,,,,,,,,,,,,,,,,,,,,,,,,,,"Yu, Yanlei; Yu, Ying; Jin, Manna; Li, Gang; Bu, Haishan , Macromolecular Chemistry and Physics , 202 , 1 , 139-144 (2001)"
BD000742,"linear,Thermoplastic,Crystal",Neat resin,Melt blending in rheometer,,"Phase separated, miscibility preseved to some extent in the solid state","poly(ethylene terephthalate)//poly[(butane-1,4-diol)-alt-(terephthalic acid)]//poly(hexano-6-lactam)",,Blend,,,,14020-4-1-1,,,,"['Glass transition temp. 62 ... 66 [C]', 'Method: DSC', 'Condition: Heating rate;10C/min & 1st scan']",,C10H8O4,,,,,,,,,,,,,1,,192.17,P090027,14020-1-1-1,,C12H12O4,,,,,,,,,,,,,1,,220.22,P090029,14020-2-1-1,,C6H11NO,,,,,,,,,,,,,0,,113.16,P100004,14020-3-1-1,,,,,,,,,,,,,,,,,,,,"Evstatiev, M.; Fakirov, S. , Polym. Networks Blends , 4 , 1 , 25-31 (1994)"
BD000742,"linear,Thermoplastic,Crystal",Neat resin,Melt blending in rheometer,,"Phase separated, miscibility preseved to some extent in the solid state","poly(ethylene terephthalate)//poly[(butane-1,4-diol)-alt-(terephthalic acid)]//poly(hexano-6-lactam)",,Blend,,,,14020-4-2-1,,,,"['Glass transition temp. 62 ... 66 [C]', 'Method: DSC', 'Condition: Heating rate;10C/min & 1st scan']",,C10H8O4,,,,,,,,,,,,,1,,192.17,P090027,14020-1-1-1,,C12H12O4,,,,,,,,,,,,,0,,220.22,P090029,14020-2-1-1,,C6H11NO,,,,,,,,,,,,,1,,113.16,P100004,14020-3-1-1,,,,,,,,,,,,,,,,,,,,"Evstatiev, M.; Fakirov, S. , Polym. Networks Blends , 4 , 1 , 25-31 (1994)"
BD000742,"linear,Thermoplastic,Crystal",Neat resin,Melt blending in rheometer,,"Phase separated, miscibility preseved to some extent in the solid state","poly(ethylene terephthalate)//poly[(butane-1,4-diol)-alt-(terephthalic acid)]//poly(hexano-6-lactam)",,Blend,,,,14020-4-4-1,,,,"['Glass transition temp. 62 ... 66 [C]', 'Method: DSC', 'Condition: Heating rate;10C/min & 1st scan']",,C10H8O4,,,,,,,,,,,,,1,,192.17,P090027,14020-1-1-1,,C12H12O4,,,,,,,,,,,,,1,,220.22,P090029,14020-2-1-1,,C6H11NO,,,,,,,,,,,,,1,,113.16,P100004,14020-3-1-1,,,,,,,,,,,,,,,,,,,,"Evstatiev, M.; Fakirov, S. , Polym. Networks Blends , 4 , 1 , 25-31 (1994)"
BD000743,"linear,Thermoplastic,Crystal & Liquid crystal",Neat resin,"Soln. blended in 2-chlorophenol at 60C, copptd. in MeOH, filtered, washed with boiling water sevaral times, dried at 80C for 3weeks under vacuum",,,"poly(ethylene terephthalate)//poly[(hexane-1,6-diol)-alt-(terephthalic acid)]","['water, MeOH']",Blend,,,,01379-3-1-1,,"['trifluoro-2-propanol, 2-chlorophenol']",,"['Glass transition temp. ca 17 [C]', 'Method: DSC', 'Condition: Heating rate;20C/min', 'Remarks: Lower Tg, Taken from the Fig.']",,C14H16O4,,,,,,,,,,,,,,80,248.27,P090032,01379-1-1-1,,C10H8O4,,,,,,,,,,,,,,20,192.17,P090027,01379-2-1-1,,,,,,,,,,,,,,,,,,,,,,,,,,,,,,,,,,,,,,,"Laivins, Gunar V. , Macromolecules , 22 , 10 , 3974-3980 (1989)"
BD000743,"linear,Thermoplastic,Crystal & Liquid crystal",Neat resin,"Soln. blended in 2-chlorophenol at 60C, copptd. in MeOH, filtered, washed with boiling water sevaral times, dried at 80C for 3weeks under vacuum",,,"poly(ethylene terephthalate)//poly[(hexane-1,6-diol)-alt-(terephthalic acid)]","['water, MeOH']",Blend,,,,01379-3-2-1,,"['trifluoro-2-propanol, 2-chlorophenol']",,"['Glass transition temp. ca 22 [C]', 'Method: DSC', 'Condition: Heating rate;20C/min', 'Remarks: Lower Tg, higher Tg at 58C, Taken from the Fig.']",,C14H16O4,,,,,,,,,,,,,,60,248.27,P090032,01379-1-1-1,,C10H8O4,,,,,,,,,,,,,,40,192.17,P090027,01379-2-1-1,,,,,,,,,,,,,,,,,,,,,,,,,,,,,,,,,,,,,,,"Laivins, Gunar V. , Macromolecules , 22 , 10 , 3974-3980 (1989)"
BD000743,"linear,Thermoplastic,Crystal & Liquid crystal",Neat resin,"Soln. blended in 2-chlorophenol at 60C, copptd. in MeOH, filtered, washed with boiling water sevaral times, dried at 80C for 3weeks under vacuum",,,"poly(ethylene terephthalate)//poly[(hexane-1,6-diol)-alt-(terephthalic acid)]","['water, MeOH']",Blend,,,,01379-3-3-1,,"['trifluoro-2-propanol, 2-chlorophenol']",,"['Glass transition temp. ca 28 [C]', 'Method: DSC', 'Condition: Heating rate;20C/min', 'Remarks: Lower Tg, higher Tg at 58C, Taken from the Fig.']",,C14H16O4,,,,,,,,,,,,,,50,248.27,P090032,01379-1-1-1,,C10H8O4,,,,,,,,,,,,,,50,192.17,P090027,01379-2-1-1,,,,,,,,,,,,,,,,,,,,,,,,,,,,,,,,,,,,,,,"Laivins, Gunar V. , Macromolecules , 22 , 10 , 3974-3980 (1989)"
BD000743,"linear,Thermoplastic,Crystal & Liquid crystal",Neat resin,"Melt blended in single-screw extruder at 260C, 100rpm for 45min",,,"poly(ethylene terephthalate)//poly[(hexane-1,6-diol)-alt-(terephthalic acid)]","['water, MeOH']",Blend,,,,01379-3-3-2,,"['trifluoro-2-propanol, 2-chlorophenol']",,"['Glass transition temp. ca 66 [C]', 'Method: DMA', 'Condition: Heating rate;1C/min & Frequency;1Hz & Single cantilever clamping geometry', 'Remarks: Temp. at tan(delta)max., Taken from the Fig.']",,C14H16O4,,,,,,,,,,,,,,50,248.27,P090032,01379-1-1-1,,C10H8O4,,,,,,,,,,,,,,50,192.17,P090027,01379-2-1-1,,,,,,,,,,,,,,,,,,,,,,,,,,,,,,,,,,,,,,,"Laivins, Gunar V. , Macromolecules , 22 , 10 , 3974-3980 (1989)"
BD000743,"linear,Thermoplastic,Crystal & Liquid crystal",Neat resin,"Soln. blended in 2-chlorophenol at 60C, copptd. in MeOH, filtered, washed with boiling water sevaral times, dried at 80C for 3weeks under vacuum",,,"poly(ethylene terephthalate)//poly[(hexane-1,6-diol)-alt-(terephthalic acid)]","['water, MeOH']",Blend,,,,01379-3-4-1,,"['trifluoro-2-propanol, 2-chlorophenol']",,"['Glass transition temp. ca 36 [C]', 'Method: DSC', 'Condition: Heating rate;20C/min', 'Remarks: Lower Tg, higher Tg at 58C, Taken from the Fig.']",,C14H16O4,,,,,,,,,,,,,,40,248.27,P090032,01379-1-1-1,,C10H8O4,,,,,,,,,,,,,,60,192.17,P090027,01379-2-1-1,,,,,,,,,,,,,,,,,,,,,,,,,,,,,,,,,,,,,,,"Laivins, Gunar V. , Macromolecules , 22 , 10 , 3974-3980 (1989)"
BD000743,"linear,Thermoplastic,Crystal & Liquid crystal",Neat resin,"Soln. blended in 2-chlorophenol at 60C, copptd. in MeOH, filtered, washed with boiling water sevaral times, dried at 80C for 3weeks under vacuum",,,"poly(ethylene terephthalate)//poly[(hexane-1,6-diol)-alt-(terephthalic acid)]","['water, MeOH']",Blend,,,,01379-3-5-1,,"['trifluoro-2-propanol, 2-chlorophenol']",,"['Glass transition temp. ca 48 [C]', 'Method: DSC', 'Condition: Heating rate;20C/min', 'Remarks: Taken from the Fig.']",,C14H16O4,,,,,,,,,,,,,,20,248.27,P090032,01379-1-1-1,,C10H8O4,,,,,,,,,,,,,,80,192.17,P090027,01379-2-1-1,,,,,,,,,,,,,,,,,,,,,,,,,,,,,,,,,,,,,,,"Laivins, Gunar V. , Macromolecules , 22 , 10 , 3974-3980 (1989)"
BD000743,"linear,Thermoplastic,Crystal & Liquid crystal",Neat resin,"Melt blended in single-screw extruder at 260C, 100rpm for 45min",,,"poly(ethylene terephthalate)//poly[(hexane-1,6-diol)-alt-(terephthalic acid)]","['water, MeOH']",Blend,,,,01379-3-5-2,,"['trifluoro-2-propanol, 2-chlorophenol']",,"['Glass transition temp. ca 66 [C]', 'Method: DMA', 'Condition: Heating rate;1C/min & Frequency;1Hz & Single cantilever clamping geometry', 'Remarks: Temp. at tan(delta)max., Taken from the Fig.']",,C14H16O4,,,,,,,,,,,,,,20,248.27,P090032,01379-1-1-1,,C10H8O4,,,,,,,,,,,,,,80,192.17,P090027,01379-2-1-1,,,,,,,,,,,,,,,,,,,,,,,,,,,,,,,,,,,,,,,"Laivins, Gunar V. , Macromolecules , 22 , 10 , 3974-3980 (1989)"
BD000744,"linear,Crystal",Neat resin,"PET homopolymer dissolved in trifluoroacetic acid/CHCl3(1/3 vol.) and pptd. with MeOH at RT, then dried at RT for 48h",,,"poly(ethylene terephthalate)//poly(ethylene naphthalene-2,6-dicarboxylate)",['MeOH'],Blend,,,Blends without transesterification,00180-3-1-1,,['trifluoroacetic acid/CHCl3(1/3)'],,"['Glass transition temp. 70 [C]', 'Method: DSC', 'Condition: Heating rate;20C/min']",,C10H8O4,,,,,,,,,,,,,,100,192.17,P090027,00180-1-1-1,,C14H10O4,,,,,,,,,,,,,,0,242.23,P090043,00180-2-1-1,,,,,,,,,,,,,,,,,,,,,,,,,,,,,,,,,,,,,,,"Ihm, Dae Woo; Park, Soo Young; Chang, Cheol Gyu; Kim, Yoon Sung; Lee, Hwan Kwang , Journal of Polymer Science, Part A: Polymer Chemistry , 34 , 14 , 2841-2850 (1996)"
BD000744,"linear,Crystal",Neat resin,"Soln. blending(trifluoroacetic acid/CHCl3=1/3 vol.) and pptd. with MeOH at RT, then dried at RT for 48h",,Immiscible blend(microscopy&DSC),"poly(ethylene terephthalate)//poly(ethylene naphthalene-2,6-dicarboxylate)",['MeOH'],Blend,,,Blends without transesterification,00180-3-2-1,,['trifluoroacetic acid/CHCl3(1/3)'],,"['Glass transition temp. ca 70 [C]', 'Method: DSC', 'Condition: Heating rate;20C/min']",,C10H8O4,,,,,,,,,,,,,,80,192.17,P090027,00180-1-1-1,,C14H10O4,,,,,,,,,,,,,,20,242.23,P090043,00180-2-1-1,,,,,,,,,,,,,,,,,,,,,,,,,,,,,,,,,,,,,,,"Ihm, Dae Woo; Park, Soo Young; Chang, Cheol Gyu; Kim, Yoon Sung; Lee, Hwan Kwang , Journal of Polymer Science, Part A: Polymer Chemistry , 34 , 14 , 2841-2850 (1996)"
BD000745,"linear,Crystal",Neat resin,"PET homopolymer dissolved in trifluoroacetic acid/CHCl3(1/3 vol.) and pptd. with MeOH at RT, then dried at RT for 48h",,,"poly(ethylene terephthalate)//poly(ethylene naphthalene-2,6-dicarboxylate)//poly[(ethylene terephthalate)-co-(ethylene 2,6-naphthalenedicarboxylate)]",,Blend,,,Blends by transesterification,00180-4-1-1,,,,"['Glass transition temp. 78 [C]', 'Method: DSC', 'Condition: Heating rate;20C/min', 'Remarks: Taken from the Fig.']",,C10H8O4,,,,,,,,,,,,,,100,192.17,P090027,,,C10H8O4 / C14H10O4,,,,,,,,,,,,,,0,192.17 / 242.23,P900964,,,C14H10O4,,,,,,,,,,,,,,,242.23,P090043,,,,,,,,,,,,,,,,,,,,,"Ihm, Dae Woo; Park, Soo Young; Chang, Cheol Gyu; Kim, Yoon Sung; Lee, Hwan Kwang , Journal of Polymer Science, Part A: Polymer Chemistry , 34 , 14 , 2841-2850 (1996)"
BD000745,"linear,Crystal",Neat resin,"Soln. blending(trifluoroacetic acid/CHCl3=1/3 vol.) and pptd. with MeOH,then dried at RT for 48h",,"Transesterified copolymer induced miscibility(single Tg,NMR)","poly(ethylene terephthalate)//poly(ethylene naphthalene-2,6-dicarboxylate)//poly[(ethylene terephthalate)-co-(ethylene 2,6-naphthalenedicarboxylate)]",,Blend,,,Blends by transesterification,00180-4-2-1,,,,"['Glass transition temp. ca 82 [C]', 'Method: DSC', 'Condition: Heating rate;20C/min', 'Remarks: Taken from the Fig.']",,C10H8O4,,,,,,,,,,,,,,80,192.17,P090027,,,C10H8O4 / C14H10O4,,,,,,,,,,,,,,20,192.17 / 242.23,P900964,,,C14H10O4,,,,,,,,,,,,,,,242.23,P090043,,,,,,,,,,,,,,,,,,,,,"Ihm, Dae Woo; Park, Soo Young; Chang, Cheol Gyu; Kim, Yoon Sung; Lee, Hwan Kwang , Journal of Polymer Science, Part A: Polymer Chemistry , 34 , 14 , 2841-2850 (1996)"
BD000745,"linear,Crystal",Neat resin,"Soln. blending(trifluoroacetic acid/CHCl3=1/3 vol.) and pptd. with MeOH,then dried at RT for 48h",,"Transesterified copolymer induced miscibility(single Tg,NMR)","poly(ethylene terephthalate)//poly(ethylene naphthalene-2,6-dicarboxylate)//poly[(ethylene terephthalate)-co-(ethylene 2,6-naphthalenedicarboxylate)]",,Blend,,,Blends by transesterification,00180-4-3-1,,,,"['Glass transition temp. ca 84 [C]', 'Method: DSC', 'Condition: Heating rate;20C/min', 'Remarks: Taken from the Fig.']",,C10H8O4,,,,,,,,,,,,,,60,192.17,P090027,,,C10H8O4 / C14H10O4,,,,,,,,,,,,,,40,192.17 / 242.23,P900964,,,C14H10O4,,,,,,,,,,,,,,,242.23,P090043,,,,,,,,,,,,,,,,,,,,,"Ihm, Dae Woo; Park, Soo Young; Chang, Cheol Gyu; Kim, Yoon Sung; Lee, Hwan Kwang , Journal of Polymer Science, Part A: Polymer Chemistry , 34 , 14 , 2841-2850 (1996)"
