Repository: williamschertzer/webScraper

File: glass_transition_temp.csv (part 19 of 62)
BD000745,"linear,Crystal",Neat resin,"Soln. blending(trifluoroacetic acid/CHCl3=1/3 vol.) and pptd. with MeOH,then dried at RT for 48h",,"Transesterified copolymer induced miscibility(single Tg,NMR)","poly(ethylene terephthalate)//poly(ethylene naphthalene-2,6-dicarboxylate)//poly[(ethylene terephthalate)-co-(ethylene 2,6-naphthalenedicarboxylate)]",,Blend,,,Blends by transesterification,00180-4-4-1,,,,"['Glass transition temp. ca 97.2 [C]', 'Method: DSC', 'Condition: Heating rate;20C/min', 'Remarks: Taken from the Fig.']",,C10H8O4,,,,,,,,,,,,,,40,192.17,P090027,,,C10H8O4 / C14H10O4,,,,,,,,,,,,,,60,192.17 / 242.23,P900964,,,C14H10O4,,,,,,,,,,,,,,,242.23,P090043,,,,,,,,,,,,,,,,,,,,,"Ihm, Dae Woo; Park, Soo Young; Chang, Cheol Gyu; Kim, Yoon Sung; Lee, Hwan Kwang , Journal of Polymer Science, Part A: Polymer Chemistry , 34 , 14 , 2841-2850 (1996)"
BD000745,"linear,Crystal",Neat resin,"Soln. blending(trifluoroacetic acid/CHCl3=1/3 vol.) and pptd. with MeOH,then dried at RT for 48h",,"Miscible blend by transesterification(single Tg,NMR)","poly(ethylene terephthalate)//poly(ethylene naphthalene-2,6-dicarboxylate)//poly[(ethylene terephthalate)-co-(ethylene 2,6-naphthalenedicarboxylate)]",,Blend,,,Blends by transesterification,00180-4-5-1,,,,"['Glass transition temp. 106 [C]', 'Method: DSC', 'Condition: Heating rate;20C/min', 'Remarks: Taken from the Fig.']",,C10H8O4,,,,,,,,,,,,,,20,192.17,P090027,,,C10H8O4 / C14H10O4,,,,,,,,,,,,,,80,192.17 / 242.23,P900964,,,C14H10O4,,,,,,,,,,,,,,,242.23,P090043,,,,,,,,,,,,,,,,,,,,,"Ihm, Dae Woo; Park, Soo Young; Chang, Cheol Gyu; Kim, Yoon Sung; Lee, Hwan Kwang , Journal of Polymer Science, Part A: Polymer Chemistry , 34 , 14 , 2841-2850 (1996)"
BD000745,"linear,Crystal",Neat resin,"PEN homopolymer dissolved in trifluoroacetic acid/CHCl3(1/3 vol.) and pptd. with MeOH at RT, then dried at RT for 48h",,,"poly(ethylene terephthalate)//poly(ethylene naphthalene-2,6-dicarboxylate)//poly[(ethylene terephthalate)-co-(ethylene 2,6-naphthalenedicarboxylate)]",,Blend,,,Blends by transesterification,00180-4-6-1,,,,"['Glass transition temp. ca 123 [C]', 'Method: DSC', 'Condition: Heating rate;20C/min', 'Remarks: Taken from the Fig.']",,C10H8O4,,,,,,,,,,,,,,0,192.17,P090027,,,C10H8O4 / C14H10O4,,,,,,,,,,,,,,100,192.17 / 242.23,P900964,,,C14H10O4,,,,,,,,,,,,,,,242.23,P090043,,,,,,,,,,,,,,,,,,,,,"Ihm, Dae Woo; Park, Soo Young; Chang, Cheol Gyu; Kim, Yoon Sung; Lee, Hwan Kwang , Journal of Polymer Science, Part A: Polymer Chemistry , 34 , 14 , 2841-2850 (1996)"
BD000746,",Crystal",Neat resin,Fine powder mixed in solid state,,"Imcompatible blend;two Tg,isotropic PA-matrix reinforced with semicryst. microfibrillized PET",poly(ethylene terephthalate)//poly(hexano-6-lactam),,Blend,,,,15216-3-1-1,,,,"['Glass transition temp. 57 [C]', 'Method: DMA', 'Condition: Heating rate;10C/min&Frequency;5Hz', ""Remarks: Tg of PET,Deduced from E''""]",,C10H8O4,,,,,,,,,,,,,,50,192.17,P090027,15216-1-1-1,,C6H11NO,,,,,,,,,,,,,,50,113.16,P100004,15216-2-1-1,,,,,,,,,,,,,,,,,,,,,,,,,,,,,,,,,,,,,,,"Serhatkulu, T.; Erman, B.; Bahar, I.; Fakirov, S.; Evstatiev, M.; Sapundjieva, D. , Polymer , 36 , 12 , 2371-2377 (1995)"
BD000746,",Crystal",Neat resin,,,,poly(ethylene terephthalate)//poly(hexano-6-lactam),,Blend,,,,15216-3-1-2,,,,"['Glass transition temp. 100 [C]', 'Method: DMA', 'Condition: Heating rate;10C/min&Frequency;5Hz', ""Remarks: Tg of PET,Deduced from E''""]",,C10H8O4,,,,,,,,,,,,,,50,192.17,P090027,15216-1-1-1,,C6H11NO,,,,,,,,,,,,,,50,113.16,P100004,15216-2-1-1,,,,,,,,,,,,,,,,,,,,,,,,,,,,,,,,,,,,,,,"Serhatkulu, T.; Erman, B.; Bahar, I.; Fakirov, S.; Evstatiev, M.; Sapundjieva, D. , Polymer , 36 , 12 , 2371-2377 (1995)"
BD000746,",Crystal",Neat resin,,,"Imcompatible blend;two Tg,isotropic PA-matrix reinforced with semicryst. microfibrillized PET",poly(ethylene terephthalate)//poly(hexano-6-lactam),,Blend,,,,15216-3-1-3,,,,"['Glass transition temp. 100 [C]', 'Method: DMA', 'Condition: Heating rate;10C/min&Frequency;5Hz', ""Remarks: Tg of PET,Deduced from E''""]",,C10H8O4,,,,,,,,,,,,,,50,192.17,P090027,15216-1-1-1,,C6H11NO,,,,,,,,,,,,,,50,113.16,P100004,15216-2-1-1,,,,,,,,,,,,,,,,,,,,,,,,,,,,,,,,,,,,,,,"Serhatkulu, T.; Erman, B.; Bahar, I.; Fakirov, S.; Evstatiev, M.; Sapundjieva, D. , Polymer , 36 , 12 , 2371-2377 (1995)"
BD000746,",Crystal",Neat resin,,,"Imcompatible blend;two Tg,isotropic PA-matrix reinforced with semicryst. microfibrillized PET",poly(ethylene terephthalate)//poly(hexano-6-lactam),,Blend,,,,15216-3-1-4,,,,"['Glass transition temp. 98 [C]', 'Method: DMA', 'Condition: Heating rate;10C/min&Frequency;5Hz', ""Remarks: Tg of PET,Deduced from E''""]",,C10H8O4,,,,,,,,,,,,,,50,192.17,P090027,15216-1-1-1,,C6H11NO,,,,,,,,,,,,,,50,113.16,P100004,15216-2-1-1,,,,,,,,,,,,,,,,,,,,,,,,,,,,,,,,,,,,,,,"Serhatkulu, T.; Erman, B.; Bahar, I.; Fakirov, S.; Evstatiev, M.; Sapundjieva, D. , Polymer , 36 , 12 , 2371-2377 (1995)"
BD000746,",Crystal",Neat resin,,,"Imcompatible blend;two Tg,isotropic PA-matrix reinforced with semicryst. microfibrillized PET",poly(ethylene terephthalate)//poly(hexano-6-lactam),,Blend,,,,15216-3-1-5,,,,"['Glass transition temp. 97 [C]', 'Method: DMA', 'Condition: Heating rate;10C/min&Frequency;5Hz', ""Remarks: Tg of PET,Deduced from E''""]",,C10H8O4,,,,,,,,,,,,,,50,192.17,P090027,15216-1-1-1,,C6H11NO,,,,,,,,,,,,,,50,113.16,P100004,15216-2-1-1,,,,,,,,,,,,,,,,,,,,,,,,,,,,,,,,,,,,,,,"Serhatkulu, T.; Erman, B.; Bahar, I.; Fakirov, S.; Evstatiev, M.; Sapundjieva, D. , Polymer , 36 , 12 , 2371-2377 (1995)"
BD000746,",Crystal",Neat resin,,,"Isotropic PA-matrix reinforced with semicryst. microfibrillized PET,Occurrence of transreaction between amorphous part of PET and the molten PA",poly(ethylene terephthalate)//poly(hexano-6-lactam),,Blend,,,,15216-3-1-6,,,,"['Glass transition temp. 95 [C]', 'Method: DMA', 'Condition: Heating rate;10C/min&Frequency;5Hz', ""Remarks: Tg of PET,Deduced from E''""]",,C10H8O4,,,,,,,,,,,,,,50,192.17,P090027,15216-1-1-1,,C6H11NO,,,,,,,,,,,,,,50,113.16,P100004,15216-2-1-1,,,,,,,,,,,,,,,,,,,,,,,,,,,,,,,,,,,,,,,"Serhatkulu, T.; Erman, B.; Bahar, I.; Fakirov, S.; Evstatiev, M.; Sapundjieva, D. , Polymer , 36 , 12 , 2371-2377 (1995)"
BD000747,"Thermoplastic,Crystal&Amorphous",Neat resin,"Soln. blending & co-pptn., Mixed soln. of both polymers in phenol/tetrachloroethane(60/40, v/v) poured into MeOH, vacuum-dried at 100C for 5days",,,"poly(ethylene terephthalate)//poly((m-phenylenediamine)-alt-{5,5'-[(1-methylethane-1,1-diyl)bis(4,1-phenyleneoxy)]bis(isobenzofuran-1,3-dione)})","['MeOH, H2O']",Blend,,,,15292-3-1-1,,"['phenol/tetrachloroethane(60/40, 80C), CHCl2COOH']",,"['Glass transition temp. ca 85 [C]', 'Method: DSC', 'Condition: Heating rate;20C/min', 'Remarks: Midpoint of the heat capacity jump, taken from the Fig.3']",,C10H8O4,,,,,,,,,,,,,,80,192.17,P090027,15292-1-1-1,,C37H24N2O6,,,,,,,,,,,,,,20,592.6,P130197,15292-2-1-1,,,,,,,,,,,,,,,,,,,,,,,,,,,,,,,,,,,,,,,"Chen, Hsin-Lung , Macromolecules , 28 , 8 , 2845-2851 (1995)"
BD000747,"Thermoplastic,Crystal&Amorphous",Neat resin,"Soln. blending & co-pptn., Mixed soln. of both polymers in phenol/tetrachloroethane(60/40, v/v) poured into MeOH, vacuum-dried at 100C for 5days",,,"poly(ethylene terephthalate)//poly((m-phenylenediamine)-alt-{5,5'-[(1-methylethane-1,1-diyl)bis(4,1-phenyleneoxy)]bis(isobenzofuran-1,3-dione)})","['MeOH, H2O']",Blend,,,,15292-3-1-2,,"['phenol/tetrachloroethane(60/40, 80C), CHCl2COOH']",,"['Glass transition temp. ca 89 [C]', 'Method: DSC', 'Condition: Heating rate;20C/min', 'Remarks: Midpoint of the heat capacity jump, taken from the Fig.3']",,C10H8O4,,,,,,,,,,,,,,80,192.17,P090027,15292-1-1-1,,C37H24N2O6,,,,,,,,,,,,,,20,592.6,P130197,15292-2-1-1,,,,,,,,,,,,,,,,,,,,,,,,,,,,,,,,,,,,,,,"Chen, Hsin-Lung , Macromolecules , 28 , 8 , 2845-2851 (1995)"
BD000748,"linear,Thermoplastic",Neat resin,"Co-reactive blending, reacted and mixed by the polycondensation process at 275-290C in the presence of magnesium hydrohexabutoxy-O-titanate (catalyst)",,,poly(ethylene terephthalate)//poly(bisphenol A carbonate),,Blend,,,,00241-4-1-1,,,,"['Glass transition temp. ca 360 [K]', 'Method: DSC', 'Condition: Heating rate;20C/min', 'Remarks: Taken from the Fig.']",,C10H8O4,,,,,,,,,,,,,,90,192.17,P090027,00241-2-1-1,,C16H14O3,,,,,,,,,,,,,,10,254.28,P150011,00241-3-1-1,,,,,,,,,,,,,,,,,,,,,,,,,,,,,,,,,,,,,,,"Calleja, F. J. Balta , Annual Technical Conference - Society of Plastics Engineers , 54th , 2 , 2360-2364 (1996)"
BD000748,"linear,Thermoplastic",Neat resin,"Co-reactive blending, reacted and mixed by the polycondensation process at 275-290C in the presence of magnesium hydrohexabutoxy-O-titanate (catalyst)",,,poly(ethylene terephthalate)//poly(bisphenol A carbonate),,Blend,,,,00241-4-2-1,,,,"['Glass transition temp. ca 358 [K]', 'Method: DSC', 'Condition: Heating rate;20C/min', 'Remarks: Taken from the Fig.']",,C10H8O4,,,,,,,,,,,,,,70,192.17,P090027,00241-2-1-1,,C16H14O3,,,,,,,,,,,,,,30,254.28,P150011,00241-3-1-1,,,,,,,,,,,,,,,,,,,,,,,,,,,,,,,,,,,,,,,"Calleja, F. J. Balta , Annual Technical Conference - Society of Plastics Engineers , 54th , 2 , 2360-2364 (1996)"
BD000748,"linear,Thermoplastic",Neat resin,"Co-reactive blending, reacted and mixed by the polycondensation process at 275-290C in the presence of magnesium hydrohexabutoxy-O-titanate (catalyst)",,,poly(ethylene terephthalate)//poly(bisphenol A carbonate),,Blend,,,,00241-4-3-1,,,,"['Glass transition temp. ca 367 [K]', 'Method: DSC', 'Condition: Heating rate;20C/min', 'Remarks: Taken from the Fig.']",,C10H8O4,,,,,,,,,,,,,,50,192.17,P090027,00241-2-1-1,,C16H14O3,,,,,,,,,,,,,,50,254.28,P150011,00241-3-1-1,,,,,,,,,,,,,,,,,,,,,,,,,,,,,,,,,,,,,,,"Calleja, F. J. Balta , Annual Technical Conference - Society of Plastics Engineers , 54th , 2 , 2360-2364 (1996)"
BD000748,"linear,Thermoplastic",Neat resin,"Co-reactive blending, reacted and mixed by the polycondensation process at 275-290C in the presence of magnesium hydrohexabutoxy-O-titanate (catalyst)",,,poly(ethylene terephthalate)//poly(bisphenol A carbonate),,Blend,,,,00241-4-4-1,,,,"['Glass transition temp. ca 373 [K]', 'Method: DSC', 'Condition: Heating rate;20C/min', 'Remarks: Taken from the Fig.']",,C10H8O4,,,,,,,,,,,,,,30,192.17,P090027,00241-2-1-1,,C16H14O3,,,,,,,,,,,,,,70,254.28,P150011,00241-3-1-1,,,,,,,,,,,,,,,,,,,,,,,,,,,,,,,,,,,,,,,"Calleja, F. J. Balta , Annual Technical Conference - Society of Plastics Engineers , 54th , 2 , 2360-2364 (1996)"
BD000748,"linear,Thermoplastic",Neat resin,"Co-reactive blending, reacted and mixed by the polycondensation process at 275-290C in the presence of magnesium hydrohexabutoxy-O-titanate (catalyst)",,,poly(ethylene terephthalate)//poly(bisphenol A carbonate),,Blend,,,,00241-4-5-1,,,,"['Glass transition temp. ca 387 [K]', 'Method: DSC', 'Condition: Heating rate;20C/min', 'Remarks: Taken from the Fig.']",,C10H8O4,,,,,,,,,,,,,,10,192.17,P090027,00241-2-1-1,,C16H14O3,,,,,,,,,,,,,,90,254.28,P150011,00241-3-1-1,,,,,,,,,,,,,,,,,,,,,,,,,,,,,,,,,,,,,,,"Calleja, F. J. Balta , Annual Technical Conference - Society of Plastics Engineers , 54th , 2 , 2360-2364 (1996)"
BD000748,Thermoplastic,Neat resin,"Melt mixing performed using Brabender Twin Screw Extruder, 250-275C, 20 rpm",,,poly(ethylene terephthalate)//poly(bisphenol A carbonate),,Blend,,,,12244-3-1-1,,,,"['Glass transition temp. 154.7 [C]', 'Method: DSC', 'Condition: Heating rate; 20C/min', 'Remarks: Temp. for the peak corresponding to PC']",,C16H14O3,,,,,,,,,,,,,80,,254.28,P150011,12244-1-1-1,,C10H8O4,,,,,,,,,,,,,20,,192.17,P090027,12244-2-1-1,,,,,,,,,,,,,,,,,,,,,,,,,,,,,,,,,,,,,,,"Li, Yuan; Williams, H. Leverne , Journal of Applied Polymer Science , 40 , 11/12 , 1891-1902 (1990)"
BD000752,",Crystal",Neat resin,"Pellet blending and dried at 90C for 4h,at 150C for 4h",,"Incompatible blend,LCP-sphere(d;<5micron) structure;SEM",poly(ethylene terephthalate)//poly[(4-hydroxybenzoic acid)-co-(6-hydroxy-2-naphthoic acid)],,Blend,,,,12271-3-1-1,,,,"['Glass transition temp. ca 70.3 [C]', 'Method: DSC', 'Condition: Heating rate;20C/min&N2', 'Remarks: Tg of PET,taken from the Fig.']",,C10H8O4,,,,,,,,,,,,,8,,192.17,P090027,12271-1-1-1,,C7H4O2 / C11H6O2,,,,,,,,,,,,,2,,120.11 / 170.161,P900344,12271-2-1-1,,,,,,,,,,,,,,,,,,,,,,,,,,,,,,,,,,,,,,,"Kyotani, Mutsumasa; Miura, Fumiaki; Kaito, Akira; Nakayama, Kazuo , Kobunshi Ronbunshu , 47 , 4 , 339-346 (1990)"
BD000752,",Crystal",Neat resin,"Pellet blending and dried at 90C for 4h,at 150C for 4h",,"Incompatible blend,LCP-sphere structure;SEM",poly(ethylene terephthalate)//poly[(4-hydroxybenzoic acid)-co-(6-hydroxy-2-naphthoic acid)],,Blend,,,,12271-3-2-1,,,,"['Glass transition temp. ca 70.6 [C]', 'Method: DSC', 'Condition: Heating rate;20C/min&N2', 'Remarks: Tg of PET,taken from the Fig.']",,C10H8O4,,,,,,,,,,,,,5,,192.17,P090027,12271-1-1-1,,C7H4O2 / C11H6O2,,,,,,,,,,,,,5,,120.11 / 170.161,P900344,12271-2-1-1,,,,,,,,,,,,,,,,,,,,,,,,,,,,,,,,,,,,,,,"Kyotani, Mutsumasa; Miura, Fumiaki; Kaito, Akira; Nakayama, Kazuo , Kobunshi Ronbunshu , 47 , 4 , 339-346 (1990)"
BD000752,",Crystal",Neat resin,"Pellet blending and dried at 90C for 4h,at 150C for 4h",,"Incompatible blend,LCP-fibril structure;SEM",poly(ethylene terephthalate)//poly[(4-hydroxybenzoic acid)-co-(6-hydroxy-2-naphthoic acid)],,Blend,,,,12271-3-3-1,,,,"['Glass transition temp. ca 70.8 [C]', 'Method: DSC', 'Condition: Heating rate;20C/min&N2', 'Remarks: Tg of PET,taken from the Fig.']",,C10H8O4,,,,,,,,,,,,,4,,192.17,P090027,12271-1-1-1,,C7H4O2 / C11H6O2,,,,,,,,,,,,,6,,120.11 / 170.161,P900344,12271-2-1-1,,,,,,,,,,,,,,,,,,,,,,,,,,,,,,,,,,,,,,,"Kyotani, Mutsumasa; Miura, Fumiaki; Kaito, Akira; Nakayama, Kazuo , Kobunshi Ronbunshu , 47 , 4 , 339-346 (1990)"
BD000752,",Crystal",Neat resin,"Pellet blending and dried at 90C for 4h,at 150C for 4h",,"Incompatible blend,LCP-fibril structure;SEM",poly(ethylene terephthalate)//poly[(4-hydroxybenzoic acid)-co-(6-hydroxy-2-naphthoic acid)],,Blend,,,,12271-3-4-1,,,,"['Glass transition temp. ca 71.0 [C]', 'Method: DSC', 'Condition: Heating rate;20C/min&N2', 'Remarks: Taken from the Fig.']",,C10H8O4,,,,,,,,,,,,,2,,192.17,P090027,12271-1-1-1,,C7H4O2 / C11H6O2,,,,,,,,,,,,,8,,120.11 / 170.161,P900344,12271-2-1-1,,,,,,,,,,,,,,,,,,,,,,,,,,,,,,,,,,,,,,,"Kyotani, Mutsumasa; Miura, Fumiaki; Kaito, Akira; Nakayama, Kazuo , Kobunshi Ronbunshu , 47 , 4 , 339-346 (1990)"
BD000754,"Thermoplastic,Crystal&Amorphous",Neat resin,Blended in polymn. reactor with agitator at 280C for 30min,,Phase-sepd.; two Tg,poly(ethylene terephthalate)//poly[(maleic anhydride)-co-styrene],,Blend,,,,21973-5-1-1,,,,"['Glass transition temp. 122 [C]', 'Method: DSC', 'Condition: Heating rate;20C/min & sample melted at 280C for 5min and quenched into liq. N2 before measurement under N2', 'Remarks: Tg of PScMA domain']",,C10H8O4,,,,,,,,,,,,,,70,192.17,P090027,21973.01,,C4H2O3 / C8H8,,,,,,,,,,,,,,30,98.06 / 104.15,P900480,21973.03,,,,,,,,,,,,,,,,,,,,,,,,,,,,,,,,,,,,,,,"Yoon, K. H.; Lee, H. W.; Park, O. O. , Polymer , 41 , 12 , 4445-4449 (2000)"
BD000754,"Thermoplastic,Crystal&Amorphous",Neat resin,Blended in polymn. reactor with agitator at 280C for 30min,,Phase-sepd.; two Tg,poly(ethylene terephthalate)//poly[(maleic anhydride)-co-styrene],,Blend,,,,21973-5-2-1,,,,"['Glass transition temp. 122 [C]', 'Method: DSC', 'Condition: Heating rate;20C/min & sample melted at 280C for 5min and quenched into liq. N2 before measurement under N2', 'Remarks: Tg of PScMA domain']",,C10H8O4,,,,,,,,,,,,,,50,192.17,P090027,21973.01,,C4H2O3 / C8H8,,,,,,,,,,,,,,50,98.06 / 104.15,P900480,21973.03,,,,,,,,,,,,,,,,,,,,,,,,,,,,,,,,,,,,,,,"Yoon, K. H.; Lee, H. W.; Park, O. O. , Polymer , 41 , 12 , 4445-4449 (2000)"
BD000754,"Thermoplastic,Crystal&Amorphous",Neat resin,Blended in polymn. reactor with agitator at 280C for 30min,,Miscible; PET droplet could not be obsd. by SEM,poly(ethylene terephthalate)//poly[(maleic anhydride)-co-styrene],,Blend,,,,21973-5-3-1,,,,"['Glass transition temp. 122 [C]', 'Method: DSC', 'Condition: Heating rate;20C/min & sample melted at 280C for 5min and quenched into liq. N2 before measurement under N2', 'Remarks: Tg of PScMA domain']",,C10H8O4,,,,,,,,,,,,,,30,192.17,P090027,21973.01,,C4H2O3 / C8H8,,,,,,,,,,,,,,70,98.06 / 104.15,P900480,21973.03,,,,,,,,,,,,,,,,,,,,,,,,,,,,,,,,,,,,,,,"Yoon, K. H.; Lee, H. W.; Park, O. O. , Polymer , 41 , 12 , 4445-4449 (2000)"
BD000758,,Neat resin,Blending carried out using Brabender Plasti-corder at 300C,,,"poly(ethylene terephthalate)//poly[(2-chloro-1,4-diacetoxybenzene;biphenyl-4,4'-diol diacetate)-alt-(terephthalic acid;isophthalic acid)]",,Blend,,,,12651-3-1-1,,,,"['Glass transition temp. 72.5 [C]', 'Method: DSC', 'Condition: Heating rate; 20C/min']",,C14H7ClO4 / C14H7ClO4 / C20H12O4 / C20H12O4,,,,,,,,,,,,,5,,274.66 / 274.66 / 316.31 / 316.31,P902917,12651-1-1-1,,C10H8O4,,,,,,,,,,,,,95,,192.17,P090027,12651-2-1-1,,,,,,,,,,,,,,,,,,,,,,,,,,,,,,,,,,,,,,,"Mehta, Sanjay; Deopura, B. L. , Polymer Bulletin , 26 , 5 , 571-578 (1991)"
BD000758,,Neat resin,Blending carried out using Brabender Plasti-corder at 300C,,,"poly(ethylene terephthalate)//poly[(2-chloro-1,4-diacetoxybenzene;biphenyl-4,4'-diol diacetate)-alt-(terephthalic acid;isophthalic acid)]",,Blend,,,,12651-3-2-1,,,,"['Glass transition temp. 73.5 [C]', 'Method: DSC', 'Condition: Heating rate; 20C/min']",,C14H7ClO4 / C14H7ClO4 / C20H12O4 / C20H12O4,,,,,,,,,,,,,10,,274.66 / 274.66 / 316.31 / 316.31,P902917,12651-1-1-1,,C10H8O4,,,,,,,,,,,,,90,,192.17,P090027,12651-2-1-1,,,,,,,,,,,,,,,,,,,,,,,,,,,,,,,,,,,,,,,"Mehta, Sanjay; Deopura, B. L. , Polymer Bulletin , 26 , 5 , 571-578 (1991)"
BD000758,,Neat resin,Blending carried out using Brabender Plasti-corder at 300C,,,"poly(ethylene terephthalate)//poly[(2-chloro-1,4-diacetoxybenzene;biphenyl-4,4'-diol diacetate)-alt-(terephthalic acid;isophthalic acid)]",,Blend,,,,12651-3-3-1,,,,"['Glass transition temp. 75 [C]', 'Method: DSC', 'Condition: Heating rate; 20C/min']",,C14H7ClO4 / C14H7ClO4 / C20H12O4 / C20H12O4,,,,,,,,,,,,,15,,274.66 / 274.66 / 316.31 / 316.31,P902917,12651-1-1-1,,C10H8O4,,,,,,,,,,,,,85,,192.17,P090027,12651-2-1-1,,,,,,,,,,,,,,,,,,,,,,,,,,,,,,,,,,,,,,,"Mehta, Sanjay; Deopura, B. L. , Polymer Bulletin , 26 , 5 , 571-578 (1991)"
BD000760,Thermoplastic,Neat resin,"PET and poly-BHAA were mixed in a Haake Rheocord 90 batch mixer at 280C, 100rpm, and 6min; Then extruded, cooled, and pelletized",,,"poly(ethylene terephthalate)//poly({ethylene glycol;1,5-bis[(2-hydroxyethyl)amino]anthraquinone}-alt-(terephthaloyl dichloride))",,Blend,,,,25686-4-1-1,,,,"['Glass transition temp. 75.2 [C]', 'Method: DSC', 'Related Info.(Heat capacity increment): 0.385J/g;DSC']",,C10H8O4,,,,,,,,,,,,,,2,192.17,P090027,25686-3-1-1,,C10H8O4 / C26H20N2O6,,,,,,,,,,,,,,98,192.17 / 456.45,P904102,25686-1-1-1,,,,,,,,,,,,,,,,,,,,,,,,,,,,,,,,,,,,,,,"Meng, Qinghua; Huang, Deyin; Wei, Shaohua; Chen, Lin , Journal of Applied Polymer Science , 83 , 6 , 1252-1257 (2002)"
BD000761,Thermoplastic,Neat resin,"PET and poly-BHEA were mixed in a Haake Rheocord 90 batch mixer at 280C, 100rpm, and 6min; Then extruded, cooled, and pelletized",,,"poly(ethylene terephthalate)//poly{[ethylene glycol;1,5-bis(2-hydroxyethoxy)anthraquinone]-alt-(terephthaloyl dichloride)}",,Blend,,,,25686-5-1-1,,,,"['Glass transition temp. 75.6 [C]', 'Method: DSC', 'Related Info.(Heat capacity increment): 0.385J/g;DSC']",,C10H8O4,,,,,,,,,,,,,,2,192.17,P090027,25686-3-1-1,,C26H18O8 / C10H8O4,,,,,,,,,,,,,,98,458.42 / 192.17,P904103,25686-2-1-1,,,,,,,,,,,,,,,,,,,,,,,,,,,,,,,,,,,,,,,"Meng, Qinghua; Huang, Deyin; Wei, Shaohua; Chen, Lin , Journal of Applied Polymer Science , 83 , 6 , 1252-1257 (2002)"
BD000764,,Neat resin,Blended by using a co-rotating twin-screw extruder(screw diameter 25mm and L/D 33),,,"poly[(butane-1,4-diol)-alt-(terephthalic acid)]//poly(hexano-6-lactam)",,Blend,,,,30276-3-1-1,,['85%formic acid(partially soluble)'],,"['Glass transition temp. 47 [C]', 'Method: DSC', 'Condition: Heating rate;10C/min & Under N2']",,C6H11NO,,,,,,,,,,,,,,80,113.16,P100004,30276-1-1-1,,C12H12O4,,,,,,,,,,,,,,20,220.22,P090029,30276-2-1-1,,,,,,,,,,,,,,,,,,,,,,,,,,,,,,,,,,,,,,,"Jeziorska, Regina , Polymer Degradation and Stability , 90 , 2 , 224-233 (2005)"
BD000764,,Neat resin,"Melt-blended in twin-screw corotating extruder at 250C,100rpm",,Dispersed PBT particle size 1.55micron(SEM photomicrograph),"poly[(butane-1,4-diol)-alt-(terephthalic acid)]//poly(hexano-6-lactam)","['toluene, acetone']",Blend,,,,41412-3-1-1,,,,"['Glass transition temp. ca 63 [C]', 'Method: DMA', 'Condition: Heating rate;10C/min&Frequency;1Hz', 'Remarks: Higher Tg, higher peak of tan(delta), taken from the Fig.9b']",,C6H11NO,,,,,,70,,,,,,,,,113.16,P100004,41412-1-1-1,,C12H12O4,,,,,,30,,,,,,,,,220.22,P090029,41412-2-1-1,,,,,,,,,,,,,,,,,,,,,,,,,,,,,,,,,,,,,,,"Qin, Shu-hao; Yu, Jie; Zheng, Qiang; He, Min; Zhu, Hong , Chemical Research in Chinese Universities , 23 , 6 , 726-732 (2007)"
BD000768,,Neat resin,"Soln. blending; dissolved in trifluoroacetic acid/chloroform, coprecipitated in acetone",,,"poly[(butane-1,4-diol)-alt-(terephthalic acid)]//poly{(biphenyl-4,4'-diol)-alt-[2,5-bis(hexyloxy)terephthalic acid]}","['acetone, ethanol, water']",Blend,,,,78208-6-1-2,,['Mixture of trifluoroacetic acid and chloroform'],,"['Glass transition temp. 112 [C]', 'Method: DSC', 'Condition: Heating rate; 20C/min']",,C32H36O6,,,,,,,,,,,,,80,,516.62,P390399,78208-4-1-1,,C12H12O4,,,,,,,,,,,,,20,,220.22,P090029,78208-5-1-1,,,,,,,,,,,,,,,,,,,,,,,,,,,,,,,,,,,,,,,"Chang, Jin-Hae; Jo, Bung-Wook; Lee, Soo-Min , Polymer Preprints (American Chemical Society, Division of Polymer Chemistry) , 36 , 1 , 829-830 (1995)"
BD000768,,Neat resin,"Soln. blending; dissolved in trifluoroacetic acid/chloroform, coprecipitated in acetone",,,"poly[(butane-1,4-diol)-alt-(terephthalic acid)]//poly{(biphenyl-4,4'-diol)-alt-[2,5-bis(hexyloxy)terephthalic acid]}","['acetone, ethanol, water']",Blend,,,,78208-6-2-2,,['Mixture of trifluoroacetic acid and chloroform'],,"['Glass transition temp. 112 [C]', 'Method: DSC', 'Condition: Heating rate; 20C/min', 'Remarks: Another Tg 25C']",,C32H36O6,,,,,,,,,,,,,50,,516.62,P390399,78208-4-1-1,,C12H12O4,,,,,,,,,,,,,50,,220.22,P090029,78208-5-1-1,,,,,,,,,,,,,,,,,,,,,,,,,,,,,,,,,,,,,,,"Chang, Jin-Hae; Jo, Bung-Wook; Lee, Soo-Min , Polymer Preprints (American Chemical Society, Division of Polymer Chemistry) , 36 , 1 , 829-830 (1995)"
BD000768,,Neat resin,"Soln. blending; dissolved in trifluoroacetic acid/chloroform, coprecipitated in acetone",,,"poly[(butane-1,4-diol)-alt-(terephthalic acid)]//poly{(biphenyl-4,4'-diol)-alt-[2,5-bis(hexyloxy)terephthalic acid]}","['acetone, ethanol, water']",Blend,,,,78208-6-3-2,,['Mixture of trifluoroacetic acid and chloroform'],,"['Glass transition temp. 113 [C]', 'Method: DSC', 'Condition: Heating rate; 20C/min', 'Remarks: Another Tg 31C']",,C32H36O6,,,,,,,,,,,,,20,,516.62,P390399,78208-4-1-1,,C12H12O4,,,,,,,,,,,,,80,,220.22,P090029,78208-5-1-1,,,,,,,,,,,,,,,,,,,,,,,,,,,,,,,,,,,,,,,"Chang, Jin-Hae; Jo, Bung-Wook; Lee, Soo-Min , Polymer Preprints (American Chemical Society, Division of Polymer Chemistry) , 36 , 1 , 829-830 (1995)"
BD000768,,Neat resin,"Soln. blending; dissolved in trifluoroacetic acid/chloroform, coprecipitated in acetone",,,"poly[(butane-1,4-diol)-alt-(terephthalic acid)]//poly{(biphenyl-4,4'-diol)-alt-[2,5-bis(hexyloxy)terephthalic acid]}","['acetone, ethanol, water']",Blend,,,,78208-6-4-2,,['Mixture of trifluoroacetic acid and chloroform'],,"['Glass transition temp. 109 [C]', 'Method: DSC', 'Condition: Heating rate; 20C/min', 'Remarks: Another Tg 33C']",,C32H36O6,,,,,,,,,,,,,10,,516.62,P390399,78208-4-1-1,,C12H12O4,,,,,,,,,,,,,90,,220.22,P090029,78208-5-1-1,,,,,,,,,,,,,,,,,,,,,,,,,,,,,,,,,,,,,,,"Chang, Jin-Hae; Jo, Bung-Wook; Lee, Soo-Min , Polymer Preprints (American Chemical Society, Division of Polymer Chemistry) , 36 , 1 , 829-830 (1995)"
BD000768,,Neat resin,"Soln. blending; dissolved in trifluoroacetic acid/chloroform, coprecipitated in acetone",,,"poly[(butane-1,4-diol)-alt-(terephthalic acid)]//poly{(biphenyl-4,4'-diol)-alt-[2,5-bis(hexyloxy)terephthalic acid]}","['acetone, ethanol, water']",Blend,,,,78208-6-5-2,,['Mixture of trifluoroacetic acid and chloroform'],,"['Glass transition temp. 33 [C]', 'Method: DSC', 'Condition: Heating rate; 20C/min']",,C32H36O6,,,,,,,,,,,,,5,,516.62,P390399,78208-4-1-1,,C12H12O4,,,,,,,,,,,,,95,,220.22,P090029,78208-5-1-1,,,,,,,,,,,,,,,,,,,,,,,,,,,,,,,,,,,,,,,"Chang, Jin-Hae; Jo, Bung-Wook; Lee, Soo-Min , Polymer Preprints (American Chemical Society, Division of Polymer Chemistry) , 36 , 1 , 829-830 (1995)"
BD000768,,Neat resin,"Soln. blending; dissolved in trifluoroacetic acid/chloroform, coprecipitated in acetone",,,"poly[(butane-1,4-diol)-alt-(terephthalic acid)]//poly{(biphenyl-4,4'-diol)-alt-[2,5-bis(hexyloxy)terephthalic acid]}","['acetone, ethanol, water']",Blend,,,,78208-6-6-2,,['Mixture of trifluoroacetic acid and chloroform'],,"['Glass transition temp. 36 [C]', 'Method: DSC', 'Condition: Heating rate; 20C/min']",,C32H36O6,,,,,,,,,,,,,3,,516.62,P390399,78208-4-1-1,,C12H12O4,,,,,,,,,,,,,97,,220.22,P090029,78208-5-1-1,,,,,,,,,,,,,,,,,,,,,,,,,,,,,,,,,,,,,,,"Chang, Jin-Hae; Jo, Bung-Wook; Lee, Soo-Min , Polymer Preprints (American Chemical Society, Division of Polymer Chemistry) , 36 , 1 , 829-830 (1995)"
BD000768,,Neat resin,"Soln. blending; dissolved in trifluoroacetic acid/chloroform, coprecipitated in acetone",,,"poly[(butane-1,4-diol)-alt-(terephthalic acid)]//poly{(biphenyl-4,4'-diol)-alt-[2,5-bis(hexyloxy)terephthalic acid]}","['acetone, ethanol, water']",Blend,,,,78208-6-7-2,,['Mixture of trifluoroacetic acid and chloroform'],,"['Glass transition temp. 38 [C]', 'Method: DSC', 'Condition: Heating rate; 20C/min']",,C32H36O6,,,,,,,,,,,,,1,,516.62,P390399,78208-4-1-1,,C12H12O4,,,,,,,,,,,,,99,,220.22,P090029,78208-5-1-1,,,,,,,,,,,,,,,,,,,,,,,,,,,,,,,,,,,,,,,"Chang, Jin-Hae; Jo, Bung-Wook; Lee, Soo-Min , Polymer Preprints (American Chemical Society, Division of Polymer Chemistry) , 36 , 1 , 829-830 (1995)"
BD000769,"Thermoplastic,Crystal",Neat resin,"PBT/PAr (70/30wt%) melt blended in Collin twin-screw extruder-kneader at 250C, 50rpm, then PBT mixed with the mixt.",,"Miscible (DMA, single Tg)","poly[(butane-1,4-diol)-alt-(terephthalic acid)]//poly[ethene-co-(oct-1-ene)]//poly{[(bisphenol A)-alt-(terephthalic acid)]-co-[(bisphenol A)-alt-(isophthalic acid)]}",,Blend,,,,26446-5-1-1,,,,"['Glass transition temp. 63 [C]', 'Method: DMA', 'Condition: Heating rate;2C/min & Frequency;1Hz & single cantilever mode', 'Remarks: Temp. of tan(delta)max.']",,C12H12O4,,,,,,,,,,,,,,90,220.22,P090029,26446-1-1-1,,C23H18O4 / C23H18O4,,,,,,,,,,,,,,10,358.39 / 358.39,P900035,26446-2-1-1,,C2H4 / C8H16,,,,,,,,,,,,,,0,28.05 / 112.21,P900014,26446-3-1-1,,,,,,,,,,,,,,,,,,,,"Arostegui, A.; Nazabal, J. , Polymer , 44 , 18 , 5227-5237 (2003)"
BD000769,"Thermoplastic,Crystal",Neat resin,"PBT/PAr (70/30wt%) melt blended in Collin twin-screw extruder-kneader at 250C, 50rpm, then PBT and LLDPE mixed with the mixt.",,"Immiscible (DMA, two Tg), particle size of LLDPE;1.42micron;SEM","poly[(butane-1,4-diol)-alt-(terephthalic acid)]//poly[ethene-co-(oct-1-ene)]//poly{[(bisphenol A)-alt-(terephthalic acid)]-co-[(bisphenol A)-alt-(isophthalic acid)]}",,Blend,,,,26446-5-2-1,,,,"['Glass transition temp. ca -40 [C]', 'Method: DMA', 'Condition: Heating rate;2C/min & Frequency;1Hz & single cantilever mode', 'Remarks: Tg of LLDPE, temp. of tan(delta)max., taken from the Fig.1']",,C12H12O4,,,,,,,,,,,,,,81,220.22,P090029,26446-1-1-1,,C23H18O4 / C23H18O4,,,,,,,,,,,,,,9,358.39 / 358.39,P900035,26446-2-1-1,,C2H4 / C8H16,,,,,,,,,,,,,,10,28.05 / 112.21,P900014,26446-3-1-1,,,,,,,,,,,,,,,,,,,,"Arostegui, A.; Nazabal, J. , Polymer , 44 , 18 , 5227-5237 (2003)"
BD000770,"Thermoplastic,Crystal",Neat resin,"PBT/PAr (70/30wt%) melt blended in Collin twin-screw extruder-kneader at 250C, 50rpm, then PBT mixed with the mixt.",,"Miscible (DMA, single Tg)","poly[(butane-1,4-diol)-alt-(terephthalic acid)]//poly{[(bisphenol A)-alt-(terephthalic acid)]-co-[(bisphenol A)-alt-(isophthalic acid)]}//poly(ethylene/1-hexylethylene)-poly(2,5-dioxotetrahydrofuran-3,4-diyl)",,Blend,,,,26446-6-1-1,,,,"['Glass transition temp. 63 [C]', 'Method: DMA', 'Condition: Heating rate;2C/min & Frequency;1Hz & single cantilever mode', 'Remarks: Temp. of tan(delta)max.']",,C12H12O4,,,,,,,,,,,,,,90,220.22,P090029,26446-1-1-1,,C23H18O4 / C23H18O4,,,,,,,,,,,,,,10,358.39 / 358.39,P900035,26446-2-1-1,,CH2 / C4H2O3 / C8H16,,,,,,,,,,,,,,0,14.03 / 98.06 / 112.21,P904565,26446-4-1-1,,,,,,,,,,,,,,,,,,,,"Arostegui, A.; Nazabal, J. , Polymer , 44 , 18 , 5227-5237 (2003)"
BD000770,"Thermoplastic,Crystal",Neat resin,"PBT/PAr (70/30wt%) melt blended in Collin twin-screw extruder-kneader at 250C, 50rpm, then PBT and maleated LLDPE mixed with the mixt.",,"Immiscible (DMA, two Tg), particle size of LLDPE;0.77micron;SEM","poly[(butane-1,4-diol)-alt-(terephthalic acid)]//poly{[(bisphenol A)-alt-(terephthalic acid)]-co-[(bisphenol A)-alt-(isophthalic acid)]}//poly(ethylene/1-hexylethylene)-poly(2,5-dioxotetrahydrofuran-3,4-diyl)",,Blend,,,,26446-6-4-1,,,,"['Glass transition temp. ca -40 [C]', 'Method: DMA', 'Condition: Heating rate;2C/min & Frequency;1Hz & single cantilever mode', 'Remarks: Tg of LLDPE, temp. of tan(delta)max., taken from the Fig.1']",,C12H12O4,,,,,,,,,,,,,,81,220.22,P090029,26446-1-1-1,,C23H18O4 / C23H18O4,,,,,,,,,,,,,,9,358.39 / 358.39,P900035,26446-2-1-1,,CH2 / C4H2O3 / C8H16,,,,,,,,,,,,,,10,14.03 / 98.06 / 112.21,P904565,26446-4-1-1,,,,,,,,,,,,,,,,,,,,"Arostegui, A.; Nazabal, J. , Polymer , 44 , 18 , 5227-5237 (2003)"
BD000770,"Thermoplastic,Crystal",Neat resin,"PBT/PAr (70/30wt%) melt blended in Collin twin-screw extruder-kneader at 250C, 50rpm, then PBT and maleated LLDPE mixed with the mixt.",,"Immiscible (DMA, two Tg)","poly[(butane-1,4-diol)-alt-(terephthalic acid)]//poly{[(bisphenol A)-alt-(terephthalic acid)]-co-[(bisphenol A)-alt-(isophthalic acid)]}//poly(ethylene/1-hexylethylene)-poly(2,5-dioxotetrahydrofuran-3,4-diyl)",,Blend,,,,26446-6-6-1,,,,"['Glass transition temp. ca -40 [C]', 'Method: DMA', 'Condition: Heating rate;2C/min & Frequency;1Hz & single cantilever mode', 'Remarks: Tg of LLDPE, temp. of tan(delta)max., taken from the Fig.1']",,C12H12O4,,,,,,,,,,,,,,63,220.22,P090029,26446-1-1-1,,C23H18O4 / C23H18O4,,,,,,,,,,,,,,7,358.39 / 358.39,P900035,26446-2-1-1,,CH2 / C4H2O3 / C8H16,,,,,,,,,,,,,,30,14.03 / 98.06 / 112.21,P904565,26446-4-1-1,,,,,,,,,,,,,,,,,,,,"Arostegui, A.; Nazabal, J. , Polymer , 44 , 18 , 5227-5237 (2003)"
BD000774,linear,Neat resin,,,Monophasic partially transesterified(DSC),"poly[(butane-1,4-diol)-alt-(terephthalic acid)]//poly({[4,4'-(propane-2,2-diyl)diphenol]-alt-phosgene}-co-{[4,4'-(propane-2,2-diyl)diphenol]-alt-(terephthloyl dichloride)}-co-{[4,4'-(propane-2,2-diyl)diphenol]-alt-(isophthaloyl dichloride)})","['CHCl3,MeOH']",Blend,,"Compression: 250C,200t

Quenching: Quenched into cold-water

Shape of Test Piece: Sheet

Remarks: t=1mm",,00332-5-2-1,,['phenol'],,"['Glass transition temp. ca 48 [C]', 'Method: DSC', 'Condition: Heating rate;20C/min&N2,2nd scan,cooled from 250C at 100C/min', 'Remarks: Taken from the Fig.']",,C12H12O4,,,,,,,,,,,,,,80,220.22,P090029,00332-1-1-1,,C16H14O3 / C23H18O4 / C23H18O4,,,,,,,,,,,,,,20,254.28 / 358.39 / 358.39,P900991,00332-2-1-1,,,,,,,,,,,,,,,,,,,,,,,,,,,,,,,,,,,,,,,"Rodriguez, Jose Luis; Eguiazabal, Jose Ignacio; Nazabal, Jon , Polymer Journal , 28 , 6 , 501-506 (1996)"
BD000774,linear,Neat resin,,,Monophasic partially transesterified(DSC),"poly[(butane-1,4-diol)-alt-(terephthalic acid)]//poly({[4,4'-(propane-2,2-diyl)diphenol]-alt-phosgene}-co-{[4,4'-(propane-2,2-diyl)diphenol]-alt-(terephthloyl dichloride)}-co-{[4,4'-(propane-2,2-diyl)diphenol]-alt-(isophthaloyl dichloride)})","['CHCl3,MeOH']",Blend,,"Compression: 250C,200t

Quenching: Quenched into cold-water

Shape of Test Piece: Sheet

Remarks: t=1mm",,00332-5-3-1,,['phenol'],,"['Glass transition temp. ca 50 [C]', 'Method: DSC', 'Condition: Heating rate;20C/min&N2,2nd scan,cooled from 250C at 100C/min', 'Remarks: Taken from the Fig.']",,C12H12O4,,,,,,,,,,,,,,70,220.22,P090029,00332-1-1-1,,C16H14O3 / C23H18O4 / C23H18O4,,,,,,,,,,,,,,30,254.28 / 358.39 / 358.39,P900991,00332-2-1-1,,,,,,,,,,,,,,,,,,,,,,,,,,,,,,,,,,,,,,,"Rodriguez, Jose Luis; Eguiazabal, Jose Ignacio; Nazabal, Jon , Polymer Journal , 28 , 6 , 501-506 (1996)"
BD000774,linear,Neat resin,,,Monophasic partially transesterified(DSC),"poly[(butane-1,4-diol)-alt-(terephthalic acid)]//poly({[4,4'-(propane-2,2-diyl)diphenol]-alt-phosgene}-co-{[4,4'-(propane-2,2-diyl)diphenol]-alt-(terephthloyl dichloride)}-co-{[4,4'-(propane-2,2-diyl)diphenol]-alt-(isophthaloyl dichloride)})","['CHCl3,MeOH']",Blend,,"Compression: 250C,200t

Quenching: Quenched into cold-water

Shape of Test Piece: Sheet

Remarks: t=1mm",,00332-5-4-1,,['phenol'],,"['Glass transition temp. ca 60 [C]', 'Method: DSC', 'Condition: Heating rate;20C/min&N2,2nd scan,cooled from 250C at 100C/min', 'Remarks: Taken from the Fig.']",,C12H12O4,,,,,,,,,,,,,,60,220.22,P090029,00332-1-1-1,,C16H14O3 / C23H18O4 / C23H18O4,,,,,,,,,,,,,,40,254.28 / 358.39 / 358.39,P900991,00332-2-1-1,,,,,,,,,,,,,,,,,,,,,,,,,,,,,,,,,,,,,,,"Rodriguez, Jose Luis; Eguiazabal, Jose Ignacio; Nazabal, Jon , Polymer Journal , 28 , 6 , 501-506 (1996)"
BD000774,linear,Neat resin,,,Monophasic partially transesterified(DSC),"poly[(butane-1,4-diol)-alt-(terephthalic acid)]//poly({[4,4'-(propane-2,2-diyl)diphenol]-alt-phosgene}-co-{[4,4'-(propane-2,2-diyl)diphenol]-alt-(terephthloyl dichloride)}-co-{[4,4'-(propane-2,2-diyl)diphenol]-alt-(isophthaloyl dichloride)})","['CHCl3,MeOH']",Blend,,"Compression: 250C,200t

Quenching: Quenched into cold-water

Shape of Test Piece: Sheet

Remarks: t=1mm,opaque",,00332-5-1-1,,['phenol'],,"['Glass transition temp. ca 46 [C]', 'Method: DSC', 'Condition: Heating rate;20C/min&N2,2nd scan,cooled from 250C at 100C/min', 'Remarks: Taken from the Fig.']",,C12H12O4,,,,,,,,,,,,,,90,220.22,P090029,00332-1-1-1,,C16H14O3 / C23H18O4 / C23H18O4,,,,,,,,,,,,,,10,254.28 / 358.39 / 358.39,P900991,00332-2-1-1,,,,,,,,,,,,,,,,,,,,,,,,,,,,,,,,,,,,,,,"Rodriguez, Jose Luis; Eguiazabal, Jose Ignacio; Nazabal, Jon , Polymer Journal , 28 , 6 , 501-506 (1996)"
BD000774,linear,Neat resin,,,Monophasic partially transesterified(DSC),"poly[(butane-1,4-diol)-alt-(terephthalic acid)]//poly({[4,4'-(propane-2,2-diyl)diphenol]-alt-phosgene}-co-{[4,4'-(propane-2,2-diyl)diphenol]-alt-(terephthloyl dichloride)}-co-{[4,4'-(propane-2,2-diyl)diphenol]-alt-(isophthaloyl dichloride)})","['CHCl3,MeOH']",Blend,,"Soln. pptn.: Pptd. from phenol soln. into MeOH,dried in vacuo at 80C for 48h

Shape of Test Piece: Powder",,00332-5-2-2,,['phenol'],,"['Glass transition temp. ca 49 [C]', 'Method: DSC', 'Condition: Heating rate;20C/min&N2,2nd scan,cooled from 250C at 100C/min', 'Remarks: Taken from the Fig.']",,C12H12O4,,,,,,,,,,,,,,80,220.22,P090029,00332-1-1-1,,C16H14O3 / C23H18O4 / C23H18O4,,,,,,,,,,,,,,20,254.28 / 358.39 / 358.39,P900991,00332-2-1-1,,,,,,,,,,,,,,,,,,,,,,,,,,,,,,,,,,,,,,,"Rodriguez, Jose Luis; Eguiazabal, Jose Ignacio; Nazabal, Jon , Polymer Journal , 28 , 6 , 501-506 (1996)"
BD000774,linear,Neat resin,Melt-mixing in Brabender at 250C&30rpm for 12min after drying in vacuo at 80C for 24h,,Monophasic partially transesterified(DSC),"poly[(butane-1,4-diol)-alt-(terephthalic acid)]//poly({[4,4'-(propane-2,2-diyl)diphenol]-alt-phosgene}-co-{[4,4'-(propane-2,2-diyl)diphenol]-alt-(terephthloyl dichloride)}-co-{[4,4'-(propane-2,2-diyl)diphenol]-alt-(isophthaloyl dichloride)})","['CHCl3,MeOH']",Blend,,,,00332-5-1-1,,['phenol'],,"['Glass transition temp. ca 46 [C]', 'Method: DSC', 'Condition: Heating rate;20C/min&N2,2nd scan,cooled from 250C at 100C/min', 'Remarks: Taken from the Fig.']",,C12H12O4,,,,,,,,,,,,,,90,220.22,P090029,00332-1-1-1,,C16H14O3 / C23H18O4 / C23H18O4,,,,,,,,,,,,,,10,254.28 / 358.39 / 358.39,P900991,00332-2-1-1,,,,,,,,,,,,,,,,,,,,,,,,,,,,,,,,,,,,,,,"Rodriguez, Jose Luis; Eguiazabal, Jose Ignacio; Nazabal, Jon , Polymer Journal , 28 , 6 , 501-506 (1996)"
BD000774,linear,Neat resin,Melt-mixing in Brabender at 250C&30rpm for 12min after drying in vacuo at 80C for 24h,,Monophasic partially transesterified(DSC),"poly[(butane-1,4-diol)-alt-(terephthalic acid)]//poly({[4,4'-(propane-2,2-diyl)diphenol]-alt-phosgene}-co-{[4,4'-(propane-2,2-diyl)diphenol]-alt-(terephthloyl dichloride)}-co-{[4,4'-(propane-2,2-diyl)diphenol]-alt-(isophthaloyl dichloride)})","['CHCl3,MeOH']",Blend,,,,00332-5-2-1,,['phenol'],,"['Glass transition temp. ca 48 [C]', 'Method: DSC', 'Condition: Heating rate;20C/min&N2,2nd scan,cooled from 250C at 100C/min', 'Remarks: Taken from the Fig.']",,C12H12O4,,,,,,,,,,,,,,80,220.22,P090029,00332-1-1-1,,C16H14O3 / C23H18O4 / C23H18O4,,,,,,,,,,,,,,20,254.28 / 358.39 / 358.39,P900991,00332-2-1-1,,,,,,,,,,,,,,,,,,,,,,,,,,,,,,,,,,,,,,,"Rodriguez, Jose Luis; Eguiazabal, Jose Ignacio; Nazabal, Jon , Polymer Journal , 28 , 6 , 501-506 (1996)"
BD000774,linear,Neat resin,,,Monophasic partially transesterified(DSC),"poly[(butane-1,4-diol)-alt-(terephthalic acid)]//poly({[4,4'-(propane-2,2-diyl)diphenol]-alt-phosgene}-co-{[4,4'-(propane-2,2-diyl)diphenol]-alt-(terephthloyl dichloride)}-co-{[4,4'-(propane-2,2-diyl)diphenol]-alt-(isophthaloyl dichloride)})","['CHCl3,MeOH']",Blend,,,,00332-5-2-2,,['phenol'],,"['Glass transition temp. ca 49 [C]', 'Method: DSC', 'Condition: Heating rate;20C/min&N2,2nd scan,cooled from 250C at 100C/min', 'Remarks: Taken from the Fig.']",,C12H12O4,,,,,,,,,,,,,,80,220.22,P090029,00332-1-1-1,,C16H14O3 / C23H18O4 / C23H18O4,,,,,,,,,,,,,,20,254.28 / 358.39 / 358.39,P900991,00332-2-1-1,,,,,,,,,,,,,,,,,,,,,,,,,,,,,,,,,,,,,,,"Rodriguez, Jose Luis; Eguiazabal, Jose Ignacio; Nazabal, Jon , Polymer Journal , 28 , 6 , 501-506 (1996)"
BD000774,linear,Neat resin,Melt-mixing in Brabender at 250C&30rpm for 12min after drying in vacuo at 80C for 24h,,Monophasic partially transesterified(DSC),"poly[(butane-1,4-diol)-alt-(terephthalic acid)]//poly({[4,4'-(propane-2,2-diyl)diphenol]-alt-phosgene}-co-{[4,4'-(propane-2,2-diyl)diphenol]-alt-(terephthloyl dichloride)}-co-{[4,4'-(propane-2,2-diyl)diphenol]-alt-(isophthaloyl dichloride)})","['CHCl3,MeOH']",Blend,,,,00332-5-3-1,,['phenol'],,"['Glass transition temp. ca 50 [C]', 'Method: DSC', 'Condition: Heating rate;20C/min&N2,2nd scan,cooled from 250C at 100C/min', 'Remarks: Taken from the Fig.']",,C12H12O4,,,,,,,,,,,,,,70,220.22,P090029,00332-1-1-1,,C16H14O3 / C23H18O4 / C23H18O4,,,,,,,,,,,,,,30,254.28 / 358.39 / 358.39,P900991,00332-2-1-1,,,,,,,,,,,,,,,,,,,,,,,,,,,,,,,,,,,,,,,"Rodriguez, Jose Luis; Eguiazabal, Jose Ignacio; Nazabal, Jon , Polymer Journal , 28 , 6 , 501-506 (1996)"
BD000774,linear,Neat resin,Melt-mixing in Brabender at 250C&30rpm for 12min after drying in vacuo at 80C for 24h,,Monophasic partially transesterified(DSC),"poly[(butane-1,4-diol)-alt-(terephthalic acid)]//poly({[4,4'-(propane-2,2-diyl)diphenol]-alt-phosgene}-co-{[4,4'-(propane-2,2-diyl)diphenol]-alt-(terephthloyl dichloride)}-co-{[4,4'-(propane-2,2-diyl)diphenol]-alt-(isophthaloyl dichloride)})","['CHCl3,MeOH']",Blend,,,,00332-5-4-1,,['phenol'],,"['Glass transition temp. ca 60 [C]', 'Method: DSC', 'Condition: Heating rate;20C/min&N2,2nd scan,cooled from 250C at 100C/min', 'Remarks: Taken from the Fig.']",,C12H12O4,,,,,,,,,,,,,,60,220.22,P090029,00332-1-1-1,,C16H14O3 / C23H18O4 / C23H18O4,,,,,,,,,,,,,,40,254.28 / 358.39 / 358.39,P900991,00332-2-1-1,,,,,,,,,,,,,,,,,,,,,,,,,,,,,,,,,,,,,,,"Rodriguez, Jose Luis; Eguiazabal, Jose Ignacio; Nazabal, Jon , Polymer Journal , 28 , 6 , 501-506 (1996)"
