Repository: williamschertzer/webScraper

File: glass_transition_temp.csv (part 21 of 62)
Polymer reaction condition: [Biodegradn.] OCL/SCP (50/50wt%) biodegraded via in vitro degradn. in phosphate buffered saline (PBS, pH=7.4) at 37C for 12weeks",,,34815-3-4-1,,,,"['Glass transition temp. -55 [C]', 'Method: DSC', 'Condition: Heating rate;5C/min', 'Remarks: Second heating, Tg after biodegradn.']",,C6H10O2,,,,,,,,,,,,,,50,114.14,P090089,34815-1-1-1,,C3H4O2 / C6H10O2,,,,,,,,,,,,,,50,72.06 / 114.14,P901020,34815-2-1-1,,,,,,,,,,,,,,,,,,,,,,,,,,,,,,,,,,,,,,,"Tomkins, A.; Kontopoulou, M.; Amsden, B. , Journal of Biomaterials Science, Polymer Edition , 16 , 8 , 1009-1021 (2005)"
BD000801,"linear,Crystal",Neat resin,,,,"poly(epsilon-caprolactone)//poly({1,4-bis[(trimethylsilyl)oxy]-2-methylbenzene}-co-[2-(4-cumylphenoxy)terephthaloyl dichloride])",,Blend,,"Compression: 80C for 15min in vacuo

Shape of Test Piece: Film",lyotropic blend(PCL acting as a solvent),20208-15-1-1,,,,"['Glass transition temp. ca -53.6 [C]', 'Method: DMA', 'Condition: Heating rate;2C/min&Frequency;1Hz', 'Remarks: tan(delta) peak']",,C6H10O2,,,,,,,,,,,,,,96,114.14,P090089,20208-14-1-1,,C30H24O5 / C30H24O5,,,,,,,,,,,,,,4,464.51 / 464.51,P902229,20208-2-1-1,,,,,,,,,,,,,,,,,,,,,,,,,,,,,,,,,,,,,,,"Kricheldorf, Hans R.; Wahlen, Lars H.; Friedrich, Christian; Menke, Tammo J. , Macromolecules , 30 , 9 , 2642-2650 (1997)"
BD000804,"linear,Thermoplastic,Crystal&Amorphous",Neat resin,,,Miscible,poly(epsilon-caprolactone)//poly[(4-hydroxystyrene)-co-(4-methoxystyrene)],,Blend,,"Solvent casting: Most of solvent evapd. at RT for 3weeks,then kept in vacuum at RT for 5days and at 60C 10 more days

Crystallization: 30C,45min",,21068-3-1-1,,,,"['Glass transition temp. ca 42 [C]', 'Method: DSC', 'Condition: Heating rate;20C/min&N2 atm.', 'Remarks: Taken from the Fig.']",,C8H8O / C9H10O,,,,,,,,,,,,,,80,120.15 / 134.18,P902565,21068-1-1-1,,C6H10O2,,,,,,,,,,,,,,20,114.14,P090089,21068-2-1-1,,,,,,,,,,,,,,,,,,,,,,,,,,,,,,,,,,,,,,,"Sanchis, A.; Prolongo, M. G.; Salom, C.; Masegosa, R. M. , Journal of Polymer Science, Part B: Polymer Physics , 36 , 1 , 95-104 (1998)"
BD000804,"linear,Thermoplastic,Crystal&Amorphous",Neat resin,,,Miscible,poly(epsilon-caprolactone)//poly[(4-hydroxystyrene)-co-(4-methoxystyrene)],,Blend,,"Solvent casting: Most of solvent evapd. at RT for 3weeks,then kept in vacuum at RT for 5days and at 60C 10 more days

Crystallization: 30C,45min",,21068-3-2-1,,,,"['Glass transition temp. ca 5 [C]', 'Method: DSC', 'Condition: Heating rate;20C/min&N2 atm.', 'Remarks: Taken from the Fig.']",,C8H8O / C9H10O,,,,,,,,,,,,,,60,120.15 / 134.18,P902565,21068-1-1-1,,C6H10O2,,,,,,,,,,,,,,40,114.14,P090089,21068-2-1-1,,,,,,,,,,,,,,,,,,,,,,,,,,,,,,,,,,,,,,,"Sanchis, A.; Prolongo, M. G.; Salom, C.; Masegosa, R. M. , Journal of Polymer Science, Part B: Polymer Physics , 36 , 1 , 95-104 (1998)"
BD000804,"linear,Thermoplastic,Crystal&Amorphous",Neat resin,,,Miscible,poly(epsilon-caprolactone)//poly[(4-hydroxystyrene)-co-(4-methoxystyrene)],,Blend,,"Solvent casting: Most of solvent evapd. at RT for 3weeks,then kept in vacuum at RT for 5days and at 60C 10 more days

Crystallization: 30C,45min",,21068-3-3-1,,,,"['Glass transition temp. ca -22 [C]', 'Method: DSC', 'Condition: Heating rate;20C/min&N2 atm.', 'Remarks: Taken from the Fig.']",,C8H8O / C9H10O,,,,,,,,,,,,,,40,120.15 / 134.18,P902565,21068-1-1-1,,C6H10O2,,,,,,,,,,,,,,60,114.14,P090089,21068-2-1-1,,,,,,,,,,,,,,,,,,,,,,,,,,,,,,,,,,,,,,,"Sanchis, A.; Prolongo, M. G.; Salom, C.; Masegosa, R. M. , Journal of Polymer Science, Part B: Polymer Physics , 36 , 1 , 95-104 (1998)"
BD000804,"linear,Thermoplastic,Crystal&Amorphous",Neat resin,,,Miscible,poly(epsilon-caprolactone)//poly[(4-hydroxystyrene)-co-(4-methoxystyrene)],,Blend,,"Solvent casting: Most of solvent evapd. at RT for 3weeks,then kept in vacuum at RT for 5days and at 60C 10 more days

Crystallization: 30C,45min",,21068-3-4-1,,,,"['Glass transition temp. ca -45 [C]', 'Method: DSC', 'Condition: Heating rate;20C/min&N2 atm.', 'Remarks: Taken from the Fig.']",,C8H8O / C9H10O,,,,,,,,,,,,,,20,120.15 / 134.18,P902565,21068-1-1-1,,C6H10O2,,,,,,,,,,,,,,80,114.14,P090089,21068-2-1-1,,,,,,,,,,,,,,,,,,,,,,,,,,,,,,,,,,,,,,,"Sanchis, A.; Prolongo, M. G.; Salom, C.; Masegosa, R. M. , Journal of Polymer Science, Part B: Polymer Physics , 36 , 1 , 95-104 (1998)"
BD000805,"IPN,Biodegradable",Neat resin,,,,poly(epsilon-caprolactone)//net-[poly(ethylene glycol) diacrylate],,Blend,"Type: polymer reaction

Prepolymer name: poly(epsilon-caprolactone)

Polymer reaction condition: PEG macromer(PCL) and initiator added to CH2Cl2 soln. of PCL, then mixt. soln. irradiated using low-density of LWUV for 5min,and solvent evapd. to dryness at 4C",,,00228-3-1-1,,,,"['Glass transition temp. ... -52 [C]', 'Method: DSC', 'Remarks: Tg of PCL in the IPN inner-shifted from Tg of pure PCL']",,C6H10O2,,,,,,,,,,8-9.5,,,,,114.14,P090089,00228-1-1-1,,C3H4O2 / C3H4O2 / C2H4O,,,,,,,,,,2-0.5,,,,,72.06 / 72.06 / 44.05,P903932,00228-2-1-1,,,,,,,,,,,,,,,,,,,,,,,,,,,,,,,,,,,,,,,"Ha, Jeong-Hun; Kim, Sung-Ho; Cho,, Chong-Su , Adv. Biomater. Biomed. Eng. Drug Delivery Syst., [Iketani Conf.Biomed. Polym.] , 5th , 343-344 (1996)"
BD000808,Thermoplastic,Neat resin,,,Fully miscible;DSC (single Tg),"poly[(propane-1,3-diol)-alt-(terephthalic acid)]//poly{[(bisphenol A)-alt-(terephthalic acid)]-co-[(bisphenol A)-alt-(isophthalic acid)]}",,Blend,,,"(PAr) Mn=21500, Mw=51500, (PTT) Mv=69000",29411-3-1-1,,,,"['Glass transition temp. 163 [C]', 'Method: DSC', 'Condition: Heating rate;20C/min & N2', 'Remarks: Second heating, midpoint method']",,C23H18O4 / C23H18O4,90,,,,,,,,,,,,,,358.39 / 358.39,P900035,29411-1-1-1,,C11H10O4,10,,,,,,,,,,,,,,206.19,P090134,29411-2-1-1,,,,,,,,,,,,,,,,,,,,,,,,,,,,,,,,,,,,,,,"Guerrica-Echevarria, G.; Eguiazabal, J. I.; Nazabal, J. , Journal of Applied Polymer Science , 92 , 3 , 1559-1561 (2004)"
BD000808,Thermoplastic,Neat resin,,,Partially miscible;DSC (two Tg),"poly[(propane-1,3-diol)-alt-(terephthalic acid)]//poly{[(bisphenol A)-alt-(terephthalic acid)]-co-[(bisphenol A)-alt-(isophthalic acid)]}",,Blend,,,"(PAr) Mn=21500, Mw=51500, (PTT) Mv=69000",29411-3-2-1,,,,"['Glass transition temp. ca 48 [C]', 'Method: DSC', 'Condition: Heating rate;20C/min & N2', 'Remarks: Tg of PTT, second heating, midpoint method, taken from the Fig.1']",,C23H18O4 / C23H18O4,80,,,,,,,,,,,,,,358.39 / 358.39,P900035,29411-1-1-1,,C11H10O4,20,,,,,,,,,,,,,,206.19,P090134,29411-2-1-1,,,,,,,,,,,,,,,,,,,,,,,,,,,,,,,,,,,,,,,"Guerrica-Echevarria, G.; Eguiazabal, J. I.; Nazabal, J. , Journal of Applied Polymer Science , 92 , 3 , 1559-1561 (2004)"
BD000808,Thermoplastic,Neat resin,,,Partially miscible;DSC (two Tg),"poly[(propane-1,3-diol)-alt-(terephthalic acid)]//poly{[(bisphenol A)-alt-(terephthalic acid)]-co-[(bisphenol A)-alt-(isophthalic acid)]}",,Blend,,,"(PAr) Mn=21500, Mw=51500, (PTT) Mv=69000",29411-3-3-1,,,,"['Glass transition temp. ca 49 [C]', 'Method: DSC', 'Condition: Heating rate;20C/min & N2', 'Remarks: Tg of PTT, second heating, midpoint method, taken from the Fig.1']",,C23H18O4 / C23H18O4,70,,,,,,,,,,,,,,358.39 / 358.39,P900035,29411-1-1-1,,C11H10O4,30,,,,,,,,,,,,,,206.19,P090134,29411-2-1-1,,,,,,,,,,,,,,,,,,,,,,,,,,,,,,,,,,,,,,,"Guerrica-Echevarria, G.; Eguiazabal, J. I.; Nazabal, J. , Journal of Applied Polymer Science , 92 , 3 , 1559-1561 (2004)"
BD000808,Thermoplastic,Neat resin,,,Partially miscible;DSC (two Tg),"poly[(propane-1,3-diol)-alt-(terephthalic acid)]//poly{[(bisphenol A)-alt-(terephthalic acid)]-co-[(bisphenol A)-alt-(isophthalic acid)]}",,Blend,,,"(PAr) Mn=21500, Mw=51500, (PTT) Mv=69000",29411-3-4-1,,,,"['Glass transition temp. ca 50 [C]', 'Method: DSC', 'Condition: Heating rate;20C/min & N2', 'Remarks: Tg of PTT, second heating, midpoint method, taken from the Fig.1']",,C23H18O4 / C23H18O4,60,,,,,,,,,,,,,,358.39 / 358.39,P900035,29411-1-1-1,,C11H10O4,40,,,,,,,,,,,,,,206.19,P090134,29411-2-1-1,,,,,,,,,,,,,,,,,,,,,,,,,,,,,,,,,,,,,,,"Guerrica-Echevarria, G.; Eguiazabal, J. I.; Nazabal, J. , Journal of Applied Polymer Science , 92 , 3 , 1559-1561 (2004)"
BD000808,Thermoplastic,Neat resin,,,Partially miscible;DSC (two Tg),"poly[(propane-1,3-diol)-alt-(terephthalic acid)]//poly{[(bisphenol A)-alt-(terephthalic acid)]-co-[(bisphenol A)-alt-(isophthalic acid)]}",,Blend,,,"(PAr) Mn=21500, Mw=51500, (PTT) Mv=69000",29411-3-5-1,,,,"['Glass transition temp. ca 50 [C]', 'Method: DSC', 'Condition: Heating rate;20C/min & N2', 'Remarks: Tg of PTT, second heating, midpoint method, taken from the Fig.1']",,C23H18O4 / C23H18O4,50,,,,,,,,,,,,,,358.39 / 358.39,P900035,29411-1-1-1,,C11H10O4,50,,,,,,,,,,,,,,206.19,P090134,29411-2-1-1,,,,,,,,,,,,,,,,,,,,,,,,,,,,,,,,,,,,,,,"Guerrica-Echevarria, G.; Eguiazabal, J. I.; Nazabal, J. , Journal of Applied Polymer Science , 92 , 3 , 1559-1561 (2004)"
BD000808,Thermoplastic,Neat resin,,,Partially miscible;DSC (two Tg),"poly[(propane-1,3-diol)-alt-(terephthalic acid)]//poly{[(bisphenol A)-alt-(terephthalic acid)]-co-[(bisphenol A)-alt-(isophthalic acid)]}",,Blend,,,"(PAr) Mn=21500, Mw=51500, (PTT) Mv=69000",29411-3-6-1,,,,"['Glass transition temp. ca 50 [C]', 'Method: DSC', 'Condition: Heating rate;20C/min & N2', 'Remarks: Tg of PTT, second heating, midpoint method, taken from the Fig.1']",,C23H18O4 / C23H18O4,40,,,,,,,,,,,,,,358.39 / 358.39,P900035,29411-1-1-1,,C11H10O4,60,,,,,,,,,,,,,,206.19,P090134,29411-2-1-1,,,,,,,,,,,,,,,,,,,,,,,,,,,,,,,,,,,,,,,"Guerrica-Echevarria, G.; Eguiazabal, J. I.; Nazabal, J. , Journal of Applied Polymer Science , 92 , 3 , 1559-1561 (2004)"
BD000808,Thermoplastic,Neat resin,,,"Partially miscible;DSC (single Tg, but opaque in the solid state)","poly[(propane-1,3-diol)-alt-(terephthalic acid)]//poly{[(bisphenol A)-alt-(terephthalic acid)]-co-[(bisphenol A)-alt-(isophthalic acid)]}",,Blend,,,"(PAr) Mn=21500, Mw=51500, (PTT) Mv=69000",29411-3-7-1,,,,"['Glass transition temp. ca 55 [C]', 'Method: DSC', 'Condition: Heating rate;20C/min & N2', 'Remarks: Tg of PTT, second heating, midpoint method, taken from the Fig.1']",,C23H18O4 / C23H18O4,30,,,,,,,,,,,,,,358.39 / 358.39,P900035,29411-1-1-1,,C11H10O4,70,,,,,,,,,,,,,,206.19,P090134,29411-2-1-1,,,,,,,,,,,,,,,,,,,,,,,,,,,,,,,,,,,,,,,"Guerrica-Echevarria, G.; Eguiazabal, J. I.; Nazabal, J. , Journal of Applied Polymer Science , 92 , 3 , 1559-1561 (2004)"
BD000808,Thermoplastic,Neat resin,,,"Partially miscible;DSC (single Tg, but opaque in the solid state)","poly[(propane-1,3-diol)-alt-(terephthalic acid)]//poly{[(bisphenol A)-alt-(terephthalic acid)]-co-[(bisphenol A)-alt-(isophthalic acid)]}",,Blend,,,"(PAr) Mn=21500, Mw=51500, (PTT) Mv=69000",29411-3-8-1,,,,"['Glass transition temp. ca 52 [C]', 'Method: DSC', 'Condition: Heating rate;20C/min & N2', 'Remarks: Tg of PTT, second heating, midpoint method, taken from the Fig.1']",,C23H18O4 / C23H18O4,20,,,,,,,,,,,,,,358.39 / 358.39,P900035,29411-1-1-1,,C11H10O4,80,,,,,,,,,,,,,,206.19,P090134,29411-2-1-1,,,,,,,,,,,,,,,,,,,,,,,,,,,,,,,,,,,,,,,"Guerrica-Echevarria, G.; Eguiazabal, J. I.; Nazabal, J. , Journal of Applied Polymer Science , 92 , 3 , 1559-1561 (2004)"
BD000808,Thermoplastic,Neat resin,,,"Partially miscible;DSC (single Tg, but opaque in the solid state)","poly[(propane-1,3-diol)-alt-(terephthalic acid)]//poly{[(bisphenol A)-alt-(terephthalic acid)]-co-[(bisphenol A)-alt-(isophthalic acid)]}",,Blend,,,"(PAr) Mn=21500, Mw=51500, (PTT) Mv=69000",29411-3-9-1,,,,"['Glass transition temp. ca 52 [C]', 'Method: DSC', 'Condition: Heating rate;20C/min & N2', 'Remarks: Tg of PTT, second heating, midpoint method, taken from the Fig.1']",,C23H18O4 / C23H18O4,10,,,,,,,,,,,,,,358.39 / 358.39,P900035,29411-1-1-1,,C11H10O4,90,,,,,,,,,,,,,,206.19,P090134,29411-2-1-1,,,,,,,,,,,,,,,,,,,,,,,,,,,,,,,,,,,,,,,"Guerrica-Echevarria, G.; Eguiazabal, J. I.; Nazabal, J. , Journal of Applied Polymer Science , 92 , 3 , 1559-1561 (2004)"
BD000809,"Thermoplastic,Crystal",Neat resin,,,immiscible blend,"poly[(propane-1,3-diol)-alt-(terephthalic acid)]//poly[ethene-co-(5-ethylidene-2-norbornene)-co-(prop-1-ene)]",,Blend,,"Compression: 230C, 20kg/cm2 for 2min

Shape of Test Piece: Sheet",,30946-3-1-1,,,,"['Glass transition temp. 54.11 [C]', 'Method: DSC', 'Condition: Heating rate;10C/min & N2', 'Remarks: Tg of PTT, onset of the transition', 'Related Info.: free vol. hole size;101.94(angstrom)**3;PLT,free vol. hole concn.;14.97%;PLT']",,C11H10O4,,,,,,,,,,,,,,80,206.19,P090134,30946-1-1-1,,C2H4 / C9H12 / C3H6,,,,,,,,,,,,,,20,28.05 / 120.19 / 42.08,P900083,30946-2-1-1,,,,,,,,,,,,,,,,,,,,,,,,,,,,,,,,,,,,,,,"Ravikumar, H. B.; Ranganathaiah, C.; Kumaraswamy, G. N.; Thomas, S. , Polymer , 46 , 7 , 2372-2380 (2005)"
BD000809,"Thermoplastic,Crystal",Neat resin,,,,"poly[(propane-1,3-diol)-alt-(terephthalic acid)]//poly[ethene-co-(5-ethylidene-2-norbornene)-co-(prop-1-ene)]",,Blend,,"Compression: 230C, 20kg/cm2 for 2min

Shape of Test Piece: Sheet",,30946-3-2-1,,,,"['Glass transition temp. -52.00 [C]', 'Method: DSC', 'Condition: Heating rate;10C/min & N2', 'Remarks: Tg of EPDM, onset of the transition']",,C11H10O4,,,,,,,,,,,,,,50,206.19,P090134,30946-1-1-1,,C2H4 / C9H12 / C3H6,,,,,,,,,,,,,,50,28.05 / 120.19 / 42.08,P900083,30946-2-1-1,,,,,,,,,,,,,,,,,,,,,,,,,,,,,,,,,,,,,,,"Ravikumar, H. B.; Ranganathaiah, C.; Kumaraswamy, G. N.; Thomas, S. , Polymer , 46 , 7 , 2372-2380 (2005)"
BD000809,"Thermoplastic,Crystal",Neat resin,,,,"poly[(propane-1,3-diol)-alt-(terephthalic acid)]//poly[ethene-co-(5-ethylidene-2-norbornene)-co-(prop-1-ene)]",,Blend,,"Compression: 230C, 20kg/cm2 for 2min

Shape of Test Piece: Sheet",,30946-3-3-1,,,,"['Glass transition temp. -48.00 [C]', 'Method: DSC', 'Condition: Heating rate;10C/min & N2', 'Remarks: Tg of PTT, onset of the transition']",,C11H10O4,,,,,,,,,,,,,,40,206.19,P090134,30946-1-1-1,,C2H4 / C9H12 / C3H6,,,,,,,,,,,,,,60,28.05 / 120.19 / 42.08,P900083,30946-2-1-1,,,,,,,,,,,,,,,,,,,,,,,,,,,,,,,,,,,,,,,"Ravikumar, H. B.; Ranganathaiah, C.; Kumaraswamy, G. N.; Thomas, S. , Polymer , 46 , 7 , 2372-2380 (2005)"
BD000810,,Neat resin,,,,poly(3-hydroxybutyric acid)//poly(3-hydroxybutyric acid),,Blend,,"Compression: Melted at 183C for 3min in vacuum between two stainless steel plates and quenched to RT

Crystallization: Crystd. at 80C for 3h

Shape of Test Piece: Sheet

Remarks: (Tensile test) Dumbbell-shape specimens l = 13mm, w = 4mm, t = 0.4mm",,31385-8-1-1,,['CHCl3'],,"['Glass transition temp. -13 [C]', 'Method: DSC', 'Condition: Heating rate;10K/min']",,C4H6O2,,,,,,,,,,,,,,90,86.09,P090175,31385-1-1-1,,C4H6O2,,,,,,,,,,,,,,10,86.09,P090175,31385-6-1-1,1,-18,,,,,,,,,,,,,,4,167,70/30,45,17,2,,,,,,,,,,,,,,0.27,171,60/40,36,"El-Taweel, S. H.; Stoll, B.; Hoehne, G. W. H.; Mansour, A. A.; Seliger, H. , Journal of Applied Polymer Science , 94 , 6 , 2528-2537 (2004)"
BD000810,,Neat resin,,,,poly(3-hydroxybutyric acid)//poly(3-hydroxybutyric acid),,Blend,,"Compression: Melted at 183C for 3min in vacuum between two stainless steel plates and quenched to RT

Crystallization: Crystd. at 80C for 3h

Shape of Test Piece: Sheet

Remarks: (Tensile test) Dumbbell-shape specimens l = 13mm, w = 4mm, t = 0.4mm",,31385-8-2-1,,['CHCl3'],,"['Glass transition temp. -18 [C]', 'Method: DSC', 'Condition: Heating rate;10K/min']",,C4H6O2,,,,,,,,,,,,,,70,86.09,P090175,31385-1-1-1,,C4H6O2,,,,,,,,,,,,,,30,86.09,P090175,31385-6-1-1,1,-18,,,,,,,,,,,,,,4,167,70/30,45,17,2,,,,,,,,,,,,,,0.27,171,60/40,36,"El-Taweel, S. H.; Stoll, B.; Hoehne, G. W. H.; Mansour, A. A.; Seliger, H. , Journal of Applied Polymer Science , 94 , 6 , 2528-2537 (2004)"
BD000810,,Neat resin,,,,poly(3-hydroxybutyric acid)//poly(3-hydroxybutyric acid),,Blend,,"Compression: Melted at 183C for 3min in vacuum between two stainless steel plates and quenched to RT

Crystallization: Crystd. at 80C for 3h

Shape of Test Piece: Sheet

Remarks: (Tensile test) Dumbbell-shape specimens l = 13mm, w = 4mm, t = 0.4mm",,31385-9-1-1,,['CHCl3'],,"['Glass transition temp. -25 [C]', 'Method: DSC', 'Condition: Heating rate;10K/min']",,C4H6O2,,,,,,,,,,,,,,90,86.09,P090175,31385-1-1-1,,C4H6O2,,,,,,,,,,,,,,10,86.09,P090175,31385-7-1-1,1,-18,,,,,,,,,,,,,,4,167,70/30,45,17,2,,,,,,,,,,,,,,0.27,171,60/40,36,"El-Taweel, S. H.; Stoll, B.; Hoehne, G. W. H.; Mansour, A. A.; Seliger, H. , Journal of Applied Polymer Science , 94 , 6 , 2528-2537 (2004)"
BD000810,,Neat resin,,,,poly(3-hydroxybutyric acid)//poly(3-hydroxybutyric acid),,Blend,,"Compression: Melted at 183C for 3min in vacuum between two stainless steel plates and quenched to RT

Crystallization: Crystd. at 80C for 3h

Shape of Test Piece: Sheet

Remarks: (Tensile test) Dumbbell-shape specimens l = 13mm, w = 4mm, t = 0.4mm",,31385-9-2-1,,['CHCl3'],,"['Glass transition temp. -47 [C]', 'Method: DSC', 'Condition: Heating rate;10K/min']",,C4H6O2,,,,,,,,,,,,,,70,86.09,P090175,31385-1-1-1,,C4H6O2,,,,,,,,,,,,,,30,86.09,P090175,31385-7-1-1,1,-18,,,,,,,,,,,,,,4,167,70/30,45,17,2,,,,,,,,,,,,,,0.27,171,60/40,36,"El-Taweel, S. H.; Stoll, B.; Hoehne, G. W. H.; Mansour, A. A.; Seliger, H. , Journal of Applied Polymer Science , 94 , 6 , 2528-2537 (2004)"
BD000810,,Neat resin,,,,poly(3-hydroxybutyric acid)//poly(3-hydroxybutyric acid),,Blend,,"Compression: Melted at 183C for 3min in vacuum between two stainless steel plates and quenched to RT

Crystallization: Crystd. at 80C for 3h

Shape of Test Piece: Sheet

Remarks: (Tensile test) Dumbbell-shape specimens l = 13mm, w = 4mm, t = 0.4mm",,31385-10-1-1,,['CHCl3'],,"['Glass transition temp. 4 [C]', 'Method: DSC', 'Condition: Heating rate;10K/min']",,C4H6O2,,,,,,,,,,,,,,90,86.09,P090175,31385-1-1-1,,C4H6O2,,,,,,,,,,,,,,10,86.09,P090175,31385-5-1-1,1,-18,,,,,,,,,,,,,,4,167,70/30,45,17,2,,,,,,,,,,,,,,0.27,171,60/40,36,"El-Taweel, S. H.; Stoll, B.; Hoehne, G. W. H.; Mansour, A. A.; Seliger, H. , Journal of Applied Polymer Science , 94 , 6 , 2528-2537 (2004)"
BD000810,,Neat resin,,,,poly(3-hydroxybutyric acid)//poly(3-hydroxybutyric acid),,Blend,,"Compression: Melted at 183C for 3min in vacuum between two stainless steel plates and quenched to RT

Crystallization: Crystd. at 80C for 3h

Shape of Test Piece: Sheet

Remarks: (Tensile test) Dumbbell-shape specimens l = 13mm, w = 4mm, t = 0.4mm",,31385-10-2-1,,['CHCl3'],,"['Glass transition temp. -1 [C]', 'Method: DSC', 'Condition: Heating rate;10K/min']",,C4H6O2,,,,,,,,,,,,,,70,86.09,P090175,31385-1-1-1,,C4H6O2,,,,,,,,,,,,,,30,86.09,P090175,31385-5-1-1,1,-18,,,,,,,,,,,,,,4,167,70/30,45,17,2,,,,,,,,,,,,,,0.27,171,60/40,36,"El-Taweel, S. H.; Stoll, B.; Hoehne, G. W. H.; Mansour, A. A.; Seliger, H. , Journal of Applied Polymer Science , 94 , 6 , 2528-2537 (2004)"
BD000810,,Neat resin,,,,poly(3-hydroxybutyric acid)//poly(3-hydroxybutyric acid),,Blend,,"Compression: Melted at 183C for 3min in vacuum between two stainless steel plates and quenched to RT

Crystallization: Crystd. at 80C for 3h

Shape of Test Piece: Sheet

Remarks: (Tensile test) Dumbbell-shape specimens l = 13mm, w = 4mm, t = 0.4mm",,31385-10-3-1,,['CHCl3'],,"['Glass transition temp. 2 [C]', 'Method: DSC', 'Condition: Heating rate;10K/min']",,C4H6O2,,,,,,,,,,,,,,60,86.09,P090175,31385-1-1-1,,C4H6O2,,,,,,,,,,,,,,40,86.09,P090175,31385-5-1-1,1,-18,,,,,,,,,,,,,,4,167,70/30,45,17,2,,,,,,,,,,,,,,0.27,171,60/40,36,"El-Taweel, S. H.; Stoll, B.; Hoehne, G. W. H.; Mansour, A. A.; Seliger, H. , Journal of Applied Polymer Science , 94 , 6 , 2528-2537 (2004)"
BD000810,,Neat resin,,,,poly(3-hydroxybutyric acid)//poly(3-hydroxybutyric acid),,Blend,,"Compression: Melted at 183C for 3min in vacuum between two stainless steel plates and quenched to RT

Crystallization: Crystd. at 80C for 3h

Shape of Test Piece: Sheet

Remarks: (Tensile test) Dumbbell-shape specimens l = 13mm, w = 4mm, t = 0.4mm",,31385-10-4-1,,['CHCl3'],,"['Glass transition temp. 3 [C]', 'Method: DSC', 'Condition: Heating rate;10K/min']",,C4H6O2,,,,,,,,,,,,,,50,86.09,P090175,31385-1-1-1,,C4H6O2,,,,,,,,,,,,,,50,86.09,P090175,31385-5-1-1,1,-18,,,,,,,,,,,,,,4,167,70/30,45,17,2,,,,,,,,,,,,,,0.27,171,60/40,36,"El-Taweel, S. H.; Stoll, B.; Hoehne, G. W. H.; Mansour, A. A.; Seliger, H. , Journal of Applied Polymer Science , 94 , 6 , 2528-2537 (2004)"
BD000811,,Neat resin,,,,poly(3-hydroxybutyric acid)//poly(lactic acid),,Blend,,"Solvent casting: From 1% chloroform solution

Shape of Test Piece: Film",,30189-6-1-1,,,,"['Glass transition temp. 51 [C]', 'Method: DSC', 'Condition: Heating rate;10C/min', 'Remarks: Second heat run']",,C3H4O2,,,,,,,,,,,,,,100,72.06,P090176,30189-1-1-1,,C4H6O2,,,,,,,,,,,,,,0,86.09,P090175,30189-4-1-1,,,,,,,,,,,,,,,,,,,,,,,,,,,,,,,,,,,,,,,"Xu, Jun; Guo, Bao-Hua; Zhou, Jian-Jun; Li, Lin; Wu, Jing; Kowalczuk, Marek , Polymer , 46 , 21 , 9176-9185 (2005)"
BD000811,,Neat resin,,,,poly(3-hydroxybutyric acid)//poly(lactic acid),,Blend,,"Solvent casting: From 1% chloroform solution

Shape of Test Piece: Film",,30189-6-3-1,,,,"['Glass transition temp. 4 [C]', 'Method: DSC', 'Condition: Heating rate;10C/min', 'Remarks: Second heat run']",,C3H4O2,,,,,,,,,,,,,,40,72.06,P090176,30189-1-1-1,,C4H6O2,,,,,,,,,,,,,,60,86.09,P090175,30189-4-1-1,,,,,,,,,,,,,,,,,,,,,,,,,,,,,,,,,,,,,,,"Xu, Jun; Guo, Bao-Hua; Zhou, Jian-Jun; Li, Lin; Wu, Jing; Kowalczuk, Marek , Polymer , 46 , 21 , 9176-9185 (2005)"
BD000811,"Thermoplastic,Biodegradable&Biocompatible,Crystal",Neat resin,,,"Immiscible (DSC, two Tg)",poly(3-hydroxybutyric acid)//poly(lactic acid),,Blend,,"Spin casting: CHCl3 soln. spin cast on microscope glass coverslip at 4000rpm

Quenching: Cast film quenched from the melt (200C) to 0C on ice block

Shape of Test Piece: Film

Remarks: t=ca.200nm",[Mn of ataPHB] 6.7E(4),40989-3-1-1,,['CHCl3'],,"['Glass transition temp. 5 [C]', 'Method: DSC', 'Condition: Heating rate;20C/min&Second heating', 'Remarks: Tg of ataPHB phase']",,C3H4O2,,,,,,,,,,,,,,95,72.06,P090176,40989-1-1-1,,C4H6O2,,,,,,,,,,,,,,5,86.09,P090175,40989-2-1-1,,,,,,,,,,,,,,,,,,,,,,,,,,,,,,,,,,,,,,,"Kikkawa, Yoshihiro; Suzuki, Takayuki; Kanesato, Masatoshi; Doi, Yoshiharu; Abe, Hideki , Biomacromolecules , 10 , 4 , 1013-1018 (2009)"
BD000811,"Thermoplastic,Biodegradable&Biocompatible,Crystal",Neat resin,,,"Immiscible (DSC, two Tg)",poly(3-hydroxybutyric acid)//poly(lactic acid),,Blend,,"Spin casting: CHCl3 soln. spin cast on microscope glass coverslip at 4000rpm

Quenching: Cast film quenched from the melt (200C) to 0C on ice block

Shape of Test Piece: Film

Remarks: t=ca.200nm",[Mn of ataPHB] 6.7E(4),40989-3-2-1,,['CHCl3'],,"['Glass transition temp. 0 [C]', 'Method: DSC', 'Condition: Heating rate;20C/min&Second heating', 'Remarks: Tg of ataPHB phase']",,C3H4O2,,,,,,,,,,,,,,90,72.06,P090176,40989-1-1-1,,C4H6O2,,,,,,,,,,,,,,10,86.09,P090175,40989-2-1-1,,,,,,,,,,,,,,,,,,,,,,,,,,,,,,,,,,,,,,,"Kikkawa, Yoshihiro; Suzuki, Takayuki; Kanesato, Masatoshi; Doi, Yoshiharu; Abe, Hideki , Biomacromolecules , 10 , 4 , 1013-1018 (2009)"
BD000811,"Thermoplastic,Biodegradable&Biocompatible,Crystal",Neat resin,,,"Immiscible (DSC, two Tg)",poly(3-hydroxybutyric acid)//poly(lactic acid),,Blend,,"Spin casting: CHCl3 soln. spin cast on microscope glass coverslip at 4000rpm

Quenching: Cast film quenched from the melt (200C) to 0C on ice block

Shape of Test Piece: Film

Remarks: t=ca.200nm",[Mn of ataPHB] 6.7E(4),40989-3-3-1,,['CHCl3'],,"['Glass transition temp. 1 [C]', 'Method: DSC', 'Condition: Heating rate;20C/min&Second heating', 'Remarks: Tg of ataPHB phase']",,C3H4O2,,,,,,,,,,,,,,85,72.06,P090176,40989-1-1-1,,C4H6O2,,,,,,,,,,,,,,15,86.09,P090175,40989-2-1-1,,,,,,,,,,,,,,,,,,,,,,,,,,,,,,,,,,,,,,,"Kikkawa, Yoshihiro; Suzuki, Takayuki; Kanesato, Masatoshi; Doi, Yoshiharu; Abe, Hideki , Biomacromolecules , 10 , 4 , 1013-1018 (2009)"
BD000811,"Thermoplastic,Biodegradable&Biocompatible,Crystal",Neat resin,,,"Immiscible (DSC, two Tg)",poly(3-hydroxybutyric acid)//poly(lactic acid),,Blend,,"Spin casting: CHCl3 soln. spin cast on microscope glass coverslip at 4000rpm

Quenching: Cast film quenched from the melt (200C) to 0C on ice block

Shape of Test Piece: Film

Remarks: t=ca.200nm",[Mn of ataPHB] 6.7E(4),40989-3-4-1,,['CHCl3'],,"['Glass transition temp. -1 [C]', 'Method: DSC', 'Condition: Heating rate;20C/min&Second heating', 'Remarks: Tg of ataPHB phase']",,C3H4O2,,,,,,,,,,,,,,75,72.06,P090176,40989-1-1-1,,C4H6O2,,,,,,,,,,,,,,25,86.09,P090175,40989-2-1-1,,,,,,,,,,,,,,,,,,,,,,,,,,,,,,,,,,,,,,,"Kikkawa, Yoshihiro; Suzuki, Takayuki; Kanesato, Masatoshi; Doi, Yoshiharu; Abe, Hideki , Biomacromolecules , 10 , 4 , 1013-1018 (2009)"
BD000811,"Thermoplastic,Biodegradable&Biocompatible,Crystal",Neat resin,,,"Immiscible (DSC, two Tg)",poly(3-hydroxybutyric acid)//poly(lactic acid),,Blend,,"Spin casting: CHCl3 soln. spin cast on microscope glass coverslip at 4000rpm

Quenching: Cast film quenched from the melt (200C) to 0C on ice block

Shape of Test Piece: Film

Remarks: t=ca.200nm",[Mn of ataPHB] 6.7E(4),40989-3-5-1,,['CHCl3'],,"['Glass transition temp. 0 [C]', 'Method: DSC', 'Condition: Heating rate;20C/min&Second heating', 'Remarks: Tg of ataPHB phase']",,C3H4O2,,,,,,,,,,,,,,50,72.06,P090176,40989-1-1-1,,C4H6O2,,,,,,,,,,,,,,50,86.09,P090175,40989-2-1-1,,,,,,,,,,,,,,,,,,,,,,,,,,,,,,,,,,,,,,,"Kikkawa, Yoshihiro; Suzuki, Takayuki; Kanesato, Masatoshi; Doi, Yoshiharu; Abe, Hideki , Biomacromolecules , 10 , 4 , 1013-1018 (2009)"
BD000812,Thermoplastic,Neat resin,,,,"poly(3-hydroxybutyric acid)//poly[(icosane-1,20-diol)-alt-(malonic acid)]",,Blend,,"Solvent casting: From Chloroform solution; Dried at room temperature

Aging: Aged at room temperature for at least 2 weeks

Shape of Test Piece: Film",,22016-3-1-1,,,,"['Glass transition temp. ca -39.5 [C]', 'Method: DSC', 'Condition: Heating rate;20K/min', 'Remarks: Second heating[After first heating from -80C to +220C, they were quenched to -80C (corresponding to quenched film)]; Tg corresponding to PHO; Taken from the Fig.']",,C4H6O2,,,,,,,,,,,,,,90,86.09,P090175,22016-1-1-1,,C23H42O4,,,,,,,,,,,,,,10,382.58,P090259,22016-2-1-1,,,,,,,,,,,,,,,,,,,,,,,,,,,,,,,,,,,,,,,"Dufresne, Alain; Vincendon, Marc , Macromolecules , 33 , 8 , 2998-3008 (2000)"
BD000812,Thermoplastic,Neat resin,,,,"poly(3-hydroxybutyric acid)//poly[(icosane-1,20-diol)-alt-(malonic acid)]",,Blend,,"Solvent casting: From Chloroform solution; Dried at room temperature

Aging: Aged at room temperature for at least 2 weeks

Shape of Test Piece: Film",,22016-3-2-1,,,,"['Glass transition temp. ca -38.3 [C]', 'Method: DSC', 'Condition: Heating rate;20K/min', 'Remarks: Second heating[After first heating from -80C to +220C, they were quenched to -80C (corresponding to quenched film)]; Tg corresponding to PHO; Taken from the Fig.']",,C4H6O2,,,,,,,,,,,,,,80,86.09,P090175,22016-1-1-1,,C23H42O4,,,,,,,,,,,,,,20,382.58,P090259,22016-2-1-1,,,,,,,,,,,,,,,,,,,,,,,,,,,,,,,,,,,,,,,"Dufresne, Alain; Vincendon, Marc , Macromolecules , 33 , 8 , 2998-3008 (2000)"
BD000812,Thermoplastic,Neat resin,,,,"poly(3-hydroxybutyric acid)//poly[(icosane-1,20-diol)-alt-(malonic acid)]",,Blend,,"Solvent casting: From Chloroform solution; Dried at room temperature

Aging: Aged at room temperature for at least 2 weeks

Shape of Test Piece: Film",,22016-3-3-1,,,,"['Glass transition temp. ca -38.0 [C]', 'Method: DSC', 'Condition: Heating rate;20K/min', 'Remarks: Second heating[After first heating from -80C to +220C, they were quenched to -80C (corresponding to quenched film)]; Tg corresponding to PHO; Taken from the Fig.']",,C4H6O2,,,,,,,,,,,,,,65,86.09,P090175,22016-1-1-1,,C23H42O4,,,,,,,,,,,,,,35,382.58,P090259,22016-2-1-1,,,,,,,,,,,,,,,,,,,,,,,,,,,,,,,,,,,,,,,"Dufresne, Alain; Vincendon, Marc , Macromolecules , 33 , 8 , 2998-3008 (2000)"
BD000812,Thermoplastic,Neat resin,,,,"poly(3-hydroxybutyric acid)//poly[(icosane-1,20-diol)-alt-(malonic acid)]",,Blend,,"Solvent casting: From Chloroform solution; Dried at room temperature

Aging: Aged at room temperature for at least 2 weeks

Shape of Test Piece: Film",,22016-3-4-1,,,,"['Glass transition temp. ca -37.7 [C]', 'Method: DSC', 'Condition: Heating rate;20K/min', 'Remarks: Second heating[After first heating from -80C to +220C, they were quenched to -80C (corresponding to quenched film)]; Tg corresponding to PHO; Taken from the Fig.']",,C4H6O2,,,,,,,,,,,,,,50,86.09,P090175,22016-1-1-1,,C23H42O4,,,,,,,,,,,,,,50,382.58,P090259,22016-2-1-1,,,,,,,,,,,,,,,,,,,,,,,,,,,,,,,,,,,,,,,"Dufresne, Alain; Vincendon, Marc , Macromolecules , 33 , 8 , 2998-3008 (2000)"
BD000812,Thermoplastic,Neat resin,,,,"poly(3-hydroxybutyric acid)//poly[(icosane-1,20-diol)-alt-(malonic acid)]",,Blend,,"Solvent casting: From Chloroform solution; Dried at room temperature

Aging: Aged at room temperature for at least 2 weeks

Shape of Test Piece: Film",,22016-3-5-1,,,,"['Glass transition temp. ca -35.3 [C]', 'Method: DSC', 'Condition: Heating rate;20K/min', 'Remarks: Second heating[After first heating from -80C to +220C, they were quenched to -80C (corresponding to quenched film)]; Tg corresponding to PHO; Taken from the Fig.']",,C4H6O2,,,,,,,,,,,,,,35,86.09,P090175,22016-1-1-1,,C23H42O4,,,,,,,,,,,,,,65,382.58,P090259,22016-2-1-1,,,,,,,,,,,,,,,,,,,,,,,,,,,,,,,,,,,,,,,"Dufresne, Alain; Vincendon, Marc , Macromolecules , 33 , 8 , 2998-3008 (2000)"
BD000812,Thermoplastic,Neat resin,,,,"poly(3-hydroxybutyric acid)//poly[(icosane-1,20-diol)-alt-(malonic acid)]",,Blend,,"Solvent casting: From Chloroform solution; Dried at room temperature

Aging: Aged at room temperature for at least 2 weeks

Shape of Test Piece: Film",,22016-3-6-1,,,,"['Glass transition temp. ca -34.5 [C]', 'Method: DSC', 'Condition: Heating rate;20K/min', 'Remarks: Second heating[After first heating from -80C to +220C, they were quenched to -80C (corresponding to quenched film)]; Tg corresponding to PHO; Taken from the Fig.']",,C4H6O2,,,,,,,,,,,,,,20,86.09,P090175,22016-1-1-1,,C23H42O4,,,,,,,,,,,,,,80,382.58,P090259,22016-2-1-1,,,,,,,,,,,,,,,,,,,,,,,,,,,,,,,,,,,,,,,"Dufresne, Alain; Vincendon, Marc , Macromolecules , 33 , 8 , 2998-3008 (2000)"
BD000812,Thermoplastic,Neat resin,,,,"poly(3-hydroxybutyric acid)//poly[(icosane-1,20-diol)-alt-(malonic acid)]",,Blend,,"Solvent casting: From Chloroform solution; Dried at room temperature

Aging: Aged at room temperature for at least 2 weeks

Shape of Test Piece: Film",,22016-3-7-1,,,,"['Glass transition temp. ca -34.7 [C]', 'Method: DSC', 'Condition: Heating rate;20K/min', 'Remarks: Second heating[After first heating from -80C to +220C, they were quenched to -80C (corresponding to quenched film)]; Tg corresponding to PHO; Taken from the Fig.']",,C4H6O2,,,,,,,,,,,,,,10,86.09,P090175,22016-1-1-1,,C23H42O4,,,,,,,,,,,,,,90,382.58,P090259,22016-2-1-1,,,,,,,,,,,,,,,,,,,,,,,,,,,,,,,,,,,,,,,"Dufresne, Alain; Vincendon, Marc , Macromolecules , 33 , 8 , 2998-3008 (2000)"
BD000813,"Thermoplastic,Biodegradable & Biocompatible,Crystal",Neat resin,,,"Immiscible in the melt state;DSC, two-phase separated structure in the amorphous state;SEM",poly(3-hydroxybutyric acid)//poly(gamma-benzyl glutamate),,Blend,,"Solvent casting: Cast from CHCl3 soln. on TFE dish, air-dried, then dried at RT for 48h under vacuum

Shape of Test Piece: Film

Remarks: t=0.05mm",,23521-3-1-1,,['CHCl3'],,"['Glass transition temp. 5.7 [C]', 'Method: DSC', 'Condition: Heating rate;20C/min', 'Remarks: Second heating', 'Related Info.(Heat capacity increment): 0.44J&slash;(g*K)']",,C4H6O2,,,,,,,,,,,,,,80,86.09,P090175,23521-1-1-1,,C12H13NO3,,,,,,,,,,,,,,20,219.24,P100439,23521-2-1-1,,,,,,,,,,,,,,,,,,,,,,,,,,,,,,,,,,,,,,,"Deng, Xianmo; Hao, Jianyuan; Yuan, Minglong; Xiong, Chengdong; Zhao, Shujie , Polymer International , 50 , 1 , 37-44 (2001)"
BD000813,"Thermoplastic,Biodegradable & Biocompatible,Crystal",Neat resin,,,"Immiscible in the melt state;DSC, two-phase separated structure in the amorphous state;SEM",poly(3-hydroxybutyric acid)//poly(gamma-benzyl glutamate),,Blend,,"Solvent casting: Cast from CHCl3 soln. on TFE dish, air-dried, then dried at RT for 48h under vacuum

Shape of Test Piece: Film

Remarks: t=0.05mm",,23521-3-2-1,,['CHCl3'],,"['Glass transition temp. 6.0 [C]', 'Method: DSC', 'Condition: Heating rate;20C/min', 'Remarks: Second heating', 'Related Info.(Heat capacity increment): 0.36J&slash;(g*K)']",,C4H6O2,,,,,,,,,,,,,,60,86.09,P090175,23521-1-1-1,,C12H13NO3,,,,,,,,,,,,,,40,219.24,P100439,23521-2-1-1,,,,,,,,,,,,,,,,,,,,,,,,,,,,,,,,,,,,,,,"Deng, Xianmo; Hao, Jianyuan; Yuan, Minglong; Xiong, Chengdong; Zhao, Shujie , Polymer International , 50 , 1 , 37-44 (2001)"
BD000813,"Thermoplastic,Biodegradable & Biocompatible,Crystal",Neat resin,,,"Immiscible in the melt state;DSC, two-phase separated structure in the amorphous state;SEM",poly(3-hydroxybutyric acid)//poly(gamma-benzyl glutamate),,Blend,,"Solvent casting: Cast from CHCl3 soln. on TFE dish, air-dried, then dried at RT for 48h under vacuum

Shape of Test Piece: Film

Remarks: t=0.05mm",,23521-3-3-1,,['CHCl3'],,"['Glass transition temp. 6.7 [C]', 'Method: DSC', 'Condition: Heating rate;20C/min', 'Remarks: Second heating', 'Related Info.(Heat capacity increment): 0.26J&slash;(g*K)']",,C4H6O2,,,,,,,,,,,,,,40,86.09,P090175,23521-1-1-1,,C12H13NO3,,,,,,,,,,,,,,60,219.24,P100439,23521-2-1-1,,,,,,,,,,,,,,,,,,,,,,,,,,,,,,,,,,,,,,,"Deng, Xianmo; Hao, Jianyuan; Yuan, Minglong; Xiong, Chengdong; Zhao, Shujie , Polymer International , 50 , 1 , 37-44 (2001)"
BD000813,"Thermoplastic,Biodegradable & Biocompatible,Crystal",Neat resin,,,"Immiscible in the melt state;DSC, two-phase separated structure in the amorphous state;SEM",poly(3-hydroxybutyric acid)//poly(gamma-benzyl glutamate),,Blend,,"Solvent casting: Cast from CHCl3 soln. on TFE dish, air-dried, then dried at RT for 48h under vacuum

Shape of Test Piece: Film

Remarks: t=0.05mm",,23521-3-4-1,,['CHCl3'],,"['Glass transition temp. 5.7 [C]', 'Method: DSC', 'Condition: Heating rate;20C/min', 'Remarks: Second heating', 'Related Info.(Heat capacity increment): 0.18J&slash;(g*K)']",,C4H6O2,,,,,,,,,,,,,,20,86.09,P090175,23521-1-1-1,,C12H13NO3,,,,,,,,,,,,,,80,219.24,P100439,23521-2-1-1,,,,,,,,,,,,,,,,,,,,,,,,,,,,,,,,,,,,,,,"Deng, Xianmo; Hao, Jianyuan; Yuan, Minglong; Xiong, Chengdong; Zhao, Shujie , Polymer International , 50 , 1 , 37-44 (2001)"
BD000814,"Thermoplastic,Biodegradable & Biocompatible,Crystal & Amorphous",Neat resin,,,"Compatible;DSC (single Tg), viscosity and dielectric measurement",poly(3-hydroxybutyric acid)//poly[(vinyl alcohol)-co-(vinyl acetate)],,Blend,,"Solvent casting: Cast from CHCl3 soln., CHCl3 evapd. at RT overnight, then dried at 40C under vacuum for 48h

Shape of Test Piece: Film",,27712-5-1-1,,['CHCl3'],,"['Glass transition temp. 10.03 [C]', 'Method: DSC', 'Condition: Heating rate;20C/min & N2', 'Remarks: Second heating']",,C4H6O2,,,,,,,,,,,,,,80,86.09,P090175,27712-1-1-1,,C2H4O / C4H6O2,,,,,,,,,,,,,,20,44.05 / 86.09,P900028,27712-3-1-1,,,,,,,,,,,,,,,,,,,,,,,,,,,,,,,,,,,,,,,"Abou-Aiad, T. H.; El-Sabee, M. Z.; Abd-El-Nour, K. N.; Saad, G. R.; El-Sayed, El-Sayed A.; Gaafar, E. A. , Journal of Applied Polymer Science , 86 , 9 , 2363-2374 (2002)"
BD000814,"Thermoplastic,Biodegradable & Biocompatible,Crystal & Amorphous",Neat resin,,,"Compatible;DSC (single Tg), viscosity and dielectric measurement",poly(3-hydroxybutyric acid)//poly[(vinyl alcohol)-co-(vinyl acetate)],,Blend,,"Solvent casting: Cast from CHCl3 soln., CHCl3 evapd. at RT overnight, then dried at 40C under vacuum for 48h

Shape of Test Piece: Film",,27712-5-2-1,,['CHCl3'],,"['Glass transition temp. 15.17 [C]', 'Method: DSC', 'Condition: Heating rate;20C/min & N2', 'Remarks: Second heating']",,C4H6O2,,,,,,,,,,,,,,60,86.09,P090175,27712-1-1-1,,C2H4O / C4H6O2,,,,,,,,,,,,,,40,44.05 / 86.09,P900028,27712-3-1-1,,,,,,,,,,,,,,,,,,,,,,,,,,,,,,,,,,,,,,,"Abou-Aiad, T. H.; El-Sabee, M. Z.; Abd-El-Nour, K. N.; Saad, G. R.; El-Sayed, El-Sayed A.; Gaafar, E. A. , Journal of Applied Polymer Science , 86 , 9 , 2363-2374 (2002)"
BD000814,"Thermoplastic,Biodegradable & Biocompatible,Crystal & Amorphous",Neat resin,,,"Compatible;DSC (single Tg), viscosity and dielectric measurement",poly(3-hydroxybutyric acid)//poly[(vinyl alcohol)-co-(vinyl acetate)],,Blend,,"Solvent casting: Cast from CHCl3 soln., CHCl3 evapd. at RT overnight, then dried at 40C under vacuum for 48h

Shape of Test Piece: Film",,27712-5-4-1,,['CHCl3'],,"['Glass transition temp. 21.78 [C]', 'Method: DSC', 'Condition: Heating rate;20C/min & N2', 'Remarks: Second heating']",,C4H6O2,,,,,,,,,,,,,,40,86.09,P090175,27712-1-1-1,,C2H4O / C4H6O2,,,,,,,,,,,,,,60,44.05 / 86.09,P900028,27712-3-1-1,,,,,,,,,,,,,,,,,,,,,,,,,,,,,,,,,,,,,,,"Abou-Aiad, T. H.; El-Sabee, M. Z.; Abd-El-Nour, K. N.; Saad, G. R.; El-Sayed, El-Sayed A.; Gaafar, E. A. , Journal of Applied Polymer Science , 86 , 9 , 2363-2374 (2002)"
BD000814,"Thermoplastic,Biodegradable & Biocompatible,Crystal & Amorphous",Neat resin,,,"Compatible;DSC (single Tg), viscosity and dielectric measurement",poly(3-hydroxybutyric acid)//poly[(vinyl alcohol)-co-(vinyl acetate)],,Blend,,"Solvent casting: Cast from CHCl3 soln., CHCl3 evapd. at RT overnight, then dried at 40C under vacuum for 48h

Shape of Test Piece: Film",,27712-5-5-1,,['CHCl3'],,"['Glass transition temp. 34.50 [C]', 'Method: DSC', 'Condition: Heating rate;20C/min & N2', 'Remarks: Second heating']",,C4H6O2,,,,,,,,,,,,,,20,86.09,P090175,27712-1-1-1,,C2H4O / C4H6O2,,,,,,,,,,,,,,80,44.05 / 86.09,P900028,27712-3-1-1,,,,,,,,,,,,,,,,,,,,,,,,,,,,,,,,,,,,,,,"Abou-Aiad, T. H.; El-Sabee, M. Z.; Abd-El-Nour, K. N.; Saad, G. R.; El-Sayed, El-Sayed A.; Gaafar, E. A. , Journal of Applied Polymer Science , 86 , 9 , 2363-2374 (2002)"
BD000816,"linear,Thermoplastic,Biodegradable,Crystal",Neat resin,,,,"poly(3-hydroxybutyric acid)//poly(2-methyloxirane-2,3-diylethylene/cis-1-methylbut-1-ene-1,4-diyl)",,Blend,,"Solvent casting: Cast from CHCl3 soln.

Shape of Test Piece: Film",,31269-1-1-1,,,,"['Glass transition temp. -14.1 [C]', 'Method: DSC', 'Condition: Heating rate;20C/min & N2', 'Remarks: Peak for ENR-50, after anealing at 190C for 8 min.']",,C4H6O2,,,,,,,,,,,,,,50,86.09,P090175,31269-2-1-1,,C5H8O / C5H8,,,,,,,,,,,,,,50,84.12 / 68.12,P900304,31269-3-1-1,,,,,,,,,,,,,,,,,,,,,,,,,,,,,,,,,,,,,,,"Lee, H. K.; Ismail, J.; Kammer, H. W.; Bakar, M. A. , Journal of Applied Polymer Science , 95 , 1 , 113-129 (2005)"
BD000817,"Thermoplastic,Crystal",Neat resin,,,,poly(3-hydroxybutyric acid)//poly[styrene-co-(p-hydroxystyrene)],['hexane'],Blend,,"Compression: 458K, 2min under 2T/m2

Drying: Heated under vacuum at 373K for 4days and stored under vacuum at RT

Shape of Test Piece: Film","[iPHB] bacterially synthesized, it, Mn=220000, Mw=374000, Tm=450K, Tg=275K",29175-3-1-1,,['epichlorohydrin'],,"['Glass transition temp. 278 [K]', 'Method: DSC', 'Condition: Heating rate;20K/min', 'Remarks: Second heating']",,C4H6O2,,,,,,,,,,,,,,90,86.09,P090175,29175-1-1-1,,C8H8 / C8H8O,,,,,,,,,,,,,,10,104.15 / 120.15,P900450,29175-2-2-1,,,,,,,,,,,,,,,,,,,,,,,,,,,,,,,,,,,,,,,"Gonzalez, A.; Iriarte, M.; Iriondo, P. J.; Iruin, J. J. , Polymer , 45 , 12 , 4139-4147 (2004)"
BD000817,"Thermoplastic,Crystal",Neat resin,,,,poly(3-hydroxybutyric acid)//poly[styrene-co-(p-hydroxystyrene)],['hexane'],Blend,,"Compression: 458K, 2min under 2T/m2

Drying: Heated under vacuum at 373K for 4days and stored under vacuum at RT

Shape of Test Piece: Film","[iPHB] bacterially synthesized, it, Mn=220000, Mw=374000, Tm=450K, Tg=275K",29175-3-2-1,,['epichlorohydrin'],,"['Glass transition temp. 278 [K]', 'Method: DSC', 'Condition: Heating rate;20K/min', 'Remarks: Second heating']",,C4H6O2,,,,,,,,,,,,,,70,86.09,P090175,29175-1-1-1,,C8H8 / C8H8O,,,,,,,,,,,,,,30,104.15 / 120.15,P900450,29175-2-2-1,,,,,,,,,,,,,,,,,,,,,,,,,,,,,,,,,,,,,,,"Gonzalez, A.; Iriarte, M.; Iriondo, P. J.; Iruin, J. J. , Polymer , 45 , 12 , 4139-4147 (2004)"
BD000817,"Thermoplastic,Crystal",Neat resin,,,,poly(3-hydroxybutyric acid)//poly[styrene-co-(p-hydroxystyrene)],['hexane'],Blend,,"Compression: 458K, 2min under 2T/m2

Drying: Heated under vacuum at 373K for 4days and stored under vacuum at RT
