Repository: williamschertzer/webScraper

File: glass_transition_temp.csv (part 22 of 62)
Shape of Test Piece: Film","[iPHB] bacterially synthesized, it, Mn=220000, Mw=374000, Tm=450K, Tg=275K",29175-3-3-1,,['epichlorohydrin'],,"['Glass transition temp. 278 [K]', 'Method: DSC', 'Condition: Heating rate;20K/min', 'Remarks: Second heating']",,C4H6O2,,,,,,,,,,,,,,50,86.09,P090175,29175-1-1-1,,C8H8 / C8H8O,,,,,,,,,,,,,,50,104.15 / 120.15,P900450,29175-2-2-1,,,,,,,,,,,,,,,,,,,,,,,,,,,,,,,,,,,,,,,"Gonzalez, A.; Iriarte, M.; Iriondo, P. J.; Iruin, J. J. , Polymer , 45 , 12 , 4139-4147 (2004)"
BD000817,"Thermoplastic,Crystal",Neat resin,,,,poly(3-hydroxybutyric acid)//poly[styrene-co-(p-hydroxystyrene)],['hexane'],Blend,,"Compression: 458K, 2min under 2T/m2

Drying: Heated under vacuum at 373K for 4days and stored under vacuum at RT

Shape of Test Piece: Film","[iPHB] bacterially synthesized, it, Mn=220000, Mw=374000, Tm=450K, Tg=275K",29175-4-1-1,,['epichlorohydrin'],,"['Glass transition temp. 284 [K]', 'Method: DSC', 'Condition: Heating rate;20K/min', 'Remarks: Second heating']",,C4H6O2,,,,,,,,,,,,,,90,86.09,P090175,29175-1-1-1,,C8H8 / C8H8O,,,,,,,,,,,,,,10,104.15 / 120.15,P900450,29175-2-3-1,,,,,,,,,,,,,,,,,,,,,,,,,,,,,,,,,,,,,,,"Gonzalez, A.; Iriarte, M.; Iriondo, P. J.; Iruin, J. J. , Polymer , 45 , 12 , 4139-4147 (2004)"
BD000817,"Thermoplastic,Crystal",Neat resin,,,,poly(3-hydroxybutyric acid)//poly[styrene-co-(p-hydroxystyrene)],['hexane'],Blend,,"Compression: 458K, 2min under 2T/m2

Drying: Heated under vacuum at 373K for 4days and stored under vacuum at RT

Shape of Test Piece: Film","[iPHB] bacterially synthesized, it, Mn=220000, Mw=374000, Tm=450K, Tg=275K",29175-4-2-1,,['epichlorohydrin'],,"['Glass transition temp. 293 [K]', 'Method: DSC', 'Condition: Heating rate;20K/min', 'Remarks: Second heating']",,C4H6O2,,,,,,,,,,,,,,80,86.09,P090175,29175-1-1-1,,C8H8 / C8H8O,,,,,,,,,,,,,,20,104.15 / 120.15,P900450,29175-2-3-1,,,,,,,,,,,,,,,,,,,,,,,,,,,,,,,,,,,,,,,"Gonzalez, A.; Iriarte, M.; Iriondo, P. J.; Iruin, J. J. , Polymer , 45 , 12 , 4139-4147 (2004)"
BD000817,"Thermoplastic,Crystal",Neat resin,,,,poly(3-hydroxybutyric acid)//poly[styrene-co-(p-hydroxystyrene)],['hexane'],Blend,,"Compression: 458K, 2min under 2T/m2

Drying: Heated under vacuum at 373K for 4days and stored under vacuum at RT

Shape of Test Piece: Film","[iPHB] bacterially synthesized, it, Mn=220000, Mw=374000, Tm=450K, Tg=275K",29175-4-3-1,,['epichlorohydrin'],,"['Glass transition temp. 305 [K]', 'Method: DSC', 'Condition: Heating rate;20K/min', 'Remarks: Second heating']",,C4H6O2,,,,,,,,,,,,,,70,86.09,P090175,29175-1-1-1,,C8H8 / C8H8O,,,,,,,,,,,,,,30,104.15 / 120.15,P900450,29175-2-3-1,,,,,,,,,,,,,,,,,,,,,,,,,,,,,,,,,,,,,,,"Gonzalez, A.; Iriarte, M.; Iriondo, P. J.; Iruin, J. J. , Polymer , 45 , 12 , 4139-4147 (2004)"
BD000817,"Thermoplastic,Crystal",Neat resin,,,,poly(3-hydroxybutyric acid)//poly[styrene-co-(p-hydroxystyrene)],['hexane'],Blend,,"Compression: 458K, 2min under 2T/m2

Drying: Heated under vacuum at 373K for 4days and stored under vacuum at RT

Shape of Test Piece: Film","[iPHB] bacterially synthesized, it, Mn=220000, Mw=374000, Tm=450K, Tg=275K",29175-4-4-1,,['epichlorohydrin'],,"['Glass transition temp. 315 [K]', 'Method: DSC', 'Condition: Heating rate;20K/min', 'Remarks: Second heating']",,C4H6O2,,,,,,,,,,,,,,60,86.09,P090175,29175-1-1-1,,C8H8 / C8H8O,,,,,,,,,,,,,,40,104.15 / 120.15,P900450,29175-2-3-1,,,,,,,,,,,,,,,,,,,,,,,,,,,,,,,,,,,,,,,"Gonzalez, A.; Iriarte, M.; Iriondo, P. J.; Iruin, J. J. , Polymer , 45 , 12 , 4139-4147 (2004)"
BD000817,"Thermoplastic,Crystal",Neat resin,,,,poly(3-hydroxybutyric acid)//poly[styrene-co-(p-hydroxystyrene)],['hexane'],Blend,,"Compression: 458K, 2min under 2T/m2

Drying: Heated under vacuum at 373K for 4days and stored under vacuum at RT

Shape of Test Piece: Film","[iPHB] bacterially synthesized, it, Mn=220000, Mw=374000, Tm=450K, Tg=275K",29175-5-1-1,,['epichlorohydrin'],,"['Glass transition temp. 284 [K]', 'Method: DSC', 'Condition: Heating rate;20K/min', 'Remarks: Second heating']",,C4H6O2,,,,,,,,,,,,,,90,86.09,P090175,29175-1-1-1,,C8H8 / C8H8O,,,,,,,,,,,,,,10,104.15 / 120.15,P900450,29175-2-4-1,,,,,,,,,,,,,,,,,,,,,,,,,,,,,,,,,,,,,,,"Gonzalez, A.; Iriarte, M.; Iriondo, P. J.; Iruin, J. J. , Polymer , 45 , 12 , 4139-4147 (2004)"
BD000817,"Thermoplastic,Crystal",Neat resin,,,,poly(3-hydroxybutyric acid)//poly[styrene-co-(p-hydroxystyrene)],['hexane'],Blend,,"Compression: 458K, 2min under 2T/m2

Drying: Heated under vacuum at 373K for 4days and stored under vacuum at RT

Shape of Test Piece: Film","[iPHB] bacterially synthesized, it, Mn=220000, Mw=374000, Tm=450K, Tg=275K",29175-5-2-1,,['epichlorohydrin'],,"['Glass transition temp. 297 [K]', 'Method: DSC', 'Condition: Heating rate;20K/min', 'Remarks: Second heating']",,C4H6O2,,,,,,,,,,,,,,80,86.09,P090175,29175-1-1-1,,C8H8 / C8H8O,,,,,,,,,,,,,,20,104.15 / 120.15,P900450,29175-2-4-1,,,,,,,,,,,,,,,,,,,,,,,,,,,,,,,,,,,,,,,"Gonzalez, A.; Iriarte, M.; Iriondo, P. J.; Iruin, J. J. , Polymer , 45 , 12 , 4139-4147 (2004)"
BD000819,"Biodegradable,Crystal",Neat resin,,,,poly(3-hydroxybutyric acid)//poly[(glycolic acid)-co-(lactic acid)],,Blend,,"Solvent casting: Cast from CH2Cl2 soln. on Petri dish,evapd. and dried at 65C in vacuo

Shape of Test Piece: Film",,27376-6-1-1,,"['CHCl3,THF,CH2Cl2']",,"['Glass transition temp. 50 [C]', 'Method: DSC', 'Condition: Heating rate;20C/min&1st scan', 'Remarks: Tg of PL16GA phase']",,C4H6O2,,,,,,,,,,,,,,50,86.09,P090175,27376-1-1-1,,C2H2O2 / C3H4O2,,,,,,,,,,,,,,50,58.04 / 72.06,P901010,27376-4-2-1,,,,,,,,,,,,,,,,,,,,,,,,,,,,,,,,,,,,,,,"Focarete, Maria Letizia; Scandola, Mariastella; Dobrzynski, Piotr; Kowalczuk, Marek , Macromolecules , 35 , 22 , 8472-8477 (2002)"
BD000819,"Biodegradable,Crystal",Neat resin,,,,poly(3-hydroxybutyric acid)//poly[(glycolic acid)-co-(lactic acid)],,Blend,,"Solvent casting: Cast from CH2Cl2 soln. on Petri dish,evapd. and dried at 65C in vacuo

Shape of Test Piece: Film

Remarks: t=0.15-0.25mm,die-cut rectangular specimen(5mm wide) for tensile test",,27376-6-2-1,,"['CHCl3,THF,CH2Cl2']",,"['Glass transition temp. 48 [C]', 'Method: DSC', 'Condition: Heating rate;20C/min&1st scan', 'Remarks: Tg of PL16GA phase']",,C4H6O2,,,,,,,,,,,,,,25,86.09,P090175,27376-1-1-1,,C2H2O2 / C3H4O2,,,,,,,,,,,,,,75,58.04 / 72.06,P901010,27376-4-2-1,,,,,,,,,,,,,,,,,,,,,,,,,,,,,,,,,,,,,,,"Focarete, Maria Letizia; Scandola, Mariastella; Dobrzynski, Piotr; Kowalczuk, Marek , Macromolecules , 35 , 22 , 8472-8477 (2002)"
BD000820,"Thermoplastic,Biodegradable,Crystal",Neat resin,,,Miscible in amorphous phase;DSC (single Tg),poly(3-hydroxybutyric acid)//poly[(3-hydroxybutyric acid)-co-(3-ethyl-3-hydroxypropionic acid)],,Blend,,"Solvent casting: Cast from CHCl3 soln., solvent slowly evapd. in satd. atm., then dried in vacuo at 45C for 24h

Shape of Test Piece: Film",,38055-3-2-1,,['CHCl3'],,"['Glass transition temp. 7.8 [C]', 'Method: DSC', 'Condition: Heating rate;10C/min&First heating']",,C4H6O2,,,,,,,,,,,,,,80,86.09,P090175,38055-1-1-1,,C4H6O2 / C5H8O2,,,,,,,,,,,,,,20,86.09 / 100.12,P901044,38055-2-1-1,,,,,,,,,,,,,,,,,,,,,,,,,,,,,,,,,,,,,,,"Conti, Denise Santos; Yoshida, Maria Irene; Pezzin, Sergio Henrique; Coelho, Luiz Antonio Ferreira , Fluid Phase Equilibria , 261 , 1/2 , 79-84 (2007)"
BD000820,"Thermoplastic,Biodegradable,Crystal",Neat resin,,,Miscible in amorphous phase;DSC (single Tg),poly(3-hydroxybutyric acid)//poly[(3-hydroxybutyric acid)-co-(3-ethyl-3-hydroxypropionic acid)],,Blend,,"Solvent casting: Cast from CHCl3 soln., solvent slowly evapd. in satd. atm., then dried in vacuo at 45C for 24h

Shape of Test Piece: Film",,38055-3-4-1,,['CHCl3'],,"['Glass transition temp. 2.5 [C]', 'Method: DSC', 'Condition: Heating rate;10C/min&First heating']",,C4H6O2,,,,,,,,,,,,,,50,86.09,P090175,38055-1-1-1,,C4H6O2 / C5H8O2,,,,,,,,,,,,,,50,86.09 / 100.12,P901044,38055-2-1-1,,,,,,,,,,,,,,,,,,,,,,,,,,,,,,,,,,,,,,,"Conti, Denise Santos; Yoshida, Maria Irene; Pezzin, Sergio Henrique; Coelho, Luiz Antonio Ferreira , Fluid Phase Equilibria , 261 , 1/2 , 79-84 (2007)"
BD000820,"Thermoplastic,Biodegradable,Crystal",Neat resin,,,Miscible in amorphous phase;DSC (single Tg),poly(3-hydroxybutyric acid)//poly[(3-hydroxybutyric acid)-co-(3-ethyl-3-hydroxypropionic acid)],,Blend,,"Solvent casting: Cast from CHCl3 soln., solvent slowly evapd. in satd. atm., then dried in vacuo at 45C for 24h

Shape of Test Piece: Film",,38055-3-5-1,,['CHCl3'],,"['Glass transition temp. 1.6 [C]', 'Method: DSC', 'Condition: Heating rate;10C/min&First heating']",,C4H6O2,,,,,,,,,,,,,,40,86.09,P090175,38055-1-1-1,,C4H6O2 / C5H8O2,,,,,,,,,,,,,,60,86.09 / 100.12,P901044,38055-2-1-1,,,,,,,,,,,,,,,,,,,,,,,,,,,,,,,,,,,,,,,"Conti, Denise Santos; Yoshida, Maria Irene; Pezzin, Sergio Henrique; Coelho, Luiz Antonio Ferreira , Fluid Phase Equilibria , 261 , 1/2 , 79-84 (2007)"
BD000820,"Thermoplastic,Biodegradable,Crystal",Neat resin,,,Miscible in amorphous phase;DSC (single Tg),poly(3-hydroxybutyric acid)//poly[(3-hydroxybutyric acid)-co-(3-ethyl-3-hydroxypropionic acid)],,Blend,,"Solvent casting: Cast from CHCl3 soln., solvent slowly evapd. in satd. atm., then dried in vacuo at 45C for 24h

Shape of Test Piece: Film",,38055-3-6-1,,['CHCl3'],,"['Glass transition temp. -2.8 [C]', 'Method: DSC', 'Condition: Heating rate;10C/min&First heating']",,C4H6O2,,,,,,,,,,,,,,20,86.09,P090175,38055-1-1-1,,C4H6O2 / C5H8O2,,,,,,,,,,,,,,80,86.09 / 100.12,P901044,38055-2-1-1,,,,,,,,,,,,,,,,,,,,,,,,,,,,,,,,,,,,,,,"Conti, Denise Santos; Yoshida, Maria Irene; Pezzin, Sergio Henrique; Coelho, Luiz Antonio Ferreira , Fluid Phase Equilibria , 261 , 1/2 , 79-84 (2007)"
BD000821,"Biodegradable,Crystal",Neat resin,,,,poly(3-hydroxybutyric acid)//poly[(D-lactic acid)-co-(L-lactic acid)],,Blend,,"Solvent casting: Cast from CH2Cl2 soln. on Petri dish,evapd. and dried at 65C in vacuo

Shape of Test Piece: Film",,27376-5-1-1,,"['CHCl3,THF,CH2Cl2']",,"['Glass transition temp. ca 10 [C]', 'Method: DSC', 'Condition: Heating rate;20C/min&2nd scan', 'Remarks: Taken from the Fig.3']",,C4H6O2,,,,,,,,,,,,,,75,86.09,P090175,27376-1-1-1,,C3H4O2 / C3H4O2,,,,,,,,,,,,,,25,72.06 / 72.06,P902489,27376-2-1-1,,,,,,,,,,,,,,,,,,,,,,,,,,,,,,,,,,,,,,,"Focarete, Maria Letizia; Scandola, Mariastella; Dobrzynski, Piotr; Kowalczuk, Marek , Macromolecules , 35 , 22 , 8472-8477 (2002)"
BD000821,"Biodegradable,Crystal",Neat resin,,,,poly(3-hydroxybutyric acid)//poly[(D-lactic acid)-co-(L-lactic acid)],,Blend,,"Solvent casting: Cast from CH2Cl2 soln. on Petri dish,evapd. and dried at 65C in vacuo

Shape of Test Piece: Film

Remarks: t=0.15-0.25mm,die-cut rectangular specimen(5mm wide) for tensile test",,27376-5-2-1,,"['CHCl3,THF,CH2Cl2']",,"['Glass transition temp. ca 23 [C]', 'Method: DSC', 'Condition: Heating rate;20C/min&2nd scan', 'Remarks: Taken from the Fig.3']",,C4H6O2,,,,,,,,,,,,,,50,86.09,P090175,27376-1-1-1,,C3H4O2 / C3H4O2,,,,,,,,,,,,,,50,72.06 / 72.06,P902489,27376-2-1-1,,,,,,,,,,,,,,,,,,,,,,,,,,,,,,,,,,,,,,,"Focarete, Maria Letizia; Scandola, Mariastella; Dobrzynski, Piotr; Kowalczuk, Marek , Macromolecules , 35 , 22 , 8472-8477 (2002)"
BD000821,"Biodegradable,Crystal",Neat resin,,,,poly(3-hydroxybutyric acid)//poly[(D-lactic acid)-co-(L-lactic acid)],,Blend,,"Solvent casting: Cast from CH2Cl2 soln. on Petri dish,evapd. and dried at 65C in vacuo

Shape of Test Piece: Film

Remarks: t=0.15-0.25mm,die-cut rectangular specimen(5mm wide) for tensile test",,27376-5-3-1,,"['CHCl3,THF,CH2Cl2']",,"['Glass transition temp. 32 [C]', 'Method: DSC', 'Condition: Heating rate;20C/min&1st scan']",,C4H6O2,,,,,,,,,,,,,,25,86.09,P090175,27376-1-1-1,,C3H4O2 / C3H4O2,,,,,,,,,,,,,,75,72.06 / 72.06,P902489,27376-2-1-1,,,,,,,,,,,,,,,,,,,,,,,,,,,,,,,,,,,,,,,"Focarete, Maria Letizia; Scandola, Mariastella; Dobrzynski, Piotr; Kowalczuk, Marek , Macromolecules , 35 , 22 , 8472-8477 (2002)"
BD000821,"Biodegradable,Crystal",Neat resin,,,,poly(3-hydroxybutyric acid)//poly[(D-lactic acid)-co-(L-lactic acid)],,Blend,,"Solvent casting: Cast from CH2Cl2 soln. on Petri dish,evapd. and dried at 65C in vacuo

Shape of Test Piece: Film

Remarks: t=0.15-0.25mm,die-cut rectangular specimen(5mm wide) for tensile test",,27376-5-4-1,,"['CHCl3,THF,CH2Cl2']",,"['Glass transition temp. ca 47 [C]', 'Method: DSC', 'Condition: Heating rate;20C/min&2nd scan', 'Remarks: Taken from the Fig.3']",,C4H6O2,,,,,,,,,,,,,,10,86.09,P090175,27376-1-1-1,,C3H4O2 / C3H4O2,,,,,,,,,,,,,,90,72.06 / 72.06,P902489,27376-2-1-1,,,,,,,,,,,,,,,,,,,,,,,,,,,,,,,,,,,,,,,"Focarete, Maria Letizia; Scandola, Mariastella; Dobrzynski, Piotr; Kowalczuk, Marek , Macromolecules , 35 , 22 , 8472-8477 (2002)"
BD000823,"linear,Thermoplastic",Neat resin,,"Mw=147000(GPC(SEC),chloroform, 35C), Mw/Mn=2.25(GPC(SEC),chloroform, 35C)",,poly(3-hydroxybutyric acid)//poly[epsilon-caprolactone-co-(tetramethylene succinate)],,Blend,,"Solvent casting: From 5wt% chloroform soln.

Shape of Test Piece: Film",,21596-9-1-1,,,,"['Glass transition temp. -35.4 [C]', 'Method: DSC', 'Condition: Heating rate;20C/min', 'Remarks: Obtained from Run 2; Correspond to PBSC']",,C6H10O2 / C8H12O4,,,,,,,,,,,,,,100,114.14 / 172.18,P902516,21596-7-1-1,,C4H6O2,,,,,,,,,,,,,,0,86.09,P090175,21596-8-1-1,,,,,,,,,,,,,,,,,,,,,,,,,,,,,,,,,,,,,,,"He, Yong; Masuda, Takashi; Cao, Amin; Yoshie, Naoko; Doi, Yoshiharu; Inoue, Yoshio , Polymer Journal , 31 , 2 , 184-192 (1999)"
BD000823,"linear,Thermoplastic",Neat resin,,,,poly(3-hydroxybutyric acid)//poly[epsilon-caprolactone-co-(tetramethylene succinate)],,Blend,,"Solvent casting: From 5wt% chloroform soln.

Shape of Test Piece: Film",,21596-9-2-1,,,,"['Glass transition temp. 1.8 [C]', 'Method: DSC', 'Condition: Heating rate;20C/min', 'Remarks: Obtained from Run 2; Correspond to P(3HB)']",,C6H10O2 / C8H12O4,,,,,,,,,,,,,,90,114.14 / 172.18,P902516,21596-7-1-1,,C4H6O2,,,,,,,,,,,,,,10,86.09,P090175,21596-8-1-1,,,,,,,,,,,,,,,,,,,,,,,,,,,,,,,,,,,,,,,"He, Yong; Masuda, Takashi; Cao, Amin; Yoshie, Naoko; Doi, Yoshiharu; Inoue, Yoshio , Polymer Journal , 31 , 2 , 184-192 (1999)"
BD000823,"linear,Thermoplastic",Neat resin,,,,poly(3-hydroxybutyric acid)//poly[epsilon-caprolactone-co-(tetramethylene succinate)],,Blend,,"Solvent casting: From 5wt% chloroform soln.

Shape of Test Piece: Film",,21596-9-3-1,,,,"['Glass transition temp. 2.8 [C]', 'Method: DSC', 'Condition: Heating rate;20C/min', 'Remarks: Obtained from Run 2; Correspond to P(3HB)']",,C6H10O2 / C8H12O4,,,,,,,,,,,,,,75,114.14 / 172.18,P902516,21596-7-1-1,,C4H6O2,,,,,,,,,,,,,,25,86.09,P090175,21596-8-1-1,,,,,,,,,,,,,,,,,,,,,,,,,,,,,,,,,,,,,,,"He, Yong; Masuda, Takashi; Cao, Amin; Yoshie, Naoko; Doi, Yoshiharu; Inoue, Yoshio , Polymer Journal , 31 , 2 , 184-192 (1999)"
BD000823,"linear,Thermoplastic",Neat resin,,,,poly(3-hydroxybutyric acid)//poly[epsilon-caprolactone-co-(tetramethylene succinate)],,Blend,,"Solvent casting: From 5wt% chloroform soln.

Shape of Test Piece: Film",,21596-9-4-1,,,,"['Glass transition temp. 3.2 [C]', 'Method: DSC', 'Condition: Heating rate;20C/min', 'Remarks: Obtained from Run 2; Correspond to P(3HB)']",,C6H10O2 / C8H12O4,,,,,,,,,,,,,,60,114.14 / 172.18,P902516,21596-7-1-1,,C4H6O2,,,,,,,,,,,,,,40,86.09,P090175,21596-8-1-1,,,,,,,,,,,,,,,,,,,,,,,,,,,,,,,,,,,,,,,"He, Yong; Masuda, Takashi; Cao, Amin; Yoshie, Naoko; Doi, Yoshiharu; Inoue, Yoshio , Polymer Journal , 31 , 2 , 184-192 (1999)"
BD000823,"linear,Thermoplastic",Neat resin,,,,poly(3-hydroxybutyric acid)//poly[epsilon-caprolactone-co-(tetramethylene succinate)],,Blend,,"Solvent casting: From 5wt% chloroform soln.

Shape of Test Piece: Film",,21596-9-5-1,,,,"['Glass transition temp. 3.9 [C]', 'Method: DSC', 'Condition: Heating rate;20C/min', 'Remarks: Obtained from Run 2; Correspond to P(3HB)']",,C6H10O2 / C8H12O4,,,,,,,,,,,,,,50,114.14 / 172.18,P902516,21596-7-1-1,,C4H6O2,,,,,,,,,,,,,,50,86.09,P090175,21596-8-1-1,,,,,,,,,,,,,,,,,,,,,,,,,,,,,,,,,,,,,,,"He, Yong; Masuda, Takashi; Cao, Amin; Yoshie, Naoko; Doi, Yoshiharu; Inoue, Yoshio , Polymer Journal , 31 , 2 , 184-192 (1999)"
BD000823,"linear,Thermoplastic",Neat resin,,,,poly(3-hydroxybutyric acid)//poly[epsilon-caprolactone-co-(tetramethylene succinate)],,Blend,,"Solvent casting: From 5wt% chloroform soln.

Shape of Test Piece: Film",,21596-9-6-1,,,,"['Glass transition temp. 4.1 [C]', 'Method: DSC', 'Condition: Heating rate;20C/min', 'Remarks: Obtained from Run 2; Correspond to P(3HB)']",,C6H10O2 / C8H12O4,,,,,,,,,,,,,,40,114.14 / 172.18,P902516,21596-7-1-1,,C4H6O2,,,,,,,,,,,,,,60,86.09,P090175,21596-8-1-1,,,,,,,,,,,,,,,,,,,,,,,,,,,,,,,,,,,,,,,"He, Yong; Masuda, Takashi; Cao, Amin; Yoshie, Naoko; Doi, Yoshiharu; Inoue, Yoshio , Polymer Journal , 31 , 2 , 184-192 (1999)"
BD000823,"linear,Thermoplastic",Neat resin,,,,poly(3-hydroxybutyric acid)//poly[epsilon-caprolactone-co-(tetramethylene succinate)],,Blend,,"Solvent casting: From 5wt% chloroform soln.

Shape of Test Piece: Film",,21596-9-7-1,,,,"['Glass transition temp. 4.8 [C]', 'Method: DSC', 'Condition: Heating rate;20C/min', 'Remarks: Obtained from Run 2; Correspond to P(3HB)']",,C6H10O2 / C8H12O4,,,,,,,,,,,,,,25,114.14 / 172.18,P902516,21596-7-1-1,,C4H6O2,,,,,,,,,,,,,,75,86.09,P090175,21596-8-1-1,,,,,,,,,,,,,,,,,,,,,,,,,,,,,,,,,,,,,,,"He, Yong; Masuda, Takashi; Cao, Amin; Yoshie, Naoko; Doi, Yoshiharu; Inoue, Yoshio , Polymer Journal , 31 , 2 , 184-192 (1999)"
BD000823,"linear,Thermoplastic",Neat resin,,,,poly(3-hydroxybutyric acid)//poly[epsilon-caprolactone-co-(tetramethylene succinate)],,Blend,,"Solvent casting: From 5wt% chloroform soln.

Shape of Test Piece: Film",,21596-9-8-1,,,,"['Glass transition temp. 6.5 [C]', 'Method: DSC', 'Condition: Heating rate;20C/min', 'Remarks: Obtained from Run 2; Correspond to P(3HB)']",,C6H10O2 / C8H12O4,,,,,,,,,,,,,,10,114.14 / 172.18,P902516,21596-7-1-1,,C4H6O2,,,,,,,,,,,,,,90,86.09,P090175,21596-8-1-1,,,,,,,,,,,,,,,,,,,,,,,,,,,,,,,,,,,,,,,"He, Yong; Masuda, Takashi; Cao, Amin; Yoshie, Naoko; Doi, Yoshiharu; Inoue, Yoshio , Polymer Journal , 31 , 2 , 184-192 (1999)"
BD000823,"linear,Thermoplastic",Neat resin,,"Mw=473000(GPC(SEC),chloroform, 35C), Mw/Mn=1.99(GPC(SEC),chloroform, 35C)",,poly(3-hydroxybutyric acid)//poly[epsilon-caprolactone-co-(tetramethylene succinate)],,Blend,,"Solvent casting: From 5wt% chloroform soln.

Shape of Test Piece: Film",,21596-9-9-1,,,,"['Glass transition temp. 6.3 [C]', 'Method: DSC', 'Condition: Heating rate;20C/min', 'Remarks: Obtained from Run 2; Correspond to P(3HB)']",,C6H10O2 / C8H12O4,,,,,,,,,,,,,,0,114.14 / 172.18,P902516,21596-7-1-1,,C4H6O2,,,,,,,,,,,,,,100,86.09,P090175,21596-8-1-1,,,,,,,,,,,,,,,,,,,,,,,,,,,,,,,,,,,,,,,"He, Yong; Masuda, Takashi; Cao, Amin; Yoshie, Naoko; Doi, Yoshiharu; Inoue, Yoshio , Polymer Journal , 31 , 2 , 184-192 (1999)"
BD000838,,Neat resin,"Coprecipitation method; from trifluoroethanol/methylene chloride(3/2,v/v) soln. into diethyl ether",,Phase behavior; miscible,"poly[(butane-1,4-diamine)-alt-(adipic acid)//poly[(hexane-1,6-diamine)-alt-(isophthalic acid)]",['diethyl ether'],Blend,,,,15592-93-1-1,,,,"['Glass transition temp. 78 [C]', 'Method: DSC', 'Condition: Heating rate; 10C/min']",,C10H18N2O2,,,,,,,,,,,,,50,,198.26,P100002,15592-91-1-1,,C14H18N2O2,,,,,,,,,,,,,50,,246.31,P100069,15592-92-1-1,,,,,,,,,,,,,,,,,,,,,,,,,,,,,,,,,,,,,,,"Ellis, Thomas S. , Macromolecules , 24 , 13 , 3845-3852 (1991)"
BD000839,,Neat resin,"Coprecipitation method; from trifluoroethanol/methylene chloride(3/2,v/v) soln. into diethyl ether",,Phase behavior; miscible,"poly[(butane-1,4-diamine)-alt-(adipic acid)//poly{[(hexane-1,6-diamine)-alt-(terephthalic acid)]-co-[(hexane-1,6-diamine)-alt-(isophthalic acid)]}",['diethyl ether'],Blend,,,,15592-69-1-1,,,,"['Glass transition temp. 77 [C]', 'Method: DSC', 'Condition: Heating rate; 10C/min']",,C14H18N2O2 / C14H18N2O2,,,,,,,,,,,,,50,,246.31 / 246.31,P900048,15592-67-1-1,,C10H18N2O2,,,,,,,,,,,,,50,,198.26,P100002,15592-68-1-1,,,,,,,,,,,,,,,,,,,,,,,,,,,,,,,,,,,,,,,"Ellis, Thomas S. , Macromolecules , 24 , 13 , 3845-3852 (1991)"
BD000840,,Neat resin,"Coprecipitation method; from trifluoroethanol/methylene chloride(3/2,v/v) soln. into diethyl ether",,Phase behavior; immiscible,"poly[(butane-1,4-diamine)-alt-(adipic acid)//poly{(terephthalic acid;isophthalic acid)-alt-[hexane-1,6-diamine;4,4'-methylenebis(cyclohexylamine)]}",['diethyl ether'],Blend,,,,15592-42-1-1,,,,"['Glass transition temp. 154 [C]', 'Method: DSC', 'Condition: Heating rate; 10C/min', 'Remarks: another Tg of two']",,C21H28N2O2 / C21H28N2O2 / C14H18N2O2 / C14H18N2O2,,,,,,,,,,,,,50,,340.46 / 340.46 / 246.31 / 246.31,P903004,15592-40-1-1,,C10H18N2O2,,,,,,,,,,,,,50,,198.26,P100002,15592-41-1-1,,,,,,,,,,,,,,,,,,,,,,,,,,,,,,,,,,,,,,,"Ellis, Thomas S. , Macromolecules , 24 , 13 , 3845-3852 (1991)"
BD000841,,Neat resin,"Melt blended in twin-screw extruder at 230-250C, 240rpm",,"Homogeneous morphology, no phase separation (SEM), miscible (DMA, single loss tangent peak)","poly(hexano-6-lactam)//poly[(hexane-1,6-diamine)-alt-(adipic acid)]",,Blend,,"Injection: 255C

Conditioning: Dried in vacuo at 150C for 8h

Shape of Test Piece: Test specimen",,36995-5-1-1,,,,"['Glass transition temp. ca 74.1 [C]', 'Method: DMA', 'Condition: Heating rate;5C/min &Frequency;10Hz&Single cantilever mode', 'Remarks: Temp. of tan(delta)max, taken from the Fig.6(b)']",,C6H11NO,,,,,,,,,,,,,,96,113.16,P100004,36995-1-1-1,,C12H22N2O2,,,,,,,,,,,,,,4,226.32,P100005,36995-2-1-1,,,,,,,,,,,,,,,,,,,,,,,,,,,,,,,,,,,,,,,"Wang, X. C.; Zheng, Q.; Yang, G. S. , Journal of Polymer Science, Part B: Polymer Physics , 45 , 10 , 1176-1186 (2007)"
BD000841,,Neat resin,"Melt blended in twin-screw extruder at 230-250C, 240rpm",,"Homogeneous morphology, no phase separation (SEM), miscible (DMA, single loss tangent peak)","poly(hexano-6-lactam)//poly[(hexane-1,6-diamine)-alt-(adipic acid)]",,Blend,,"Injection: 255C

Conditioning: Dried in vacuo at 150C for 8h

Shape of Test Piece: Test specimen",,36995-5-2-1,,,,"['Glass transition temp. ca 76.3 [C]', 'Method: DMA', 'Condition: Heating rate;5C/min &Frequency;10Hz&Single cantilever mode', 'Remarks: Temp. of tan(delta)max, taken from the Fig.6(b)']",,C6H11NO,,,,,,,,,,,,,,88,113.16,P100004,36995-1-1-1,,C12H22N2O2,,,,,,,,,,,,,,12,226.32,P100005,36995-2-1-1,,,,,,,,,,,,,,,,,,,,,,,,,,,,,,,,,,,,,,,"Wang, X. C.; Zheng, Q.; Yang, G. S. , Journal of Polymer Science, Part B: Polymer Physics , 45 , 10 , 1176-1186 (2007)"
BD000841,,Neat resin,"Melt blending, Brabender Plasticorder",,,"poly(hexano-6-lactam)//poly[(hexane-1,6-diamine)-alt-(adipic acid)]",,Blend,,,,79224-15-1-1,,,,"['Glass transition temp. 99 [C]', 'Method: DMA', 'Remarks: Obtained by tan delta']",,C6H11NO,,,,,,,,,,,,,90,,113.16,P100004,79224-13-1-1,,C12H22N2O2,,,,,,,,,,,,,10,,226.32,P100005,79224-14-1-1,,,,,,,,,,,,,,,,,,,,,,,,,,,,,,,,,,,,,,,"Ong, Eng Seong; Kim, Yunghoon; Williams, H. Leverne , Journal of Applied Polymer Science , 31 , 2 , 367-383 (1986)"
BD000843,,Neat resin,"Melt blending, Brabender Plasticorder",,,"poly(hexano-6-lactam)//poly[(hexane-1,6-diamine)-alt-(dodecanedioic acid)]",,Blend,,,,79224-9-1-1,,,,"['Glass transition temp. 92 [C]', 'Method: DMA', 'Remarks: Obtained by tan delta']",,C6H11NO,,,,,,,,,,,,,50,,113.16,P100004,79224-7-1-1,,C18H34N2O2,,,,,,,,,,,,,50,,310.47,P100010,79224-8-1-1,,,,,,,,,,,,,,,,,,,,,,,,,,,,,,,,,,,,,,,"Ong, Eng Seong; Kim, Yunghoon; Williams, H. Leverne , Journal of Applied Polymer Science , 31 , 2 , 367-383 (1986)"
BD000844,,Neat resin,"Melt blending, Brabender Plasticorder",,,poly(hexano-6-lactam)//poly(dodecano-12-lactam),,Blend,,,,79224-3-1-1,,,,"['Glass transition temp. 87 [C]', 'Method: DMA', 'Remarks: Obtained by tan delta']",,C6H11NO,,,,,,,,,,,,,50,,113.16,P100004,79224-1-1-1,,C12H23NO,,,,,,,,,,,,,50,,197.32,P100025,79224-2-1-1,,,,,,,,,,,,,,,,,,,,,,,,,,,,,,,,,,,,,,,"Ong, Eng Seong; Kim, Yunghoon; Williams, H. Leverne , Journal of Applied Polymer Science , 31 , 2 , 367-383 (1986)"
BD000845,,Neat resin,Blend performed by melt-mixing at 290C using twin-screw extruder,,,"poly(hexano-6-lactam)//poly{[benzene-1,3-bis(methylamine)]-alt-(adipic acid)}",,Blend,,"Injection: 290C

Annealing: 100C, 480C

Shape of Test Piece: Sheet

Remarks: t = 3mm",,14894-3-1-1,,,,"['Glass transition temp. ca 103.8 [C]', 'Method: DMA', 'Condition: Frequency; 6.28rad/s', 'Remarks: Tg determined from tan delta measurement, taken from the Fig.']",,C6H11NO,,,,,,,,,,,,,20,,113.16,P100004,14894-1-1-1,,C14H18N2O2,,,,,,,,,,,,,80,,246.31,P100101,14894-2-1-1,,,,,,,,,,,,,,,,,,,,,,,,,,,,,,,,,,,,,,,"Okumoto, Tadaoki; Matsuura, Motoshi; Koizumi, Jyunzi; Tsutsumi, Daisuke , Kobunshi Ronbunshu , 52 , 9 , 529-535 (1995)"
BD000845,,Neat resin,Blend performed by melt-mixing at 290C using twin-screw extruder,,,"poly(hexano-6-lactam)//poly{[benzene-1,3-bis(methylamine)]-alt-(adipic acid)}",,Blend,,"Injection: 290C

Annealing: 100C, 480C

Shape of Test Piece: Sheet

Remarks: t = 3mm",,14894-3-2-1,,,,"['Glass transition temp. ca 97.7 [C]', 'Method: DMA', 'Condition: Frequency; 6.28rad/s', 'Remarks: Tg determined from tan delta measurement, taken from the Fig.']",,C6H11NO,,,,,,,,,,,,,40,,113.16,P100004,14894-1-1-1,,C14H18N2O2,,,,,,,,,,,,,60,,246.31,P100101,14894-2-1-1,,,,,,,,,,,,,,,,,,,,,,,,,,,,,,,,,,,,,,,"Okumoto, Tadaoki; Matsuura, Motoshi; Koizumi, Jyunzi; Tsutsumi, Daisuke , Kobunshi Ronbunshu , 52 , 9 , 529-535 (1995)"
BD000845,,Neat resin,Blend performed by melt-mixing at 290C using twin-screw extruder,,,"poly(hexano-6-lactam)//poly{[benzene-1,3-bis(methylamine)]-alt-(adipic acid)}",,Blend,,"Injection: 290C

Annealing: 100C, 480C

Shape of Test Piece: Sheet

Remarks: t = 3mm",,14894-3-3-1,,,,"['Glass transition temp. ca 90.0 [C]', 'Method: DMA', 'Condition: Frequency; 6.28rad/s', 'Remarks: Tg determined from tan delta measurement, taken from the Fig.']",,C6H11NO,,,,,,,,,,,,,60,,113.16,P100004,14894-1-1-1,,C14H18N2O2,,,,,,,,,,,,,40,,246.31,P100101,14894-2-1-1,,,,,,,,,,,,,,,,,,,,,,,,,,,,,,,,,,,,,,,"Okumoto, Tadaoki; Matsuura, Motoshi; Koizumi, Jyunzi; Tsutsumi, Daisuke , Kobunshi Ronbunshu , 52 , 9 , 529-535 (1995)"
BD000845,,Neat resin,Blend performed by melt-mixing at 290C using twin-screw extruder,,,"poly(hexano-6-lactam)//poly{[benzene-1,3-bis(methylamine)]-alt-(adipic acid)}",,Blend,,"Injection: 290C

Annealing: 100C, 480C

Shape of Test Piece: Sheet

Remarks: t = 3mm",,14894-3-4-1,,,,"['Glass transition temp. ca 86.0 [C]', 'Method: DMA', 'Condition: Frequency; 6.28rad/s', 'Remarks: Tg determined from tan delta measurement, taken from the Fig.']",,C6H11NO,,,,,,,,,,,,,80,,113.16,P100004,14894-1-1-1,,C14H18N2O2,,,,,,,,,,,,,20,,246.31,P100101,14894-2-1-1,,,,,,,,,,,,,,,,,,,,,,,,,,,,,,,,,,,,,,,"Okumoto, Tadaoki; Matsuura, Motoshi; Koizumi, Jyunzi; Tsutsumi, Daisuke , Kobunshi Ronbunshu , 52 , 9 , 529-535 (1995)"
BD000846,,Neat resin,Soln. blending in 98%H2SO4,,,poly(hexano-6-lactam)//poly[(m-phenylenediamine)-alt-(isophthalic acid)],,Blend,,"Solvent casting&Compression: (Casting) from 98%H2SO4 soln. on a glass plate,then placed into a flowing water to precipitate and washed until free of acid,then dried under vacuum at 80C,(Compression) at 240C and cooled to RT

Annealing: Annealed at 210C for 1h in N2

Shape of Test Piece: Film",,13974-3-1-1,,,,"['Glass transition temp. 130 [C]', 'Method: DSC', 'Condition: Heating rate;20C/min&N2']",,C6H11NO,95,,,,,,,,,,,,,,113.16,P100004,13974-1-1-1,,C14H10N2O2,5,,,,,,,,,,,,,,238.24,P100126,13974-2-1-1,,,,,,,,,,,,,,,,,,,,,,,,,,,,,,,,,,,,,,,"Shu, Yao Chi; Lin, Ming Fung , SAMPE Journal , 29 , 5 , 28-39 (1993)"
BD000846,,Neat resin,Soln. blending in 98%H2SO4,,,poly(hexano-6-lactam)//poly[(m-phenylenediamine)-alt-(isophthalic acid)],,Blend,,"Solvent casting&Compression: (Casting) from 98%H2SO4 soln. on a glass plate,then placed into a flowing water to precipitate and washed until free of acid,then dried under vacuum at 80C,(Compression) at 240C and cooled to RT

Annealing: Annealed at 210C for 1h in N2

Shape of Test Piece: Film",,13974-3-2-1,,,,"['Glass transition temp. 134 [C]', 'Method: DSC', 'Condition: Heating rate;20C/min&N2']",,C6H11NO,90,,,,,,,,,,,,,,113.16,P100004,13974-1-1-1,,C14H10N2O2,10,,,,,,,,,,,,,,238.24,P100126,13974-2-1-1,,,,,,,,,,,,,,,,,,,,,,,,,,,,,,,,,,,,,,,"Shu, Yao Chi; Lin, Ming Fung , SAMPE Journal , 29 , 5 , 28-39 (1993)"
BD000846,,Neat resin,Soln. blending in 98%H2SO4,,,poly(hexano-6-lactam)//poly[(m-phenylenediamine)-alt-(isophthalic acid)],,Blend,,"Solvent casting&Compression: (Casting) from 98%H2SO4 soln. on a glass plate,then placed into a flowing water to precipitate and washed until free of acid,then dried under vacuum at 80C,(Compression) at 240C and cooled to RT

Annealing: Annealed at 210C for 1h in N2

Shape of Test Piece: Film",,13974-3-3-1,,,,"['Glass transition temp. 139 [C]', 'Method: DSC', 'Condition: Heating rate;20C/min&N2']",,C6H11NO,85,,,,,,,,,,,,,,113.16,P100004,13974-1-1-1,,C14H10N2O2,15,,,,,,,,,,,,,,238.24,P100126,13974-2-1-1,,,,,,,,,,,,,,,,,,,,,,,,,,,,,,,,,,,,,,,"Shu, Yao Chi; Lin, Ming Fung , SAMPE Journal , 29 , 5 , 28-39 (1993)"
BD000846,,Neat resin,Soln. blending in 98%H2SO4,,,poly(hexano-6-lactam)//poly[(m-phenylenediamine)-alt-(isophthalic acid)],,Blend,,"Solvent casting&Compression: (Casting) from 98%H2SO4 soln. on a glass plate,then placed into a flowing water to precipitate and washed until free of acid,then dried under vacuum at 80C,(Compression) at 240C and cooled to RT

Annealing: Annealed at 210C for 1h in N2

Shape of Test Piece: Film",,13974-3-4-1,,,,"['Glass transition temp. 140 [C]', 'Method: DSC', 'Condition: Heating rate;20C/min&N2']",,C6H11NO,80,,,,,,,,,,,,,,113.16,P100004,13974-1-1-1,,C14H10N2O2,20,,,,,,,,,,,,,,238.24,P100126,13974-2-1-1,,,,,,,,,,,,,,,,,,,,,,,,,,,,,,,,,,,,,,,"Shu, Yao Chi; Lin, Ming Fung , SAMPE Journal , 29 , 5 , 28-39 (1993)"
BD000846,,Neat resin,"Soln. blending in 98% H2SO4, soln. cast on a glass plate and dipped into H2O, pptd. blend washed throughly with water, dried at 80C",,,poly(hexano-6-lactam)//poly[(m-phenylenediamine)-alt-(isophthalic acid)],,Blend,,,N6 supplied by Formosa Chem. & Fiber Corp.,12662-3-1-1,,,,"['Glass transition temp. 130 [C]', 'Method: DSC', 'Condition: Heating rate;20C/min & N2']",,C6H11NO,,,,,,,,,,,,,,95,113.16,P100004,12662-1-1-1,,C14H10N2O2,,,,,,,,,,,,,,5,238.24,P100126,12662-2-1-1,,,,,,,,,,,,,,,,,,,,,,,,,,,,,,,,,,,,,,,"Wang, Huei Hsiung; Lin, Ming Fung , Journal of Applied Polymer Science , 43 , 2 , 259-269 (1991)"
BD000846,,Neat resin,"Soln. blending in 98% H2SO4, soln. cast on a glass plate and dipped into H2O, pptd. blend washed throughly with water, dried at 80C",,,poly(hexano-6-lactam)//poly[(m-phenylenediamine)-alt-(isophthalic acid)],,Blend,,,N6 supplied by Formosa Chem. & Fiber Corp.,12662-3-2-1,,,,"['Glass transition temp. 134 [C]', 'Method: DSC', 'Condition: Heating rate;20C/min & N2']",,C6H11NO,,,,,,,,,,,,,,90,113.16,P100004,12662-1-1-1,,C14H10N2O2,,,,,,,,,,,,,,10,238.24,P100126,12662-2-1-1,,,,,,,,,,,,,,,,,,,,,,,,,,,,,,,,,,,,,,,"Wang, Huei Hsiung; Lin, Ming Fung , Journal of Applied Polymer Science , 43 , 2 , 259-269 (1991)"
BD000846,,Neat resin,"Soln. blending in 98% H2SO4, soln. cast on a glass plate and dipped into H2O, pptd. blend washed throughly with water, dried at 80C",,,poly(hexano-6-lactam)//poly[(m-phenylenediamine)-alt-(isophthalic acid)],,Blend,,,N6 supplied by Formosa Chem. & Fiber Corp.,12662-3-3-1,,,,"['Glass transition temp. 140 [C]', 'Method: DSC', 'Condition: Heating rate;20C/min & N2']",,C6H11NO,,,,,,,,,,,,,,80,113.16,P100004,12662-1-1-1,,C14H10N2O2,,,,,,,,,,,,,,20,238.24,P100126,12662-2-1-1,,,,,,,,,,,,,,,,,,,,,,,,,,,,,,,,,,,,,,,"Wang, Huei Hsiung; Lin, Ming Fung , Journal of Applied Polymer Science , 43 , 2 , 259-269 (1991)"
BD000848,,Neat resin,"disolved in 98% formic acid, precipitated by addition into water",,,"poly(hexano-6-lactam)//poly(2,2,4-trimethylhexamethylene terephthalamide)",,Blend,,"Compression

Shape of Test Piece: Film",,15590-3-1-1,,['98% formic acid'],,"['Glass transition temp. ca 59 [C]', 'Method: DSC', 'Condition: Heating rate; 10C/min', 'Remarks: Taken from the Fig.']",,C6H11NO,,,,,,,,,,,,,22,,113.16,P100004,15590-1-1-1,,C17H24N2O2,,,,,,,,,,,,,78,,288.38,P100141,15590-2-1-1,,,,,,,,,,,,,,,,,,,,,,,,,,,,,,,,,,,,,,,"Ellis, T. S. , Polymer , 29 , 11 , 2015-2026 (1988)"
BD000848,,Neat resin,"disolved in 98% formic acid, precipitated by addition into water",,,"poly(hexano-6-lactam)//poly(2,2,4-trimethylhexamethylene terephthalamide)",,Blend,,"Compression

Shape of Test Piece: Film",,15590-3-2-1,,['98% formic acid'],,"['Glass transition temp. ca 79 [C]', 'Method: DSC', 'Condition: Heating rate; 10C/min', 'Remarks: Taken from the Fig.']",,C6H11NO,,,,,,,,,,,,,40,,113.16,P100004,15590-1-1-1,,C17H24N2O2,,,,,,,,,,,,,60,,288.38,P100141,15590-2-1-1,,,,,,,,,,,,,,,,,,,,,,,,,,,,,,,,,,,,,,,"Ellis, T. S. , Polymer , 29 , 11 , 2015-2026 (1988)"
BD000848,,Neat resin,"disolved in 98% formic acid, precipitated by addition into water",,,"poly(hexano-6-lactam)//poly(2,2,4-trimethylhexamethylene terephthalamide)",,Blend,,"Compression

Shape of Test Piece: Film",,15590-3-3-1,,['98% formic acid'],,"['Glass transition temp. ca 97 [C]', 'Method: DSC', 'Condition: Heating rate; 10C/min', 'Remarks: Taken from the Fig.']",,C6H11NO,,,,,,,,,,,,,60,,113.16,P100004,15590-1-1-1,,C17H24N2O2,,,,,,,,,,,,,40,,288.38,P100141,15590-2-1-1,,,,,,,,,,,,,,,,,,,,,,,,,,,,,,,,,,,,,,,"Ellis, T. S. , Polymer , 29 , 11 , 2015-2026 (1988)"
BD000848,,Neat resin,"disolved in 98% formic acid, precipitated by addition into water",,,"poly(hexano-6-lactam)//poly(2,2,4-trimethylhexamethylene terephthalamide)",,Blend,,"Compression

Shape of Test Piece: Film",,15590-3-4-1,,['98% formic acid'],,"['Glass transition temp. ca 124 [C]', 'Method: DSC', 'Condition: Heating rate; 10C/min', 'Remarks: Taken from the Fig.']",,C6H11NO,,,,,,,,,,,,,80,,113.16,P100004,15590-1-1-1,,C17H24N2O2,,,,,,,,,,,,,20,,288.38,P100141,15590-2-1-1,,,,,,,,,,,,,,,,,,,,,,,,,,,,,,,,,,,,,,,"Ellis, T. S. , Polymer , 29 , 11 , 2015-2026 (1988)"
BD000852,,Neat resin,"Melt blend by compact mixing machine developed in the laboratory, 250C, 80rpm, 10min",,,poly(hexano-6-lactam)//poly(bisphenol A carbonate),,Blend,,"Shape of Test Piece: Sheet

Remarks: l = 50mm, w = 5mm, t = 3mm",,00279-3-1-1,,,,"['Glass transition temp. 155 [C]', 'Method: DMA', 'Condition: Heating rate; 2C/min, Frequency; 10Hz', 'Remarks: Tg for PC phase, obtained from tan delta peak']",,C6H11NO,,,,,,,,,,,,,75,,113.16,P100004,00279-1-1-1,,C16H14O3,,,,,,,,,,,,,25,,254.28,P150011,00279-2-1-1,,,,,,,,,,,,,,,,,,,,,,,,,,,,,,,,,,,,,,,"Horiuchi, S.; Matchariyakul, N.; Yase, K.; Kitano, T.; Choi, H. K.; Lee, Y. M. , Polymer , 37 , 14 , 3065-3078 (1996)"
BD000852,,Neat resin,"Melt blend by compact mixing machine developed in the laboratory, 250C, 80rpm, 10min",,,poly(hexano-6-lactam)//poly(bisphenol A carbonate),,Blend,,"Shape of Test Piece: Sheet

Remarks: l = 50mm, w = 5mm, t = 3mm",,00279-3-2-1,,,,"['Glass transition temp. 162 [C]', 'Method: DMA', 'Condition: Heating rate; 2C/min, Frequency; 10Hz', 'Remarks: Tg for PC phase, obtained from tan delta peak']",,C6H11NO,,,,,,,,,,,,,50,,113.16,P100004,00279-1-1-1,,C16H14O3,,,,,,,,,,,,,50,,254.28,P150011,00279-2-1-1,,,,,,,,,,,,,,,,,,,,,,,,,,,,,,,,,,,,,,,"Horiuchi, S.; Matchariyakul, N.; Yase, K.; Kitano, T.; Choi, H. K.; Lee, Y. M. , Polymer , 37 , 14 , 3065-3078 (1996)"
BD000852,,Neat resin,"Melt blend by compact mixing machine developed in the laboratory, 250C, 80rpm, 10min",,,poly(hexano-6-lactam)//poly(bisphenol A carbonate),,Blend,,"Shape of Test Piece: Sheet

Remarks: l = 50mm, w = 5mm, t = 3mm",,00279-3-3-1,,,,"['Glass transition temp. 159 [C]', 'Method: DMA', 'Condition: Heating rate; 2C/min, Frequency; 10Hz', 'Remarks: Tg for PC phase, obtained from tan delta peak']",,C6H11NO,,,,,,,,,,,,,25,,113.16,P100004,00279-1-1-1,,C16H14O3,,,,,,,,,,,,,75,,254.28,P150011,00279-2-1-1,,,,,,,,,,,,,,,,,,,,,,,,,,,,,,,,,,,,,,,"Horiuchi, S.; Matchariyakul, N.; Yase, K.; Kitano, T.; Choi, H. K.; Lee, Y. M. , Polymer , 37 , 14 , 3065-3078 (1996)"
BD000853,,Neat resin,"Melt blend by compact mixing machine developed in the laboratory, 250C, 80rpm, 10min",,,poly(hexano-6-lactam)//poly(bisphenol A carbonate)//{polystyrene-block-poly[ethene-co-(1-butene)]-block-polystyrene}-graft-poly(maleic anhydride),,Blend,,"Shape of Test Piece: Sheet

Remarks: l = 50mm, w = 5mm, t = 3mm",,00279-7-1-1,,,,"['Glass transition temp. 64 [C]', 'Method: DMA', 'Condition: Heating rate; 2C/min, Frequency; 10Hz', 'Remarks: Tg for PA phase, obtained from tan delta peak']",,C6H11NO,,,,,,,,,,,,,100,,113.16,P100004,00279-4-1-1,,C16H14O3,,,,,,,,,,,,,0,,254.28,P150011,00279-5-1-1,,C4H8 / C4H2O3 / C8H8 / C8H8 / C4H8,,,,,,,,,,,,,10,,56.11 / 98.06 / 104.15 / 104.15 / 56.11,P900352,00279-6-1-1,,,,,,,,,,,,,,,,,,,,"Horiuchi, S.; Matchariyakul, N.; Yase, K.; Kitano, T.; Choi, H. K.; Lee, Y. M. , Polymer , 37 , 14 , 3065-3078 (1996)"
BD000853,,Neat resin,"Melt blend by compact mixing machine developed in the laboratory, 250C, 80rpm, 10min",,,poly(hexano-6-lactam)//poly(bisphenol A carbonate)//{polystyrene-block-poly[ethene-co-(1-butene)]-block-polystyrene}-graft-poly(maleic anhydride),,Blend,,"Shape of Test Piece: Sheet

Remarks: l = 50mm, w = 5mm, t = 3mm",,00279-7-2-1,,,,"['Glass transition temp. 155 [C]', 'Method: DMA', 'Condition: Heating rate; 2C/min, Frequency; 10Hz', 'Remarks: Tg for PC phase, obtained from tan delta peak']",,C6H11NO,,,,,,,,,,,,,75,,113.16,P100004,00279-4-1-1,,C16H14O3,,,,,,,,,,,,,25,,254.28,P150011,00279-5-1-1,,C4H8 / C4H2O3 / C8H8 / C8H8 / C4H8,,,,,,,,,,,,,15,,56.11 / 98.06 / 104.15 / 104.15 / 56.11,P900352,00279-6-1-1,,,,,,,,,,,,,,,,,,,,"Horiuchi, S.; Matchariyakul, N.; Yase, K.; Kitano, T.; Choi, H. K.; Lee, Y. M. , Polymer , 37 , 14 , 3065-3078 (1996)"
BD000853,,Neat resin,"Melt blend by compact mixing machine developed in the laboratory, 250C, 80rpm, 10min",,,poly(hexano-6-lactam)//poly(bisphenol A carbonate)//{polystyrene-block-poly[ethene-co-(1-butene)]-block-polystyrene}-graft-poly(maleic anhydride),,Blend,,"Shape of Test Piece: Sheet

Remarks: l = 50mm, w = 5mm, t = 3mm",,00279-7-3-1,,,,"['Glass transition temp. 161 [C]', 'Method: DMA', 'Condition: Heating rate; 2C/min, Frequency; 10Hz', 'Remarks: Tg for PC phase, obtained from tan delta peak']",,C6H11NO,,,,,,,,,,,,,50,,113.16,P100004,00279-4-1-1,,C16H14O3,,,,,,,,,,,,,50,,254.28,P150011,00279-5-1-1,,C4H8 / C4H2O3 / C8H8 / C8H8 / C4H8,,,,,,,,,,,,,10,,56.11 / 98.06 / 104.15 / 104.15 / 56.11,P900352,00279-6-1-1,,,,,,,,,,,,,,,,,,,,"Horiuchi, S.; Matchariyakul, N.; Yase, K.; Kitano, T.; Choi, H. K.; Lee, Y. M. , Polymer , 37 , 14 , 3065-3078 (1996)"
BD000853,,Neat resin,"Melt blend by compact mixing machine developed in the laboratory, 250C, 80rpm, 10min",,,poly(hexano-6-lactam)//poly(bisphenol A carbonate)//{polystyrene-block-poly[ethene-co-(1-butene)]-block-polystyrene}-graft-poly(maleic anhydride),,Blend,,"Shape of Test Piece: Sheet

Remarks: l = 50mm, w = 5mm, t = 3mm",,00279-7-4-1,,,,"['Glass transition temp. 159 [C]', 'Method: DMA', 'Condition: Heating rate; 2C/min, Frequency; 10Hz', 'Remarks: Tg for PC phase, obtained from tan delta peak']",,C6H11NO,,,,,,,,,,,,,25,,113.16,P100004,00279-4-1-1,,C16H14O3,,,,,,,,,,,,,75,,254.28,P150011,00279-5-1-1,,C4H8 / C4H2O3 / C8H8 / C8H8 / C4H8,,,,,,,,,,,,,10,,56.11 / 98.06 / 104.15 / 104.15 / 56.11,P900352,00279-6-1-1,,,,,,,,,,,,,,,,,,,,"Horiuchi, S.; Matchariyakul, N.; Yase, K.; Kitano, T.; Choi, H. K.; Lee, Y. M. , Polymer , 37 , 14 , 3065-3078 (1996)"
BD000853,,Neat resin,"Melt blend by compact mixing machine developed in the laboratory, 250C, 80rpm, 10min",,,poly(hexano-6-lactam)//poly(bisphenol A carbonate)//{polystyrene-block-poly[ethene-co-(1-butene)]-block-polystyrene}-graft-poly(maleic anhydride),,Blend,,"Shape of Test Piece: Sheet
