Repository: williamschertzer/webScraper

File: glass_transition_temp.csv (part 23 of 62)
Remarks: l = 50mm, w = 5mm, t = 3mm",,00279-7-5-1,,,,"['Glass transition temp. 164 [C]', 'Method: DMA', 'Condition: Heating rate; 2C/min, Frequency; 10Hz', 'Remarks: Tg for PC phase, obtained from tan delta peak']",,C6H11NO,,,,,,,,,,,,,0,,113.16,P100004,00279-4-1-1,,C16H14O3,,,,,,,,,,,,,100,,254.28,P150011,00279-5-1-1,,C4H8 / C4H2O3 / C8H8 / C8H8 / C4H8,,,,,,,,,,,,,10,,56.11 / 98.06 / 104.15 / 104.15 / 56.11,P900352,00279-6-1-1,,,,,,,,,,,,,,,,,,,,"Horiuchi, S.; Matchariyakul, N.; Yase, K.; Kitano, T.; Choi, H. K.; Lee, Y. M. , Polymer , 37 , 14 , 3065-3078 (1996)"
BD000856,"linear,Thermoplastic",Neat resin,Soln. blending (CHCl3),,,poly(hexano-6-lactam)//poly(epichlorohydrin-alt-aniline),,Blend,,"Solvent casting: CHCl3

Quenching: Quenched from 130C to -70C (after first heating for DSC measurement)

Shape of Test Piece: Film",,75182-5-1-1,,,,"['Glass transition temp. -65 [C]', 'Remarks: Cited from Q.Guo, Makromol. Chem., 191, 2639 (1990)']",,C9H11NO,,,,,,,,,,,,,,0,149.19,P460184,75182-1-1-1,,C6H11NO,,,,,,,,,,,,,,100,113.16,P100004,75182-2-1-1,,,,,,,,,,,,,,,,,,,,,,,,,,,,,,,,,,,,,,,"Guo, Qipeng; Zheng, Sixun; Li, Jin; Mi, Yongli , Journal of Polymer Science, Part A: Polymer Chemistry , 35 , 2 , 211-218 (1997)"
BD000856,"linear,Thermoplastic",Neat resin,Soln. blending (CHCl3),,,poly(hexano-6-lactam)//poly(epichlorohydrin-alt-aniline),,Blend,,"Solvent casting: CHCl3

Quenching: Quenched from 130C to -70C (after first heating for DSC measurement)

Shape of Test Piece: Film",,75182-5-2-1,,,,"['Glass transition temp. -34 [C]', 'Method: DSC', 'Condition: Heating rate;20C/min & Second heating', 'Remarks: Midpoint of transition']",,C9H11NO,,,,,,,,,,,,,,10,149.19,P460184,75182-1-1-1,,C6H11NO,,,,,,,,,,,,,,90,113.16,P100004,75182-2-1-1,,,,,,,,,,,,,,,,,,,,,,,,,,,,,,,,,,,,,,,"Guo, Qipeng; Zheng, Sixun; Li, Jin; Mi, Yongli , Journal of Polymer Science, Part A: Polymer Chemistry , 35 , 2 , 211-218 (1997)"
BD000856,"linear,Thermoplastic",Neat resin,Soln. blending (CHCl3),,,poly(hexano-6-lactam)//poly(epichlorohydrin-alt-aniline),,Blend,,"Solvent casting: CHCl3

Quenching: Quenched from 130C to -70C (after first heating for DSC measurement)

Shape of Test Piece: Film",,75182-5-3-1,,,,"['Glass transition temp. -23 [C]', 'Method: DSC', 'Condition: Heating rate;20C/min & Second heating', 'Remarks: Midpoint of transition']",,C9H11NO,,,,,,,,,,,,,,20,149.19,P460184,75182-1-1-1,,C6H11NO,,,,,,,,,,,,,,80,113.16,P100004,75182-2-1-1,,,,,,,,,,,,,,,,,,,,,,,,,,,,,,,,,,,,,,,"Guo, Qipeng; Zheng, Sixun; Li, Jin; Mi, Yongli , Journal of Polymer Science, Part A: Polymer Chemistry , 35 , 2 , 211-218 (1997)"
BD000856,"linear,Thermoplastic",Neat resin,Soln. blending (CHCl3),,,poly(hexano-6-lactam)//poly(epichlorohydrin-alt-aniline),,Blend,,"Solvent casting: CHCl3

Quenching: Quenched from 130C to -70C (after first heating for DSC measurement)

Shape of Test Piece: Film",,75182-5-4-1,,,,"['Glass transition temp. -46 [C]', 'Method: DSC', 'Condition: Heating rate;20C/min & Second heating', 'Remarks: Midpoint of transition']",,C9H11NO,,,,,,,,,,,,,,30,149.19,P460184,75182-1-1-1,,C6H11NO,,,,,,,,,,,,,,70,113.16,P100004,75182-2-1-1,,,,,,,,,,,,,,,,,,,,,,,,,,,,,,,,,,,,,,,"Guo, Qipeng; Zheng, Sixun; Li, Jin; Mi, Yongli , Journal of Polymer Science, Part A: Polymer Chemistry , 35 , 2 , 211-218 (1997)"
BD000856,"linear,Thermoplastic",Neat resin,Soln. blending (CHCl3),,,poly(hexano-6-lactam)//poly(epichlorohydrin-alt-aniline),,Blend,,"Solvent casting: CHCl3

Quenching: Quenched from 130C to -70C (after first heating for DSC measurement)

Shape of Test Piece: Film",,75182-5-5-1,,,,"['Glass transition temp. -19 [C]', 'Method: DSC', 'Condition: Heating rate;20C/min & Second heating', 'Remarks: Midpoint of transition']",,C9H11NO,,,,,,,,,,,,,,40,149.19,P460184,75182-1-1-1,,C6H11NO,,,,,,,,,,,,,,60,113.16,P100004,75182-2-1-1,,,,,,,,,,,,,,,,,,,,,,,,,,,,,,,,,,,,,,,"Guo, Qipeng; Zheng, Sixun; Li, Jin; Mi, Yongli , Journal of Polymer Science, Part A: Polymer Chemistry , 35 , 2 , 211-218 (1997)"
BD000856,"linear,Thermoplastic",Neat resin,Soln. blending (CHCl3),,,poly(hexano-6-lactam)//poly(epichlorohydrin-alt-aniline),,Blend,,"Solvent casting: CHCl3

Quenching: Quenched from 130C to -70C (after first heating for DSC measurement)

Shape of Test Piece: Film",,75182-5-6-1,,,,"['Glass transition temp. -20 [C]', 'Method: DSC', 'Condition: Heating rate;20C/min & Second heating', 'Remarks: Midpoint of transition']",,C9H11NO,,,,,,,,,,,,,,50,149.19,P460184,75182-1-1-1,,C6H11NO,,,,,,,,,,,,,,50,113.16,P100004,75182-2-1-1,,,,,,,,,,,,,,,,,,,,,,,,,,,,,,,,,,,,,,,"Guo, Qipeng; Zheng, Sixun; Li, Jin; Mi, Yongli , Journal of Polymer Science, Part A: Polymer Chemistry , 35 , 2 , 211-218 (1997)"
BD000856,"linear,Thermoplastic",Neat resin,Soln. blending (CHCl3),,,poly(hexano-6-lactam)//poly(epichlorohydrin-alt-aniline),,Blend,,"Solvent casting: CHCl3

Quenching: Quenched from 130C to -70C (after first heating for DSC measurement)

Shape of Test Piece: Film",,75182-5-7-1,,,,"['Glass transition temp. 19 [C]', 'Method: DSC', 'Condition: Heating rate;20C/min & Second heating', 'Remarks: Midpoint of transition']",,C9H11NO,,,,,,,,,,,,,,70,149.19,P460184,75182-1-1-1,,C6H11NO,,,,,,,,,,,,,,30,113.16,P100004,75182-2-1-1,,,,,,,,,,,,,,,,,,,,,,,,,,,,,,,,,,,,,,,"Guo, Qipeng; Zheng, Sixun; Li, Jin; Mi, Yongli , Journal of Polymer Science, Part A: Polymer Chemistry , 35 , 2 , 211-218 (1997)"
BD000856,"linear,Thermoplastic",Neat resin,Soln. blending (CHCl3),,,poly(hexano-6-lactam)//poly(epichlorohydrin-alt-aniline),,Blend,,"Solvent casting: CHCl3

Quenching: Quenched from 130C to -70C (after first heating for DSC measurement)

Shape of Test Piece: Film",,75182-5-8-1,,,,"['Glass transition temp. 44 [C]', 'Method: DSC', 'Condition: Heating rate;20C/min & Second heating', 'Remarks: Midpoint of transition']",,C9H11NO,,,,,,,,,,,,,,90,149.19,P460184,75182-1-1-1,,C6H11NO,,,,,,,,,,,,,,10,113.16,P100004,75182-2-1-1,,,,,,,,,,,,,,,,,,,,,,,,,,,,,,,,,,,,,,,"Guo, Qipeng; Zheng, Sixun; Li, Jin; Mi, Yongli , Journal of Polymer Science, Part A: Polymer Chemistry , 35 , 2 , 211-218 (1997)"
BD000856,"linear,Thermoplastic",Neat resin,Soln. blending (CHCl3),,,poly(hexano-6-lactam)//poly(epichlorohydrin-alt-aniline),,Blend,,"Solvent casting: CHCl3

Quenching: Quenched from 130C to -70C (after first heating for DSC measurement)

Shape of Test Piece: Film",,75182-5-9-1,,,,"['Glass transition temp. 70 [C]', 'Method: DSC', 'Condition: Heating rate;20C/min & Second heating', 'Remarks: Midpoint of transition']",,C9H11NO,,,,,,,,,,,,,,100,149.19,P460184,75182-1-1-1,,C6H11NO,,,,,,,,,,,,,,0,113.16,P100004,75182-2-1-1,,,,,,,,,,,,,,,,,,,,,,,,,,,,,,,,,,,,,,,"Guo, Qipeng; Zheng, Sixun; Li, Jin; Mi, Yongli , Journal of Polymer Science, Part A: Polymer Chemistry , 35 , 2 , 211-218 (1997)"
BD000857,Thermoplastic,Neat resin,,,Immiscible but compatible (above-additive behavior of sp. free vol. for blend),poly(hexano-6-lactam)//poly[(methyl methacrylate)-co-(butyl acrylate)],,Blend,,,,28766-3-1-1,,,,"['Glass transition temp. 283.0 [K]', 'Method: PALS (positron annihilation life time spectra) measurement']",,C6H11NO,,,,,,,,,,,,,,85,113.16,P100004,28766-1-1-1,,C5H8O2 / C7H12O2,,,,,,,,,,,,,,15,100.12 / 128.17,P900008,28766-2-1-1,,,,,,,,,,,,,,,,,,,,,,,,,,,,,,,,,,,,,,,"Debowska, M.; Piglowski, J.; Suzuki, T.; Rudzinska-Girulska, J.; Slusarczyk, Cz.; Binias, W. , Materials Science Forum , 445-446 , Positron Annihilation , 277-279 (2004)"
BD000857,Thermoplastic,Neat resin,,,Immiscible but compatible (above-additive behavior of sp. free vol. for blend),poly(hexano-6-lactam)//poly[(methyl methacrylate)-co-(butyl acrylate)],,Blend,,,,28766-3-2-1,,,,"['Glass transition temp. 281.5 [K]', 'Method: PALS (positron annihilation life time spectra) measurement']",,C6H11NO,,,,,,,,,,,,,,75,113.16,P100004,28766-1-1-1,,C5H8O2 / C7H12O2,,,,,,,,,,,,,,25,100.12 / 128.17,P900008,28766-2-1-1,,,,,,,,,,,,,,,,,,,,,,,,,,,,,,,,,,,,,,,"Debowska, M.; Piglowski, J.; Suzuki, T.; Rudzinska-Girulska, J.; Slusarczyk, Cz.; Binias, W. , Materials Science Forum , 445-446 , Positron Annihilation , 277-279 (2004)"
BD000864,"Thermoplastic,Crystal",Neat resin,"N6 blended with TLCP in conical counter-rotating twin-screw extruder at 240-280C, 40rpm",,"TLCP particle mainly in the form of spheres, number-av. and vol.-av. diameter of droplets (Dn and Dv);2.04 and 2.75nm, resp.;SEM",poly(hexano-6-lactam)//poly[(4-hydroxybenzoic acid)-co-(6-hydroxy-2-naphthoic acid)],,Blend,,"Injection: 240C

Shape of Test Piece: Plaque

Remarks: 15*15*2mm",organophilic montmorillonite (OMMT) unloaded,30571-7-1-1,,,,"['Glass transition temp. 70 [C]', 'Method: DMA', 'Condition: Heating rate;5C/min & Frequency;1Hz & three-point bending mode', 'Remarks: Temp. of tan(delta)max']",,C6H11NO,,,,,,,,,,,,,,80,113.16,P100004,30571-1-1-1,,C7H4O2 / C11H6O2,,,,,,,,,,,,,,20,120.11 / 170.161,P900344,30571-6-1-1,,,,,,,,,,,,,,,,,,,,,,,,,,,,,,,,,,,,,,,"Zhang, Baoqing; Ding, Yanfen; Chen, Peng; Liu, Chenyang; Zhang, Jun; He, Jiasong; Hu, Guo-Hua , Polymer , 46 , 14 , 5385-5395 (2005)"
BD000869,,Neat resin,"Coprecipitation method; from trifluoroethanol/methylene chloride(3/2,v/v) soln. into diethyl ether",,Phase behavior; miscible,"poly[(hexane-1,6-diamine)-alt-(adipic acid)]//poly[(hexane-1,6-diamine)-alt-(isophthalic acid)]",['diethyl ether'],Blend,,,,15592-96-1-1,,,,"['Glass transition temp. 70 [C]', 'Method: DSC', 'Condition: Heating rate; 10C/min']",,C12H22N2O2,,,,,,,,,,,,,50,,226.32,P100005,15592-94-1-1,,C14H18N2O2,,,,,,,,,,,,,50,,246.31,P100069,15592-95-1-1,,,,,,,,,,,,,,,,,,,,,,,,,,,,,,,,,,,,,,,"Ellis, Thomas S. , Macromolecules , 24 , 13 , 3845-3852 (1991)"
BD000871,"Thermoplastic,Crystal",Neat resin,"[Mechanical blending] Mixed in internal mixer at 320C, 60rpm for ca.10min, then rapidly cooled to RT",,"Partially miscible, phase-separated with small spherical domains (particle size;0.44micron, vol. fraction of domain;0.025);SEM","poly[(hexane-1,6-diamine)-alt-(adipic acid)]//poly((m-phenylenediamine)-alt-{5,5'-[(1-methylethane-1,1-diyl)bis(4,1-phenyleneoxy)]bis(isobenzofuran-1,3-dione)})",,Blend,,"Compression

Shape of Test Piece: Sheet

Remarks: 40*12*2mm (DMA)",,14829-3-1-1,,,,"['Glass transition temp. ca 80 [C]', 'Method: DMA', 'Condition: Heating rate;3C/min & Frequency;1Hz & N2', 'Remarks: Tg1 (nylon 66), Tg2 (PEI) at ca.228C, temp. at tan(delta)max., taken from the Fig.4 and 5', 'Related Info.(Transition temp.): Beta, gamma and iota transition at -54, -130 and 213C, resp.']",,C12H22N2O2,,,,,,,,,,,,,,90,226.32,P100005,14829-1-1-1,,C37H24N2O6,,,,,,,,,,,,,,10,592.6,P130197,14829-2-1-1,,,,,,,,,,,,,,,,,,,,,,,,,,,,,,,,,,,,,,,"Choi, Kil-Yeong; Lee, Sung-Goo; Lee, Jae Heung; Liu, JingJiang , Polymer Engineering and Science , 35 , 20 , 1643-1651 (1995)"
BD000871,"Thermoplastic,Crystal",Neat resin,"[Mechanical blending] Mixed in internal mixer at 320C, 60rpm for ca.10min, then rapidly cooled to RT",,"Partially miscible, phase-separated with small spherical domains (particle size;0.58micron, vol. fraction of domain;0.15);SEM","poly[(hexane-1,6-diamine)-alt-(adipic acid)]//poly((m-phenylenediamine)-alt-{5,5'-[(1-methylethane-1,1-diyl)bis(4,1-phenyleneoxy)]bis(isobenzofuran-1,3-dione)})",,Blend,,"Compression

Shape of Test Piece: Sheet

Remarks: 40*12*2mm (DMA)",,14829-3-2-1,,,,"['Glass transition temp. ca 83 [C]', 'Method: DMA', 'Condition: Heating rate;3C/min & Frequency;1Hz & N2', 'Remarks: Tg1 (nylon 66), Tg2 (PEI) at ca.228C, temp. at tan(delta)max., taken from the Fig.4 and 5', 'Related Info.(Transition temp.): Beta, gamma and iota transition at -52, -132 and 213C, resp.']",,C12H22N2O2,,,,,,,,,,,,,,75,226.32,P100005,14829-1-1-1,,C37H24N2O6,,,,,,,,,,,,,,25,592.6,P130197,14829-2-1-1,,,,,,,,,,,,,,,,,,,,,,,,,,,,,,,,,,,,,,,"Choi, Kil-Yeong; Lee, Sung-Goo; Lee, Jae Heung; Liu, JingJiang , Polymer Engineering and Science , 35 , 20 , 1643-1651 (1995)"
BD000871,"Thermoplastic,Crystal",Neat resin,"[Mechanical blending] Mixed in internal mixer at 320C, 60rpm for ca.10min, then rapidly cooled to RT",,"Partially miscible, phase-separated with small spherical domains (particle size;0.64micron, vol. fraction of domain;0.32);SEM","poly[(hexane-1,6-diamine)-alt-(adipic acid)]//poly((m-phenylenediamine)-alt-{5,5'-[(1-methylethane-1,1-diyl)bis(4,1-phenyleneoxy)]bis(isobenzofuran-1,3-dione)})",,Blend,,"Compression

Shape of Test Piece: Sheet

Remarks: 40*12*2mm (DMA)",,14829-3-3-1,,,,"['Glass transition temp. ca 83 [C]', 'Method: DMA', 'Condition: Heating rate;3C/min & Frequency;1Hz & N2', 'Remarks: Tg1 (nylon 66), Tg2 (PEI) at ca.228C, temp. at tan(delta)max., taken from the Fig.4 and 5', 'Related Info.(Transition temp.): Beta, gamma and iota transition at -51, -134 and 213C, resp.']",,C12H22N2O2,,,,,,,,,,,,,,50,226.32,P100005,14829-1-1-1,,C37H24N2O6,,,,,,,,,,,,,,50,592.6,P130197,14829-2-1-1,,,,,,,,,,,,,,,,,,,,,,,,,,,,,,,,,,,,,,,"Choi, Kil-Yeong; Lee, Sung-Goo; Lee, Jae Heung; Liu, JingJiang , Polymer Engineering and Science , 35 , 20 , 1643-1651 (1995)"
BD000871,"Thermoplastic,Crystal",Neat resin,"[Mechanical blending] Mixed in internal mixer at 320C, 60rpm for ca.10min, then rapidly cooled to RT",,"Partially miscible, phase-separated with small spherical domains (particle size;0.49micron, vol. fraction of domain;0.14);SEM","poly[(hexane-1,6-diamine)-alt-(adipic acid)]//poly((m-phenylenediamine)-alt-{5,5'-[(1-methylethane-1,1-diyl)bis(4,1-phenyleneoxy)]bis(isobenzofuran-1,3-dione)})",,Blend,,"Compression

Shape of Test Piece: Sheet

Remarks: 40*12*2mm (DMA)",,14829-3-5-1,,,,"['Glass transition temp. ca 228 [C]', 'Method: DMA', 'Condition: Heating rate;3C/min & Frequency;1Hz & N2', 'Remarks: Tg2 (PEI), temp. at tan(delta)max., taken from the Fig.4 and 5', ""Related Info.(Transition temp.): Beta' and gamma' transition at 79 and -78C, resp.""]",,C12H22N2O2,,,,,,,,,,,,,,10,226.32,P100005,14829-1-1-1,,C37H24N2O6,,,,,,,,,,,,,,90,592.6,P130197,14829-2-1-1,,,,,,,,,,,,,,,,,,,,,,,,,,,,,,,,,,,,,,,"Choi, Kil-Yeong; Lee, Sung-Goo; Lee, Jae Heung; Liu, JingJiang , Polymer Engineering and Science , 35 , 20 , 1643-1651 (1995)"
BD000871,"linear,Thermoplastic,Crystal",Neat resin,"Melt mixed in internal mixer,300C,10min,60rpm,sample removed hot from mixer,rapidly cooled to RT,stored in desiccator",,,"poly[(hexane-1,6-diamine)-alt-(adipic acid)]//poly((m-phenylenediamine)-alt-{5,5'-[(1-methylethane-1,1-diyl)bis(4,1-phenyleneoxy)]bis(isobenzofuran-1,3-dione)})",,Blend,Post-treatment: Sample code PEI5,,,20928-3-1-1,,,,"['Glass transition temp. 78 [C]', 'Method: DSC', 'Condition: N2 atm.']",,C12H22N2O2,,,,,,,,,,,,,,96,226.32,P100005,20928-1-1-1,,C37H24N2O6,,,,,,,,,,,,,,4,592.6,P130197,20928-2-1-1,,,,,,,,,,,,,,,,,,,,,,,,,,,,,,,,,,,,,,,"Lee, Jae Heung; Lee, Sung-Goo; Choi, Kil-Yeong; Liu, Jingjiang , Polymer Journal , 30 , 7 , 531-537 (1998)"
BD000871,"linear,Thermoplastic,Crystal",Neat resin,"Melt mixed in internal mixer,300C,10min,60rpm,sample removed hot from mixer,rapidly cooled to RT,stored in desiccator",,,"poly[(hexane-1,6-diamine)-alt-(adipic acid)]//poly((m-phenylenediamine)-alt-{5,5'-[(1-methylethane-1,1-diyl)bis(4,1-phenyleneoxy)]bis(isobenzofuran-1,3-dione)})",,Blend,Post-treatment: Sample code PEI10,,,20928-3-2-1,,,,"['Glass transition temp. 80 [C]', 'Method: DSC', 'Condition: N2 atm.', 'Related Info.(Transition temp.): 254.5C;Transition temp. of positive and negative spherulites']",,C12H22N2O2,,,,,,,,,,,,,,94,226.32,P100005,20928-1-1-1,,C37H24N2O6,,,,,,,,,,,,,,6,592.6,P130197,20928-2-1-1,,,,,,,,,,,,,,,,,,,,,,,,,,,,,,,,,,,,,,,"Lee, Jae Heung; Lee, Sung-Goo; Choi, Kil-Yeong; Liu, Jingjiang , Polymer Journal , 30 , 7 , 531-537 (1998)"
BD000871,"linear,Thermoplastic,Crystal",Neat resin,"Melt mixed in internal mixer,300C,10min,60rpm,sample removed hot from mixer,rapidly cooled to RT,stored in desiccator",,,"poly[(hexane-1,6-diamine)-alt-(adipic acid)]//poly((m-phenylenediamine)-alt-{5,5'-[(1-methylethane-1,1-diyl)bis(4,1-phenyleneoxy)]bis(isobenzofuran-1,3-dione)})",,Blend,Post-treatment: Sample code PEI15,,,20928-3-3-1,,,,"['Glass transition temp. 82 [C]', 'Method: DSC', 'Condition: N2 atm.']",,C12H22N2O2,,,,,,,,,,,,,,93,226.32,P100005,20928-1-1-1,,C37H24N2O6,,,,,,,,,,,,,,7,592.6,P130197,20928-2-1-1,,,,,,,,,,,,,,,,,,,,,,,,,,,,,,,,,,,,,,,"Lee, Jae Heung; Lee, Sung-Goo; Choi, Kil-Yeong; Liu, Jingjiang , Polymer Journal , 30 , 7 , 531-537 (1998)"
BD000871,"linear,Thermoplastic,Crystal",Neat resin,"Melt mixed in internal mixer,300C,10min,60rpm,sample removed hot from mixer,rapidly cooled to RT,stored in desiccator",,,"poly[(hexane-1,6-diamine)-alt-(adipic acid)]//poly((m-phenylenediamine)-alt-{5,5'-[(1-methylethane-1,1-diyl)bis(4,1-phenyleneoxy)]bis(isobenzofuran-1,3-dione)})",,Blend,Post-treatment: Sample code PEI25,,,20928-3-4-1,,,,"['Glass transition temp. 83 [C]', 'Method: DSC', 'Condition: N2 atm.', 'Related Info.(Transition temp.): 255.5C;Transition temp. of positive and negative spherulites']",,C12H22N2O2,,,,,,,,,,,,,,91,226.32,P100005,20928-1-1-1,,C37H24N2O6,,,,,,,,,,,,,,9,592.6,P130197,20928-2-1-1,,,,,,,,,,,,,,,,,,,,,,,,,,,,,,,,,,,,,,,"Lee, Jae Heung; Lee, Sung-Goo; Choi, Kil-Yeong; Liu, Jingjiang , Polymer Journal , 30 , 7 , 531-537 (1998)"
BD000871,"linear,Thermoplastic,Crystal",Neat resin,"Melt mixed in internal mixer,300C,10min,60rpm,sample removed hot from mixer,rapidly cooled to RT,stored in desiccator",,,"poly[(hexane-1,6-diamine)-alt-(adipic acid)]//poly((m-phenylenediamine)-alt-{5,5'-[(1-methylethane-1,1-diyl)bis(4,1-phenyleneoxy)]bis(isobenzofuran-1,3-dione)})",,Blend,Post-treatment: Sample code PEI50,,,20928-3-5-1,,,,"['Glass transition temp. 83 [C]', 'Method: DSC', 'Condition: N2 atm.', 'Related Info.(Transition temp.): 258.0C;Transition temp. of positive and negative spherulites']",,C12H22N2O2,,,,,,,,,,,,,,91,226.32,P100005,20928-1-1-1,,C37H24N2O6,,,,,,,,,,,,,,9,592.6,P130197,20928-2-1-1,,,,,,,,,,,,,,,,,,,,,,,,,,,,,,,,,,,,,,,"Lee, Jae Heung; Lee, Sung-Goo; Choi, Kil-Yeong; Liu, Jingjiang , Polymer Journal , 30 , 7 , 531-537 (1998)"
BD000876,"Thermoplastic,Crystal",Neat resin,,,,"poly[(hexane-1,6-diamine)-alt-(adipic acid)]//poly[(hexane-1,6-diol)-alt-(terephthalic acid;adipic acid)]",,Blend,,"Injection: 25ton Arburg All-rounder injection molding machine

Shape of Test Piece: Test specimen",,00021-9-1-1,,,,"['Glass transition temp. ca 120 [C]', 'Method: DSC', 'Standard No.: ASTM test method', 'Remarks: Taken from the Fig.']",,C14H16O4 / C12H20O4,,,,,,,,,,,,,,100,248.27 / 228.28,P900047,00021-1-1-1,,C12H22N2O2,,,,,,,,,,,,,,0,226.32,P100005,00021-3-1-1,,,,,,,,,,,,,,,,,,,,,,,,,,,,,,,,,,,,,,,"Desio, Glenn P. , Journal of Vinyl & Additive Technology , 2 , 3 , 229-234 (1996)"
BD000876,"Thermoplastic,Crystal",Neat resin,"Mechanical mixing, Berstorff co-rotating twin-screw extruder",,miscible (one Tg),"poly[(hexane-1,6-diamine)-alt-(adipic acid)]//poly[(hexane-1,6-diol)-alt-(terephthalic acid;adipic acid)]",,Blend,,"Injection: 25ton Arburg All-rounder injection molding machine

Shape of Test Piece: Test specimen",,00021-9-2-1,,,,"['Glass transition temp. ca 110 [C]', 'Method: DSC', 'Standard No.: ASTM test method', 'Remarks: Taken from the Fig.']",,C14H16O4 / C12H20O4,,,,,,,,,,,,,,90,248.27 / 228.28,P900047,00021-1-1-1,,C12H22N2O2,,,,,,,,,,,,,,10,226.32,P100005,00021-3-1-1,,,,,,,,,,,,,,,,,,,,,,,,,,,,,,,,,,,,,,,"Desio, Glenn P. , Journal of Vinyl & Additive Technology , 2 , 3 , 229-234 (1996)"
BD000876,"Thermoplastic,Crystal",Neat resin,"Mechanical mixing, Berstorff co-rotating twin-screw extruder",,miscible (one Tg),"poly[(hexane-1,6-diamine)-alt-(adipic acid)]//poly[(hexane-1,6-diol)-alt-(terephthalic acid;adipic acid)]",,Blend,,"Injection: 25ton Arburg All-rounder injection molding machine

Shape of Test Piece: Test specimen",,00021-9-3-1,,,,"['Glass transition temp. ca 95 [C]', 'Method: DSC', 'Standard No.: ASTM test method', 'Remarks: Taken from the Fig.']",,C14H16O4 / C12H20O4,,,,,,,,,,,,,,75,248.27 / 228.28,P900047,00021-1-1-1,,C12H22N2O2,,,,,,,,,,,,,,25,226.32,P100005,00021-3-1-1,,,,,,,,,,,,,,,,,,,,,,,,,,,,,,,,,,,,,,,"Desio, Glenn P. , Journal of Vinyl & Additive Technology , 2 , 3 , 229-234 (1996)"
BD000876,"Thermoplastic,Crystal",Neat resin,"Mechanical mixing, Berstorff co-rotating twin-screw extruder",,miscible (one Tg),"poly[(hexane-1,6-diamine)-alt-(adipic acid)]//poly[(hexane-1,6-diol)-alt-(terephthalic acid;adipic acid)]",,Blend,,"Injection: 25ton Arburg All-rounder injection molding machine

Shape of Test Piece: Test specimen",,00021-9-5-1,,,,"['Glass transition temp. ca 90 [C]', 'Method: DSC', 'Standard No.: ASTM test method', 'Remarks: Taken from the Fig.']",,C14H16O4 / C12H20O4,,,,,,,,,,,,,,50,248.27 / 228.28,P900047,00021-1-1-1,,C12H22N2O2,,,,,,,,,,,,,,50,226.32,P100005,00021-3-1-1,,,,,,,,,,,,,,,,,,,,,,,,,,,,,,,,,,,,,,,"Desio, Glenn P. , Journal of Vinyl & Additive Technology , 2 , 3 , 229-234 (1996)"
BD000876,"Thermoplastic,Crystal",Neat resin,"Mechanical mixing, Berstorff co-rotating twin-screw extruder",,miscible (one Tg),"poly[(hexane-1,6-diamine)-alt-(adipic acid)]//poly[(hexane-1,6-diol)-alt-(terephthalic acid;adipic acid)]",,Blend,,"Injection: 25ton Arburg All-rounder injection molding machine

Shape of Test Piece: Test specimen",,00021-9-6-1,,,,"['Glass transition temp. ca 86 [C]', 'Method: DSC', 'Standard No.: ASTM test method', 'Remarks: Taken from the Fig.']",,C14H16O4 / C12H20O4,,,,,,,,,,,,,,25,248.27 / 228.28,P900047,00021-1-1-1,,C12H22N2O2,,,,,,,,,,,,,,75,226.32,P100005,00021-3-1-1,,,,,,,,,,,,,,,,,,,,,,,,,,,,,,,,,,,,,,,"Desio, Glenn P. , Journal of Vinyl & Additive Technology , 2 , 3 , 229-234 (1996)"
BD000876,"Thermoplastic,Crystal",Neat resin,"Mechanical mixing, Berstorff co-rotating twin-screw extruder",,miscible (one Tg),"poly[(hexane-1,6-diamine)-alt-(adipic acid)]//poly[(hexane-1,6-diol)-alt-(terephthalic acid;adipic acid)]",,Blend,,"Injection: 25ton Arburg All-rounder injection molding machine

Shape of Test Piece: Test specimen",,00021-9-7-1,,,,"['Glass transition temp. ca 67 [C]', 'Method: DSC', 'Standard No.: ASTM test method', 'Remarks: Taken from the Fig.']",,C14H16O4 / C12H20O4,,,,,,,,,,,,,,10,248.27 / 228.28,P900047,00021-1-1-1,,C12H22N2O2,,,,,,,,,,,,,,90,226.32,P100005,00021-3-1-1,,,,,,,,,,,,,,,,,,,,,,,,,,,,,,,,,,,,,,,"Desio, Glenn P. , Journal of Vinyl & Additive Technology , 2 , 3 , 229-234 (1996)"
BD000876,"Thermoplastic,Crystal",Neat resin,,,,"poly[(hexane-1,6-diamine)-alt-(adipic acid)]//poly[(hexane-1,6-diol)-alt-(terephthalic acid;adipic acid)]",,Blend,,"Injection: 25ton Arburg All-rounder injection molding machine

Shape of Test Piece: Test specimen",,00021-9-8-1,,,,"['Glass transition temp. ca 65 [C]', 'Method: DSC', 'Standard No.: ASTM test method', 'Remarks: Taken from the Fig.']",,C14H16O4 / C12H20O4,,,,,,,,,,,,,,0,248.27 / 228.28,P900047,00021-1-1-1,,C12H22N2O2,,,,,,,,,,,,,,100,226.32,P100005,00021-3-1-1,,,,,,,,,,,,,,,,,,,,,,,,,,,,,,,,,,,,,,,"Desio, Glenn P. , Journal of Vinyl & Additive Technology , 2 , 3 , 229-234 (1996)"
BD000877,,Neat resin,"Coprecipitation method; from trifluoroethanol/methylene chloride(3/2,v/v) soln. into diethyl ether",,Phase behavior; miscible,"poly[(hexane-1,6-diamine)-alt-(adipic acid)]//poly{[(hexane-1,6-diamine)-alt-(terephthalic acid)]-co-[(hexane-1,6-diamine)-alt-(isophthalic acid)]}",['diethyl ether'],Blend,,,,15592-72-1-1,,,,"['Glass transition temp. 72 [C]', 'Method: DSC', 'Condition: Heating rate; 10C/min']",,C14H18N2O2 / C14H18N2O2,,,,,,,,,,,,,50,,246.31 / 246.31,P900048,15592-70-1-1,,C12H22N2O2,,,,,,,,,,,,,50,,226.32,P100005,15592-71-1-1,,,,,,,,,,,,,,,,,,,,,,,,,,,,,,,,,,,,,,,"Ellis, Thomas S. , Macromolecules , 24 , 13 , 3845-3852 (1991)"
BD000878,"linear,Thermoplastic,Crystal",Neat resin,"Melt blended via twin screw extruder under Ar (residence time 5min, die temp.267C)",,Nearly immiscible,"poly[(hexane-1,6-diamine)-alt-(adipic acid)]//poly(2,2,4-trimethylhexamethylene terephthalamide)-co-(2,4,4-trimethylhexamethylene terephthalamide)]",,Blend,,Conditioning: Stored in desiccator,,22199-5-1-1,,,,"['Glass transition temp. 82.0 [C]', 'Method: DMA', 'Condition: Heating rate;5-10C/min & Frequency;1Hz & extension 16micron', 'Remarks: Temp. at tan(delta)max.']",,C12H22N2O2,,,,,,,,,,,,,,95,226.32,P100005,22199-1-1-1,,C17H24N2O2 / C17H24N2O2,,,,,,,,,,,,,,5,288.38 / 288.38,P901151,22199-4-1-1,,233.2,,,,,,,,,,,,,,,221.7,90/10,263.5,,,,,,,,,,,,,,,,,,,,"Walia, P. S.; Gupta, R. K.; Kiang, C. T. , Polymer Engineering and Science , 39 , 12 , 2431-2444 (1999)"
BD000878,"linear,Thermoplastic,Crystal",Neat resin,"Melt blended via twin screw extruder under Ar (residence time 30min, die temp.267C)",,Nearly immiscible,"poly[(hexane-1,6-diamine)-alt-(adipic acid)]//poly(2,2,4-trimethylhexamethylene terephthalamide)-co-(2,4,4-trimethylhexamethylene terephthalamide)]",,Blend,,Conditioning: Stored in desiccator,,22199-5-1-2,,,,"['Glass transition temp. 81.5 [C]', 'Method: DMA', 'Condition: Heating rate;5-10C/min & Frequency;1Hz & extension 16micron', 'Remarks: Temp. at tan(delta)max.']",,C12H22N2O2,,,,,,,,,,,,,,95,226.32,P100005,22199-1-1-1,,C17H24N2O2 / C17H24N2O2,,,,,,,,,,,,,,5,288.38 / 288.38,P901151,22199-4-1-1,,233.2,,,,,,,,,,,,,,,221.7,90/10,263.5,,,,,,,,,,,,,,,,,,,,"Walia, P. S.; Gupta, R. K.; Kiang, C. T. , Polymer Engineering and Science , 39 , 12 , 2431-2444 (1999)"
BD000878,"linear,Thermoplastic,Crystal",Neat resin,"Melt blended via twin screw extruder under Ar (residence time 5min, die temp.267C)",,Nearly immiscible,"poly[(hexane-1,6-diamine)-alt-(adipic acid)]//poly(2,2,4-trimethylhexamethylene terephthalamide)-co-(2,4,4-trimethylhexamethylene terephthalamide)]",,Blend,,Conditioning: Stored in desiccator,,22199-5-2-1,,,,"['Glass transition temp. 88.5 [C]', 'Method: DMA', 'Condition: Heating rate;5-10C/min & Frequency;1Hz & extension 16micron', 'Remarks: Temp. at tan(delta)max.']",,C12H22N2O2,,,,,,,,,,,,,,90,226.32,P100005,22199-1-1-1,,C17H24N2O2 / C17H24N2O2,,,,,,,,,,,,,,10,288.38 / 288.38,P901151,22199-4-1-1,,233.2,,,,,,,,,,,,,,,221.7,90/10,263.5,,,,,,,,,,,,,,,,,,,,"Walia, P. S.; Gupta, R. K.; Kiang, C. T. , Polymer Engineering and Science , 39 , 12 , 2431-2444 (1999)"
BD000878,"linear,Thermoplastic,Crystal",Neat resin,"Melt blended via twin screw extruder under Ar (residence time 30min, die temp.267C)",,Nearly immiscible,"poly[(hexane-1,6-diamine)-alt-(adipic acid)]//poly(2,2,4-trimethylhexamethylene terephthalamide)-co-(2,4,4-trimethylhexamethylene terephthalamide)]",,Blend,,Conditioning: Stored in desiccator,,22199-5-2-2,,,,"['Glass transition temp. 85.5 [C]', 'Method: DMA', 'Condition: Heating rate;5-10C/min & Frequency;1Hz & extension 16micron', 'Remarks: Temp. at tan(delta)max.']",,C12H22N2O2,,,,,,,,,,,,,,90,226.32,P100005,22199-1-1-1,,C17H24N2O2 / C17H24N2O2,,,,,,,,,,,,,,10,288.38 / 288.38,P901151,22199-4-1-1,,233.2,,,,,,,,,,,,,,,221.7,90/10,263.5,,,,,,,,,,,,,,,,,,,,"Walia, P. S.; Gupta, R. K.; Kiang, C. T. , Polymer Engineering and Science , 39 , 12 , 2431-2444 (1999)"
BD000878,"linear,Thermoplastic,Crystal",Neat resin,"Melt blended via twin screw extruder under Ar (residence time 5min, die temp.267C)",,Nearly immiscible,"poly[(hexane-1,6-diamine)-alt-(adipic acid)]//poly(2,2,4-trimethylhexamethylene terephthalamide)-co-(2,4,4-trimethylhexamethylene terephthalamide)]",,Blend,,"Conditioning: Stored in desiccator

Remarks: Unannealed",,22199-5-3-1,,,,"['Glass transition temp. 101.0 [C]', 'Method: DMA', 'Condition: Heating rate;5-10C/min & Frequency;1Hz & extension 16micron', 'Remarks: Temp. at tan(delta)max.']",,C12H22N2O2,,,,,,,,,,,,,,75,226.32,P100005,22199-1-1-1,,C17H24N2O2 / C17H24N2O2,,,,,,,,,,,,,,25,288.38 / 288.38,P901151,22199-4-1-1,,233.2,,,,,,,,,,,,,,,221.7,90/10,263.5,,,,,,,,,,,,,,,,,,,,"Walia, P. S.; Gupta, R. K.; Kiang, C. T. , Polymer Engineering and Science , 39 , 12 , 2431-2444 (1999)"
BD000878,"linear,Thermoplastic,Crystal",Neat resin,"Melt blended via twin screw extruder under Ar (residence time 30min, die temp.267C)",,Nearly immiscible,"poly[(hexane-1,6-diamine)-alt-(adipic acid)]//poly(2,2,4-trimethylhexamethylene terephthalamide)-co-(2,4,4-trimethylhexamethylene terephthalamide)]",,Blend,,"Conditioning: Stored in desiccator

Remarks: Unannealed",,22199-5-3-2,,,,"['Glass transition temp. 91.5 [C]', 'Method: DMA', 'Condition: Heating rate;5-10C/min & Frequency;1Hz & extension 16micron', 'Remarks: Temp. at tan(delta)max.']",,C12H22N2O2,,,,,,,,,,,,,,75,226.32,P100005,22199-1-1-1,,C17H24N2O2 / C17H24N2O2,,,,,,,,,,,,,,25,288.38 / 288.38,P901151,22199-4-1-1,,233.2,,,,,,,,,,,,,,,221.7,90/10,263.5,,,,,,,,,,,,,,,,,,,,"Walia, P. S.; Gupta, R. K.; Kiang, C. T. , Polymer Engineering and Science , 39 , 12 , 2431-2444 (1999)"
BD000879,,Neat resin,"Coprecipitation method; from trifluoroethanol/methylene chloride(3/2,v/v) soln. into diethyl ether",,Phase behavior; miscible,"poly[(hexane-1,6-diamine)-alt-(adipic acid)]//poly{(terephthalic acid;isophthalic acid)-alt-[hexane-1,6-diamine;4,4'-methylenebis(cyclohexylamine)]}",['diethyl ether'],Blend,,,,15592-54-1-1,,,,"['Glass transition temp. 77 [C]', 'Method: DSC', 'Condition: Heating rate; 10C/min']",,C21H28N2O2 / C21H28N2O2 / C14H18N2O2 / C14H18N2O2,,,,,,,,,,,,,50,,340.46 / 340.46 / 246.31 / 246.31,P903004,15592-52-1-1,,C12H22N2O2,,,,,,,,,,,,,50,,226.32,P100005,15592-53-1-1,,,,,,,,,,,,,,,,,,,,,,,,,,,,,,,,,,,,,,,"Ellis, Thomas S. , Macromolecules , 24 , 13 , 3845-3852 (1991)"
BD000882,,Neat resin,"Coprecipitation method; from trifluoroethanol/methylene chloride(3/2,v/v) soln. into diethyl ether",,Phase behavior; partially miscible,"poly[(hexane-1,6-diamine)-alt-(nonanedioic acid)]//poly[(hexane-1,6-diamine)-alt-(isophthalic acid)]",['diethyl ether'],Blend,,,,15592-105-1-1,,,,"['Glass transition temp. 111 [C]', 'Method: DSC', 'Condition: Heating rate; 10C/min', 'Remarks: another Tg of two']",,C15H28N2O2,,,,,,,,,,,,,50,,268.4,P100008,15592-103-1-1,,C14H18N2O2,,,,,,,,,,,,,50,,246.31,P100069,15592-104-1-1,,,,,,,,,,,,,,,,,,,,,,,,,,,,,,,,,,,,,,,"Ellis, Thomas S. , Macromolecules , 24 , 13 , 3845-3852 (1991)"
BD000883,,Neat resin,"Coprecipitation method; from trifluoroethanol/methylene chloride(3/2,v/v) soln. into diethyl ether",,Phase behavior; miscible,"poly[(hexane-1,6-diamine)-alt-(nonanedioic acid)]//poly{[(hexane-1,6-diamine)-alt-(terephthalic acid)]-co-[(hexane-1,6-diamine)-alt-(isophthalic acid)]}",['diethyl ether'],Blend,,,,15592-75-1-1,,,,"['Glass transition temp. 65 [C]', 'Method: DSC', 'Condition: Heating rate; 10C/min']",,C14H18N2O2 / C14H18N2O2,,,,,,,,,,,,,50,,246.31 / 246.31,P900048,15592-73-1-1,,C15H28N2O2,,,,,,,,,,,,,50,,268.4,P100008,15592-74-1-1,,,,,,,,,,,,,,,,,,,,,,,,,,,,,,,,,,,,,,,"Ellis, Thomas S. , Macromolecules , 24 , 13 , 3845-3852 (1991)"
BD000883,,Neat resin,"Coprecipitation method; from trifluoroethanol/methylene chloride(3/2,v/v) soln. into diethyl ether",,Phase behavior; miscible,"poly[(hexane-1,6-diamine)-alt-(nonanedioic acid)]//poly{[(hexane-1,6-diamine)-alt-(terephthalic acid)]-co-[(hexane-1,6-diamine)-alt-(isophthalic acid)]}",['diethyl ether'],Blend,,,,15592-87-1-1,,,,"['Glass transition temp. 66 [C]', 'Method: DSC', 'Condition: Heating rate; 10C/min']",,C14H18N2O2 / C14H18N2O2,,,,,,,,,,,,,50,,246.31 / 246.31,P900048,15592-85-1-1,,C15H28N2O2,,,,,,,,,,,,,50,,268.4,P100008,15592-86-1-1,,,,,,,,,,,,,,,,,,,,,,,,,,,,,,,,,,,,,,,"Ellis, Thomas S. , Macromolecules , 24 , 13 , 3845-3852 (1991)"
BD000884,,Neat resin,"Coprecipitation method; from trifluoroethanol/methylene chloride(3/2,v/v) soln. into diethyl ether",,Phase behavior; miscible,"poly[(hexane-1,6-diamine)-alt-(nonanedioic acid)]//poly{(terephthalic acid;isophthalic acid)-alt-[hexane-1,6-diamine;4,4'-methylenebis(cyclohexylamine)]}",['diethyl ether'],Blend,,,,15592-57-1-1,,,,"['Glass transition temp. 72 [C]', 'Method: DSC', 'Condition: Heating rate; 10C/min']",,C21H28N2O2 / C21H28N2O2 / C14H18N2O2 / C14H18N2O2,,,,,,,,,,,,,50,,340.46 / 340.46 / 246.31 / 246.31,P903004,15592-55-1-1,,C15H28N2O2,,,,,,,,,,,,,50,,268.4,P100008,15592-56-1-1,,,,,,,,,,,,,,,,,,,,,,,,,,,,,,,,,,,,,,,"Ellis, Thomas S. , Macromolecules , 24 , 13 , 3845-3852 (1991)"
BD000885,,Neat resin,"Coprecipitation method; from trifluoroethanol/methylene chloride(3/2,v/v) soln. into diethyl ether",,Phase behavior; immiscible,"poly[(hexane-1,6-diamine)-alt-(decanedioic acid)]//poly[(hexane-1,6-diamine)-alt-(isophthalic acid)]",['diethyl ether'],Blend,,,,15592-108-1-1,,,,"['Glass transition temp. 116 [C]', 'Method: DSC', 'Condition: Heating rate; 10C/min', 'Remarks: another Tg of two']",,C16H30N2O2,,,,,,,,,,,,,50,,282.42,P100009,15592-106-1-1,,C14H18N2O2,,,,,,,,,,,,,50,,246.31,P100069,15592-107-1-1,,,,,,,,,,,,,,,,,,,,,,,,,,,,,,,,,,,,,,,"Ellis, Thomas S. , Macromolecules , 24 , 13 , 3845-3852 (1991)"
BD000886,,Neat resin,"Coprecipitation method; from trifluoroethanol/methylene chloride(3/2,v/v) soln. into diethyl ether",,Phase behavior; immiscible,"poly[(hexane-1,6-diamine)-alt-(decanedioic acid)]//poly{[(hexane-1,6-diamine)-alt-(terephthalic acid)]-co-[(hexane-1,6-diamine)-alt-(isophthalic acid)]}",['diethyl ether'],Blend,,,,15592-78-1-1,,,,"['Glass transition temp. 127 [C]', 'Method: DSC', 'Condition: Heating rate; 10C/min', 'Remarks: another Tg of two']",,C14H18N2O2 / C14H18N2O2,,,,,,,,,,,,,50,,246.31 / 246.31,P900048,15592-76-1-1,,C16H30N2O2,,,,,,,,,,,,,50,,282.42,P100009,15592-77-1-1,,,,,,,,,,,,,,,,,,,,,,,,,,,,,,,,,,,,,,,"Ellis, Thomas S. , Macromolecules , 24 , 13 , 3845-3852 (1991)"
BD000886,,Neat resin,"Coprecipitation method; from trifluoroethanol/methylene chloride(3/2,v/v) soln. into diethyl ether",,Phase behavior; immiscible,"poly[(hexane-1,6-diamine)-alt-(decanedioic acid)]//poly{[(hexane-1,6-diamine)-alt-(terephthalic acid)]-co-[(hexane-1,6-diamine)-alt-(isophthalic acid)]}",['diethyl ether'],Blend,,,,15592-90-1-1,,,,"['Glass transition temp. 118 [C]', 'Method: DSC', 'Condition: Heating rate; 10C/min', 'Remarks: another Tg of two']",,C14H18N2O2 / C14H18N2O2,,,,,,,,,,,,,50,,246.31 / 246.31,P900048,15592-88-1-1,,C16H30N2O2,,,,,,,,,,,,,50,,282.42,P100009,15592-89-1-1,,,,,,,,,,,,,,,,,,,,,,,,,,,,,,,,,,,,,,,"Ellis, Thomas S. , Macromolecules , 24 , 13 , 3845-3852 (1991)"
BD000887,,Neat resin,"Coprecipitation method; from trifluoroethanol/methylene chloride(3/2,v/v) soln. into diethyl ether",,Phase behavior; partially miscible,"poly[(hexane-1,6-diamine)-alt-(decanedioic acid)]//poly{(terephthalic acid;isophthalic acid)-alt-[hexane-1,6-diamine;4,4'-methylenebis(cyclohexylamine)]}",['diethyl ether'],Blend,,,,15592-60-1-1,,,,"['Glass transition temp. 147 [C]', 'Method: DSC', 'Condition: Heating rate; 10C/min', 'Remarks: another Tg of two']",,C21H28N2O2 / C21H28N2O2 / C14H18N2O2 / C14H18N2O2,,,,,,,,,,,,,50,,340.46 / 340.46 / 246.31 / 246.31,P903004,15592-58-1-1,,C16H30N2O2,,,,,,,,,,,,,50,,282.42,P100009,15592-59-1-1,,,,,,,,,,,,,,,,,,,,,,,,,,,,,,,,,,,,,,,"Ellis, Thomas S. , Macromolecules , 24 , 13 , 3845-3852 (1991)"
BD000888,,Neat resin,"Melt blending, Brabender Plasticorder",,,"poly[(hexane-1,6-diamine)-alt-(dodecanedioic acid)]//poly(dodecano-12-lactam)",,Blend,,,,79224-12-1-1,,,,"['Glass transition temp. 81 [C]', 'Method: DMA', 'Remarks: Obtained by tan delta']",,C18H34N2O2,,,,,,,,,,,,,50,,310.47,P100010,79224-10-1-1,,C12H23NO,,,,,,,,,,,,,50,,197.32,P100025,79224-11-1-1,,,,,,,,,,,,,,,,,,,,,,,,,,,,,,,,,,,,,,,"Ong, Eng Seong; Kim, Yunghoon; Williams, H. Leverne , Journal of Applied Polymer Science , 31 , 2 , 367-383 (1986)"
BD000889,,Neat resin,"Coprecipitation method; from trifluoroethanol/methylene chloride(3/2,v/v) soln. into diethyl ether",,Phase behavior; immiscible,"poly[(hexane-1,6-diamine)-alt-(dodecanedioic acid)]//poly{(terephthalic acid;isophthalic acid)-alt-[hexane-1,6-diamine;4,4'-methylenebis(cyclohexylamine)]}",['diethyl ether'],Blend,,,,15592-66-1-1,,,,"['Glass transition temp. 158 [C]', 'Method: DSC', 'Condition: Heating rate; 10C/min', 'Remarks: another Tg of two']",,C21H28N2O2 / C21H28N2O2 / C14H18N2O2 / C14H18N2O2,,,,,,,,,,,,,50,,340.46 / 340.46 / 246.31 / 246.31,P903004,15592-64-1-1,,C18H34N2O2,,,,,,,,,,,,,50,,310.47,P100010,15592-65-1-1,,,,,,,,,,,,,,,,,,,,,,,,,,,,,,,,,,,,,,,"Ellis, Thomas S. , Macromolecules , 24 , 13 , 3845-3852 (1991)"
BD000890,,Neat resin,"Melt blending, Brabender Plasticorder",,,poly(11-aminoundecanoic acid)//poly(dodecano-12-lactam),,Blend,,,,79224-6-1-1,,,,"['Glass transition temp. 79 [C]', 'Method: DMA', 'Remarks: Obtained by tan delta']",,C11H21NO,,,,,,,,,,,,,50,,183.29,P100024,79224-4-1-1,,C12H23NO,,,,,,,,,,,,,50,,197.32,P100025,79224-5-1-1,,,,,,,,,,,,,,,,,,,,,,,,,,,,,,,,,,,,,,,"Ong, Eng Seong; Kim, Yunghoon; Williams, H. Leverne , Journal of Applied Polymer Science , 31 , 2 , 367-383 (1986)"
BD000893,Thermoplastic,Neat resin,Melt mixing technique in a Haake 600 internal mixer at 210C and 60rpm,,,poly(11-aminoundecanoic acid)//poly(acrylonitrile-co-butadiene),,Blend,,"Injection: Johns CF550 injection moulding machine with high pressure 95MPa, low injection pressure 50MPa, screw back pressure 15MPa and temperature profile 210C, 215C, 220C and 220C

Shape of Test Piece: Sheet

Remarks: Tensile bar comformed to ASTM D 638, Type II; Impact bar 60*12*6mm; Test piece for DMA measurement 23*10*4mm",,14754-4-1-1,,,,"['Glass transition temp. 47.0 [C]', 'Method: DSC', 'Condition: Heating rate;20C/min In N2']",,C11H21NO,,,,,,,,,,,,,,100,183.29,P100024,14754-2-1-1,,C3H3N / C4H6,,,,,,,,,,,,,,0,53.06 / 54.09,P900432,14754-3-1-1,,,,,,,,,,,,,,,,,,,,,,,,,,,,,,,,,,,,,,,"Mehrabzadeh, Mahmoud; Burford, Robert P. , Iranian Journal of Polymer Science & Technology , 4 , 3 , 156-168 (1995)"
BD000893,Thermoplastic,Neat resin,Melt mixing technique in a Haake 600 internal mixer at 210C and 60rpm,,,poly(11-aminoundecanoic acid)//poly(acrylonitrile-co-butadiene),,Blend,,"Injection: Johns CF550 injection moulding machine with high pressure 95MPa, low injection pressure 50MPa, screw back pressure 15MPa and temperature profile 210C, 215C, 220C and 220C

Shape of Test Piece: Sheet

Remarks: Tensile bar comformed to ASTM D 638, Type II; Impact bar 60*12*6mm; Test piece for DMA measurement 23*10*4mm",,14754-7-1-1,,,,"['Glass transition temp. 47.0 [C]', 'Method: DSC', 'Condition: Heating rate;20C/min In N2']",,C11H21NO,,,,,,,,,,,,,,100,183.29,P100024,14754-5-1-1,,C3H3N / C4H6,,,,,,,,,,,,,,0,53.06 / 54.09,P900432,14754-6-1-1,,,,,,,,,,,,,,,,,,,,,,,,,,,,,,,,,,,,,,,"Mehrabzadeh, Mahmoud; Burford, Robert P. , Iranian Journal of Polymer Science & Technology , 4 , 3 , 156-168 (1995)"
BD000893,Thermoplastic,Neat resin,Melt mixing technique in a Haake 600 internal mixer at 210C and 60rpm,,,poly(11-aminoundecanoic acid)//poly(acrylonitrile-co-butadiene),,Blend,,"Injection: Johns CF550 injection moulding machine with high pressure 95MPa, low injection pressure 50MPa, screw back pressure 15MPa and temperature profile 210C, 215C, 220C and 220C

Shape of Test Piece: Sheet

Remarks: Tensile bar comformed to ASTM D 638, Type II; Impact bar 60*12*6mm; Test piece for DMA measurement 23*10*4mm",,14754-7-2-1,,,,"['Glass transition temp. -25 [C]', 'Method: DSC', 'Condition: Heating rate;20C/min In N2']",,C11H21NO,,,,,,,,,,,,,,80,183.29,P100024,14754-5-1-1,,C3H3N / C4H6,,,,,,,,,,,,,,20,53.06 / 54.09,P900432,14754-6-1-1,,,,,,,,,,,,,,,,,,,,,,,,,,,,,,,,,,,,,,,"Mehrabzadeh, Mahmoud; Burford, Robert P. , Iranian Journal of Polymer Science & Technology , 4 , 3 , 156-168 (1995)"
BD000893,Thermoplastic,Neat resin,Melt mixing technique in a Haake 600 internal mixer at 210C and 60rpm,,,poly(11-aminoundecanoic acid)//poly(acrylonitrile-co-butadiene),,Blend,,"Injection: Johns CF550 injection moulding machine with high pressure 95MPa, low injection pressure 50MPa, screw back pressure 15MPa and temperature profile 210C, 215C, 220C and 220C

Shape of Test Piece: Sheet
