Repository: williamschertzer/webScraper

File: glass_transition_temp.csv (part 24 of 62)
Remarks: Tensile bar comformed to ASTM D 638, Type II; Impact bar 60*12*6mm; Test piece for DMA measurement 23*10*4mm",,14754-7-4-1,,,,"['Glass transition temp. -21 [C]', 'Method: DSC', 'Condition: Heating rate;20C/min In N2']",,C11H21NO,,,,,,,,,,,,,,40,183.29,P100024,14754-5-1-1,,C3H3N / C4H6,,,,,,,,,,,,,,60,53.06 / 54.09,P900432,14754-6-1-1,,,,,,,,,,,,,,,,,,,,,,,,,,,,,,,,,,,,,,,"Mehrabzadeh, Mahmoud; Burford, Robert P. , Iranian Journal of Polymer Science & Technology , 4 , 3 , 156-168 (1995)"
BD000893,Thermoplastic,Neat resin,Melt mixing technique in a Haake 600 internal mixer at 210C and 60rpm,,,poly(11-aminoundecanoic acid)//poly(acrylonitrile-co-butadiene),,Blend,,"Injection: Johns CF550 injection moulding machine with high pressure 95MPa, low injection pressure 50MPa, screw back pressure 15MPa and temperature profile 210C, 215C, 220C and 220C

Shape of Test Piece: Sheet

Remarks: Tensile bar comformed to ASTM D 638, Type II; Impact bar 60*12*6mm; Test piece for DMA measurement 23*10*4mm",,14754-10-1-1,,,,"['Glass transition temp. 47.0 [C]', 'Method: DSC', 'Condition: Heating rate;20C/min In N2']",,C11H21NO,,,,,,,,,,,,,,100,183.29,P100024,14754-8-1-1,,C3H3N / C4H6,,,,,,,,,,,,,,0,53.06 / 54.09,P900432,14754-9-1-1,,,,,,,,,,,,,,,,,,,,,,,,,,,,,,,,,,,,,,,"Mehrabzadeh, Mahmoud; Burford, Robert P. , Iranian Journal of Polymer Science & Technology , 4 , 3 , 156-168 (1995)"
BD000893,Thermoplastic,Neat resin,Melt mixing technique in a Haake 600 internal mixer at 210C and 60rpm,,,poly(11-aminoundecanoic acid)//poly(acrylonitrile-co-butadiene),,Blend,,"Injection: Johns CF550 injection moulding machine with high pressure 95MPa, low injection pressure 50MPa, screw back pressure 15MPa and temperature profile 210C, 215C, 220C and 220C

Shape of Test Piece: Sheet

Remarks: Tensile bar comformed to ASTM D 638, Type II; Impact bar 60*12*6mm; Test piece for DMA measurement 23*10*4mm",,14754-13-1-1,,,,"['Glass transition temp. 47.0 [C]', 'Method: DSC', 'Condition: Heating rate;20C/min In N2']",,C11H21NO,,,,,,,,,,,,,,100,183.29,P100024,14754-11-1-1,,C3H3N / C4H6,,,,,,,,,,,,,,0,53.06 / 54.09,P900432,14754-12-1-1,,,,,,,,,,,,,,,,,,,,,,,,,,,,,,,,,,,,,,,"Mehrabzadeh, Mahmoud; Burford, Robert P. , Iranian Journal of Polymer Science & Technology , 4 , 3 , 156-168 (1995)"
BD000897,Thermoplastic,Neat resin,"PA12 and SEBS-g-MA blended in twin-screw extruder (L/D=22, barrel temp.=180/190/220C, 40rpm) and then pelletized",,,poly(dodecano-12-lactam)//{polystyrene-block-poly[ethene-co-(1-butene)]-block-polystyrene}-graft-poly(maleic anhydride),,Blend,,"Injection: melted at 190-220C and molded at 60C

Shape of Test Piece: Film & dumbbell

Remarks: t=1mm and 4mm",,31052-5-3-1,,,,"['Glass transition temp. 53 [C]', 'Method: DMA', 'Condition: Heating rate;1C/min & Frequency;10Hz & tension mode', 'Remarks: sample dimension t=4mm and w=10mm, peak temperature of tan(delta), Tg of PA12']",,C12H23NO,,,,,,,,,,,,,,80,197.32,P100025,31052-1-1-1,,C4H8 / C4H2O3 / C8H8 / C8H8 / C4H8,,,,,,,,,,,,,,20,56.11 / 98.06 / 104.15 / 104.15 / 56.11,P900352,31052-3-1-1,,,,,,,,,,,,,,,,,,,,,,,,,,,,,,,,,,,,,,,"Jose, S.; Thomas, S.; Lievana, E.; Karger-Kocsis, J. , Journal of Applied Polymer Science , 95 , 6 , 1376-1387 (2005)"
BD000897,Thermoplastic,Neat resin,"PA12 and SEBS-g-MA blended in twin-screw extruder (L/D=22, barrel temp.=180/190/220C, 40rpm) and then pelletized",,,poly(dodecano-12-lactam)//{polystyrene-block-poly[ethene-co-(1-butene)]-block-polystyrene}-graft-poly(maleic anhydride),,Blend,,"Injection: melted at 190-220C and molded at 60C

Shape of Test Piece: Film & dumbbell

Remarks: t=1mm and 4mm",,31052-5-4-1,,,,"['Glass transition temp. 53 [C]', 'Method: DMA', 'Condition: Heating rate;1C/min & Frequency;10Hz & tension mode', 'Remarks: sample dimension t=4mm and w=10mm, peak temperature of tan(delta), Tg of PA12']",,C12H23NO,,,,,,,,,,,,,,50,197.32,P100025,31052-1-1-1,,C4H8 / C4H2O3 / C8H8 / C8H8 / C4H8,,,,,,,,,,,,,,50,56.11 / 98.06 / 104.15 / 104.15 / 56.11,P900352,31052-3-1-1,,,,,,,,,,,,,,,,,,,,,,,,,,,,,,,,,,,,,,,"Jose, S.; Thomas, S.; Lievana, E.; Karger-Kocsis, J. , Journal of Applied Polymer Science , 95 , 6 , 1376-1387 (2005)"
BD000898,Thermoplastic,Neat resin,"PA12 and SEBS blended in twin-screw extruder (L/D=22, barrel temp.=180/190/220C, 40rpm) and then pelletized",,,poly(dodecano-12-lactam)//polystyrene-block-(hydrogenated polybutadiene)-block-polystyrene,,Blend,,"Injection: melted at 190-220C and molded at 60C

Shape of Test Piece: Film & dumbbell

Remarks: t=1mm and 4mm",,31052-4-3-1,,,,"['Glass transition temp. 56 [C]', 'Method: DMA', 'Condition: Heating rate;1C/min & Frequency;10Hz & tension mode', 'Remarks: sample dimension t=4mm and w=10mm, peak temperature of tan(delta), Tg of PA12']",,C12H23NO,,,,,,,,,,,,,,80,197.32,P100025,31052-1-1-1,,C4H8 / C8H8 / C8H8 / C4H8,,,,,,,,,,,,,,20,56.11 / 104.15 / 104.15 / 56.11,P903208,31052-2-1-1,,,,,,,,,,,,,,,,,,,,,,,,,,,,,,,,,,,,,,,"Jose, S.; Thomas, S.; Lievana, E.; Karger-Kocsis, J. , Journal of Applied Polymer Science , 95 , 6 , 1376-1387 (2005)"
BD000898,Thermoplastic,Neat resin,"PA12 and SEBS blended in twin-screw extruder (L/D=22, barrel temp.=180/190/220C, 40rpm) and then pelletized",,,poly(dodecano-12-lactam)//polystyrene-block-(hydrogenated polybutadiene)-block-polystyrene,,Blend,,"Injection: melted at 190-220C and molded at 60C

Shape of Test Piece: Film & dumbbell

Remarks: t=1mm and 4mm",,31052-4-4-1,,,,"['Glass transition temp. 55 [C]', 'Method: DMA', 'Condition: Heating rate;1C/min & Frequency;10Hz & tension mode', 'Remarks: sample dimension t=4mm and w=10mm, peak temperature of tan(delta), Tg of PA12']",,C12H23NO,,,,,,,,,,,,,,50,197.32,P100025,31052-1-1-1,,C4H8 / C8H8 / C8H8 / C4H8,,,,,,,,,,,,,,50,56.11 / 104.15 / 104.15 / 56.11,P903208,31052-2-1-1,,,,,,,,,,,,,,,,,,,,,,,,,,,,,,,,,,,,,,,"Jose, S.; Thomas, S.; Lievana, E.; Karger-Kocsis, J. , Journal of Applied Polymer Science , 95 , 6 , 1376-1387 (2005)"
BD000900,,Neat resin,"Coprecipitation method; from trifluoroethanol/methylene chloride(3/2,v/v) soln. into diethyl ether",,Phase behavior; miscible,"poly[(hexane-1,6-diamine)-alt-(isophthalic acid)]//poly[(hexano-6-lactam)-co-(dodecano-12-lactam)]",['diethyl ether'],Blend,,,,15592-99-1-1,,,,"['Glass transition temp. 67 [C]', 'Method: DSC', 'Condition: Heating rate; 10C/min']",,C14H18N2O2,,,,,,,,,,,,,50,,246.31,P100069,15592-97-1-1,,C6H11NO / C12H23NO,,,,,,,,,,,,,50,,113.16 / 197.32,P900011,15592-98-1-1,,,,,,,,,,,,,,,,,,,,,,,,,,,,,,,,,,,,,,,"Ellis, Thomas S. , Macromolecules , 24 , 13 , 3845-3852 (1991)"
BD000900,,Neat resin,"Coprecipitation method; from trifluoroethanol/methylene chloride(3/2,v/v) soln. into diethyl ether",,Phase behavior; partially miscible,"poly[(hexane-1,6-diamine)-alt-(isophthalic acid)]//poly[(hexano-6-lactam)-co-(dodecano-12-lactam)]",['diethyl ether'],Blend,,,,15592-102-1-1,,,,"['Glass transition temp. 95 [C]', 'Method: DSC', 'Condition: Heating rate; 10C/min', 'Remarks: another Tg of two']",,C14H18N2O2,,,,,,,,,,,,,50,,246.31,P100069,15592-100-1-1,,C6H11NO / C12H23NO,,,,,,,,,,,,,50,,113.16 / 197.32,P900011,15592-101-1-1,,,,,,,,,,,,,,,,,,,,,,,,,,,,,,,,,,,,,,,"Ellis, Thomas S. , Macromolecules , 24 , 13 , 3845-3852 (1991)"
BD000901,"Thermoplastic,Amorphous",Neat resin,Melt blended at 280C in conventional extruder,,Miscible;DSC (single Tg),"poly{[benzene-1,3-bis(methylamine)]-alt-(adipic acid)}//poly{[(hexane-1,6-diamine)-alt-(terephthalic acid)]-co-[(hexane-1,6-diamine)-alt-(isophthalic acid)]}",,Blend,,"Quenching: Quenched to RT on chilled drum

Shape of Test Piece: Sheet

Remarks: t=ca.0.5mm, w=ca.1m",,33463-6-1-1,,,,"['Glass transition temp. 90 [C]', 'Method: DSC', 'Condition: Heating rate;10C/min', 'Remarks: Second heating']",,C14H18N2O2,,,,,,,,,,,,,,70,246.31,P100101,33463-1-1-1,,C14H18N2O2 / C14H18N2O2,,,,,,,,,,,,,,30,246.31 / 246.31,P900048,33463-5-1-1,,,,,,,,,,,,,,,,,,,,,,,,,,,,,,,,,,,,,,,"Endo, Masahiro; Morishima, Yasuyuki; Yano, Shinichi; Tadano, Kenji; Murata, Yukinobu; Tsunashima, Kenji , Journal of Applied Polymer Science , 101 , 6 , 3971-3978 (2006)"
BD000901,"Thermoplastic,Amorphous",Neat resin,Melt blended at 280C in conventional extruder,,Miscible;DSC (single Tg),"poly{[benzene-1,3-bis(methylamine)]-alt-(adipic acid)}//poly{[(hexane-1,6-diamine)-alt-(terephthalic acid)]-co-[(hexane-1,6-diamine)-alt-(isophthalic acid)]}",,Blend,,"Quenching: Quenched to RT on chilled drum

Shape of Test Piece: Sheet

Remarks: t=ca.0.5mm, w=ca.1m",,33463-6-2-1,,,,"['Glass transition temp. 94 [C]', 'Method: DSC', 'Condition: Heating rate;10C/min', 'Remarks: Second heating']",,C14H18N2O2,,,,,,,,,,,,,,50,246.31,P100101,33463-1-1-1,,C14H18N2O2 / C14H18N2O2,,,,,,,,,,,,,,50,246.31 / 246.31,P900048,33463-5-1-1,,,,,,,,,,,,,,,,,,,,,,,,,,,,,,,,,,,,,,,"Endo, Masahiro; Morishima, Yasuyuki; Yano, Shinichi; Tadano, Kenji; Murata, Yukinobu; Tsunashima, Kenji , Journal of Applied Polymer Science , 101 , 6 , 3971-3978 (2006)"
BD000901,"Thermoplastic,Amorphous",Neat resin,Melt blended at 280C in conventional extruder,,Miscible;DSC (single Tg),"poly{[benzene-1,3-bis(methylamine)]-alt-(adipic acid)}//poly{[(hexane-1,6-diamine)-alt-(terephthalic acid)]-co-[(hexane-1,6-diamine)-alt-(isophthalic acid)]}",,Blend,,"Quenching: Quenched to RT on chilled drum

Shape of Test Piece: Sheet

Remarks: t=ca.0.5mm, w=ca.1m",,33463-6-3-1,,,,"['Glass transition temp. 101 [C]', 'Method: DSC', 'Condition: Heating rate;10C/min', 'Remarks: Second heating']",,C14H18N2O2,,,,,,,,,,,,,,30,246.31,P100101,33463-1-1-1,,C14H18N2O2 / C14H18N2O2,,,,,,,,,,,,,,70,246.31 / 246.31,P900048,33463-5-1-1,,,,,,,,,,,,,,,,,,,,,,,,,,,,,,,,,,,,,,,"Endo, Masahiro; Morishima, Yasuyuki; Yano, Shinichi; Tadano, Kenji; Murata, Yukinobu; Tsunashima, Kenji , Journal of Applied Polymer Science , 101 , 6 , 3971-3978 (2006)"
BD000902,,Neat resin,"By dissolving at RT in conc.H2SO4; Poured into cold water and crushed ice; Pulverized ; Washed with water, sodium bicarbonate solution, and water; Dried at ca.120C in a vacuum oven",,single homogenous phase,poly[(m-phenylenediamine)-alt-(isophthalic acid)]//poly[(p-phenylenediamine)-alt-(terephthalic acid)],,Blend,,"As polymerized

Shape of Test Piece: Powder",,13122-5-1-1,,,,"['Glass transition temp. ca 272 [C]', 'Method: DSC', 'Condition: Heating rate;20K/min Under N2']",,C14H10N2O2,,,,,,,,,,,,,,0,238.24,P100131,75367-1-1-1,,C14H10N2O2,,,,,,,,,,,,,,100,238.24,P100126,75367-2-1-1,,,,,,,,,,,,,,,,,,,,,,,,,,,,,,,,,,,,,,,"Aharoni, S. M.; Curran, S. A.; Murthy, N. S. , Macromolecules , 25 , 17 , 4431-4436 (1992)"
BD000902,,Neat resin,"By dissolving at RT in conc.H2SO4; Poured into cold water and crushed ice; Pulverized ; Washed with water, sodium bicarbonate solution, and water; Dried at ca.120C in a vacuum oven",,"Pm-PI component; Broad phasedistribution: from ca.5% in 3:1 83A/83B homogeneous phase, through a heterogeneous phase, to a small amount of phase-separated 83B; Pp-PT component; All 83A component in 3:1 83A/83B homogeneous phase",poly[(m-phenylenediamine)-alt-(isophthalic acid)]//poly[(p-phenylenediamine)-alt-(terephthalic acid)],,Blend,,"As polymerized

Shape of Test Piece: Powder",,13122-5-2-1,,,,"['Glass transition temp. 264 [C]', 'Method: DSC', 'Condition: Heating rate;20K/min Under N2']",,C14H10N2O2,,,,,,,,,,,,,,20,238.24,P100131,75367-1-1-1,,C14H10N2O2,,,,,,,,,,,,,,80,238.24,P100126,75367-2-1-1,,,,,,,,,,,,,,,,,,,,,,,,,,,,,,,,,,,,,,,"Aharoni, S. M.; Curran, S. A.; Murthy, N. S. , Macromolecules , 25 , 17 , 4431-4436 (1992)"
BD000902,,Neat resin,"By dissolving at RT in conc.H2SO4; Poured into cold water and crushed ice; Pulverized ; Washed with water, sodium bicarbonate solution, and water; Dried at ca.120C in a vacuum oven",,Pm-PI component; ca.20% in homogeneous 3:1 83A/83B phase + ca.80% phase-separated 83B; Pp-PT component; ca.70% in homogeneous 83A/83B phase + ca.30% phase-separated 83A,poly[(m-phenylenediamine)-alt-(isophthalic acid)]//poly[(p-phenylenediamine)-alt-(terephthalic acid)],,Blend,,"As polymerized

Shape of Test Piece: Powder",,13122-5-3-1,,,,"['Glass transition temp. ca 290.0 [C]', 'Method: DSC', 'Condition: Heating rate;20K/min Under N2', 'Remarks: Two Tgs were observed; Higher Tg; Lower Tg was ca.275.6C; Taken from the Fig.']",,C14H10N2O2,,,,,,,,,,,,,,40,238.24,P100131,75367-1-1-1,,C14H10N2O2,,,,,,,,,,,,,,60,238.24,P100126,75367-2-1-1,,,,,,,,,,,,,,,,,,,,,,,,,,,,,,,,,,,,,,,"Aharoni, S. M.; Curran, S. A.; Murthy, N. S. , Macromolecules , 25 , 17 , 4431-4436 (1992)"
BD000902,,Neat resin,"By dissolving at RT in conc.H2SO4; Poured into cold water and crushed ice; Pulverized ; Washed with water, sodium bicarbonate solution, and water; Dried at ca.120C in a vacuum oven",,Pm-PI component; 83B-rich heterogeneous phase ; Pp-PT component; 83A-rich heterogeneous phase,poly[(m-phenylenediamine)-alt-(isophthalic acid)]//poly[(p-phenylenediamine)-alt-(terephthalic acid)],,Blend,,"As polymerized

Shape of Test Piece: Powder",,13122-5-4-1,,,,"['Glass transition temp. ca 290.0 [C]', 'Method: DSC', 'Condition: Heating rate;20K/min Under N2', 'Remarks: Two Tgs were observed; Higher Tg; Lower Tg was ca.262.5C; Taken from the Fig.']",,C14H10N2O2,,,,,,,,,,,,,,60,238.24,P100131,75367-1-1-1,,C14H10N2O2,,,,,,,,,,,,,,40,238.24,P100126,75367-2-1-1,,,,,,,,,,,,,,,,,,,,,,,,,,,,,,,,,,,,,,,"Aharoni, S. M.; Curran, S. A.; Murthy, N. S. , Macromolecules , 25 , 17 , 4431-4436 (1992)"
BD000902,,Neat resin,"By dissolving at RT in conc.H2SO4; Poured into cold water and crushed ice; Pulverized ; Washed with water, sodium bicarbonate solution, and water; Dried at ca.120C in a vacuum oven",,Pm-PI component; in a homogeneous 3:1 83A/83B phase; Pp-PT component; ca.70% in 3:1 83A/83B homogeneous phase + ca.30% phase-separated 83A,poly[(m-phenylenediamine)-alt-(isophthalic acid)]//poly[(p-phenylenediamine)-alt-(terephthalic acid)],,Blend,,"As polymerized

Shape of Test Piece: Powder",,13122-5-5-1,,,,"['Glass transition temp. ca 293.8 [C]', 'Method: DSC', 'Condition: Heating rate;20K/min Under N2', 'Remarks: Two Tgs were observed; Higher Tg; Lower Tg was ca.260.0C; Taken from the Fig.']",,C14H10N2O2,,,,,,,,,,,,,,80,238.24,P100131,75367-1-1-1,,C14H10N2O2,,,,,,,,,,,,,,20,238.24,P100126,75367-2-1-1,,,,,,,,,,,,,,,,,,,,,,,,,,,,,,,,,,,,,,,"Aharoni, S. M.; Curran, S. A.; Murthy, N. S. , Macromolecules , 25 , 17 , 4431-4436 (1992)"
BD000902,,Neat resin,"By dissolving at RT in conc.H2SO4; Poured into cold water and crushed ice; Pulverized ; Washed with water, sodium bicarbonate solution, and water; Dried at ca.120C in a vacuum oven",,single homogenous phase,poly[(m-phenylenediamine)-alt-(isophthalic acid)]//poly[(p-phenylenediamine)-alt-(terephthalic acid)],,Blend,,"As polymerized

Shape of Test Piece: Powder",,13122-5-6-1,,,,"['Glass transition temp. 295 [C]', 'Method: DSC', 'Condition: Heating rate;20K/min Under N2']",,C14H10N2O2,,,,,,,,,,,,,,100,238.24,P100131,75367-1-1-1,,C14H10N2O2,,,,,,,,,,,,,,0,238.24,P100126,75367-2-1-1,,,,,,,,,,,,,,,,,,,,,,,,,,,,,,,,,,,,,,,"Aharoni, S. M.; Curran, S. A.; Murthy, N. S. , Macromolecules , 25 , 17 , 4431-4436 (1992)"
BD000904,,Neat resin,"dissolved in trifluoroehanol-methylene chloride, precipitated with diethyl ether",,Phase behaviour; miscible,"poly(2,2,4-trimethylhexamethylene terephthalamide)//poly[(hexano-6-lactam)-co-(dodecano-12-lactam)]",,Blend,,"Compression

Shape of Test Piece: Film",,15591-15-1-1,,['98% formic acid'],,"['Glass transition temp. 81 [C]', 'Method: DSC', 'Condition: Heating rate; 10C/min']",,C17H24N2O2,,,,,,,,,,,,,50,,288.38,P100141,15591-13-1-1,,C6H11NO / C12H23NO,,,,,,,,,,,,,50,,113.16 / 197.32,P900011,15591-14-1-1,,,,,,,,,,,,,,,,,,,,,,,,,,,,,,,,,,,,,,,"Ellis, T. S. , Polymer , 31 , 6 , 1058-1064 (1990)"
BD000904,,Neat resin,"dissolved in trifluoroehanol-methylene chloride, precipitated with diethyl ether",,Phase behaviour; miscible,"poly(2,2,4-trimethylhexamethylene terephthalamide)//poly[(hexano-6-lactam)-co-(dodecano-12-lactam)]",,Blend,,"Compression

Shape of Test Piece: Film",,15591-18-1-1,,['98% formic acid'],,"['Glass transition temp. 75 [C]', 'Method: DSC', 'Condition: Heating rate; 10C/min']",,C17H24N2O2,,,,,,,,,,,,,50,,288.38,P100141,15591-16-1-1,,C6H11NO / C12H23NO,,,,,,,,,,,,,50,,113.16 / 197.32,P900011,15591-17-1-1,,,,,,,,,,,,,,,,,,,,,,,,,,,,,,,,,,,,,,,"Ellis, T. S. , Polymer , 31 , 6 , 1058-1064 (1990)"
BD000904,,Neat resin,"dissolved in trifluoroehanol-methylene chloride, precipitated with diethyl ether",,Phase behaviour; miscible,"poly(2,2,4-trimethylhexamethylene terephthalamide)//poly[(hexano-6-lactam)-co-(dodecano-12-lactam)]",,Blend,,"Compression

Shape of Test Piece: Film",,15591-21-1-1,,['98% formic acid'],,"['Glass transition temp. 70 [C]', 'Method: DSC', 'Condition: Heating rate; 10C/min']",,C17H24N2O2,,,,,,,,,,,,,50,,288.38,P100141,15591-19-1-1,,C6H11NO / C12H23NO,,,,,,,,,,,,,50,,113.16 / 197.32,P900011,15591-20-1-1,,,,,,,,,,,,,,,,,,,,,,,,,,,,,,,,,,,,,,,"Ellis, T. S. , Polymer , 31 , 6 , 1058-1064 (1990)"
BD000904,,Neat resin,"dissolved in trifluoroehanol-methylene chloride, precipitated with diethyl ether",,Phase behaviour; partially miscible,"poly(2,2,4-trimethylhexamethylene terephthalamide)//poly[(hexano-6-lactam)-co-(dodecano-12-lactam)]",,Blend,,"Compression

Shape of Test Piece: Film",,15591-24-1-1,,['98% formic acid'],,"['Glass transition temp. 125 [C]', 'Method: DSC', 'Condition: Heating rate; 10C/min', 'Remarks: Another Tg']",,C17H24N2O2,,,,,,,,,,,,,50,,288.38,P100141,15591-22-1-1,,C6H11NO / C12H23NO,,,,,,,,,,,,,50,,113.16 / 197.32,P900011,15591-23-1-1,,,,,,,,,,,,,,,,,,,,,,,,,,,,,,,,,,,,,,,"Ellis, T. S. , Polymer , 31 , 6 , 1058-1064 (1990)"
BD000904,,Neat resin,"dissolved in trifluoroehanol-methylene chloride, precipitated with diethyl ether",,Phase behaviour; immiscible,"poly(2,2,4-trimethylhexamethylene terephthalamide)//poly[(hexano-6-lactam)-co-(dodecano-12-lactam)]",,Blend,,"Compression

Shape of Test Piece: Film",,15591-27-1-1,,['98% formic acid'],,"['Glass transition temp. 29 [C]', 'Method: DSC', 'Condition: Heating rate; 10C/min']",,C17H24N2O2,,,,,,,,,,,,,50,,288.38,P100141,15591-25-1-1,,C6H11NO / C12H23NO,,,,,,,,,,,,,50,,113.16 / 197.32,P900011,15591-26-1-1,,,,,,,,,,,,,,,,,,,,,,,,,,,,,,,,,,,,,,,"Ellis, T. S. , Polymer , 31 , 6 , 1058-1064 (1990)"
BD000905,,Neat resin,"dissolved in trifluoroehanol-methylene chloride, precipitated with diethyl ether",,Phase behaviour; miscible,"poly(2,2,4-trimethylhexamethylene terephthalamide)//poly[(4-aminobutanoic acid)-co-(6-aminohexanoic acid)]",,Blend,,"Compression

Shape of Test Piece: Film",,15591-3-1-1,,['98% formic acid'],,"['Glass transition temp. 77 [C]', 'Method: DSC', 'Condition: Heating rate; 10C/min']",,C4H7NO / C6H11NO,,,,,,,,,,,,,50,,85.1 / 113.16,P901078,15591-1-1-1,,C17H24N2O2,,,,,,,,,,,,,50,,288.38,P100141,15591-2-1-1,,,,,,,,,,,,,,,,,,,,,,,,,,,,,,,,,,,,,,,"Ellis, T. S. , Polymer , 31 , 6 , 1058-1064 (1990)"
BD000905,,Neat resin,"dissolved in trifluoroehanol-methylene chloride, precipitated with diethyl ether",,Phase behaviour; partially miscible,"poly(2,2,4-trimethylhexamethylene terephthalamide)//poly[(4-aminobutanoic acid)-co-(6-aminohexanoic acid)]",,Blend,,"Compression

Shape of Test Piece: Film",,15591-6-1-1,,['98% formic acid'],,"['Glass transition temp. 108 [C]', 'Method: DSC', 'Condition: Heating rate; 10C/min', 'Remarks: Another Tg']",,C4H7NO / C6H11NO,,,,,,,,,,,,,50,,85.1 / 113.16,P901078,15591-4-1-1,,C17H24N2O2,,,,,,,,,,,,,50,,288.38,P100141,15591-5-1-1,,,,,,,,,,,,,,,,,,,,,,,,,,,,,,,,,,,,,,,"Ellis, T. S. , Polymer , 31 , 6 , 1058-1064 (1990)"
BD000905,,Neat resin,"dissolved in trifluoroehanol-methylene chloride, precipitated with diethyl ether",,Phase behaviour; partially miscible,"poly(2,2,4-trimethylhexamethylene terephthalamide)//poly[(4-aminobutanoic acid)-co-(6-aminohexanoic acid)]",,Blend,,"Compression

Shape of Test Piece: Film",,15591-9-1-1,,['98% formic acid'],,"['Glass transition temp. 109 [C]', 'Method: DSC', 'Condition: Heating rate; 10C/min', 'Remarks: Another Tg']",,C4H7NO / C6H11NO,,,,,,,,,,,,,50,,85.1 / 113.16,P901078,15591-7-1-1,,C17H24N2O2,,,,,,,,,,,,,50,,288.38,P100141,15591-8-1-1,,,,,,,,,,,,,,,,,,,,,,,,,,,,,,,,,,,,,,,"Ellis, T. S. , Polymer , 31 , 6 , 1058-1064 (1990)"
BD000905,,Neat resin,"dissolved in trifluoroehanol-methylene chloride, precipitated with diethyl ether",,Phase behaviour; partially miscible,"poly(2,2,4-trimethylhexamethylene terephthalamide)//poly[(4-aminobutanoic acid)-co-(6-aminohexanoic acid)]",,Blend,,"Compression

Shape of Test Piece: Film",,15591-12-1-1,,['98% formic acid'],,"['Glass transition temp. 121 [C]', 'Method: DSC', 'Condition: Heating rate; 10C/min', 'Remarks: Another Tg']",,C4H7NO / C6H11NO,,,,,,,,,,,,,50,,85.1 / 113.16,P901078,15591-10-1-1,,C17H24N2O2,,,,,,,,,,,,,50,,288.38,P100141,15591-11-1-1,,,,,,,,,,,,,,,,,,,,,,,,,,,,,,,,,,,,,,,"Ellis, T. S. , Polymer , 31 , 6 , 1058-1064 (1990)"
BD000906,"linear,Thermoplastic,Crystal & Amorphous",Neat resin,"Soln. blending, m-cresol/MeOH (80/20vol%), 5(w/v)%, 60C, 6h, N2, then pptd. in hexane and extd. with hexane for 5days to remove m-cresol",,,poly(4-aminobutyric acid)//poly(styrene-ran-{4-[(lithiooxy)sulfonyl]styrene}),['hexane'],Blend,,"Grinding

Quenching: Quenched from 275C to -20C

Shape of Test Piece: Powder",,78279-4-1-1,,['m-cresol/MeOH (80/20vol%)'],,"['Glass transition temp. 63 [C]', 'Method: DSC', 'Condition: Heating rate;20C/min', 'Remarks: Temp. at midpoint of Cp change']",,C4H7NO,,,,,,,,,,,,,,100,85.1,P100187,78279-1-1-1,,C8H8 / C8H7LiO3S,,,,,,,,,,,,,,0,104.15 / 190.15,P900281,78279-2-1-1,,,,,,,,,,,,,,,,,,,,,,,,,,,,,,,,,,,,,,,"Ng, C. -W.; Bellinger, M. A.; MacKnight, W. J. , Polymeric Materials Science and Engineering , 69 , 345-346 (1993)"
BD000906,"linear,Thermoplastic,Crystal & Amorphous",Neat resin,"Soln. blending, m-cresol/MeOH (80/20vol%), 5(w/v)%, 60C, 6h, N2, then pptd. in hexane and extd. with hexane for 5days to remove m-cresol",,,poly(4-aminobutyric acid)//poly(styrene-ran-{4-[(lithiooxy)sulfonyl]styrene}),['hexane'],Blend,,"Grinding

Quenching: Quenched from 275C to -20C

Shape of Test Piece: Powder",,78279-4-2-1,,['m-cresol/MeOH (80/20vol%)'],,"['Glass transition temp. 71 [C]', 'Method: DSC', 'Condition: Heating rate;20C/min', 'Remarks: Temp. at midpoint of Cp change']",,C4H7NO,,,,,,,,,,,,,,90,85.1,P100187,78279-1-1-1,,C8H8 / C8H7LiO3S,,,,,,,,,,,,,,10,104.15 / 190.15,P900281,78279-2-1-1,,,,,,,,,,,,,,,,,,,,,,,,,,,,,,,,,,,,,,,"Ng, C. -W.; Bellinger, M. A.; MacKnight, W. J. , Polymeric Materials Science and Engineering , 69 , 345-346 (1993)"
BD000906,"linear,Thermoplastic,Crystal & Amorphous",Neat resin,"Soln. blending, m-cresol/MeOH (80/20vol%), 5(w/v)%, 60C, 6h, N2, then pptd. in hexane and extd. with hexane for 5days to remove m-cresol",,,poly(4-aminobutyric acid)//poly(styrene-ran-{4-[(lithiooxy)sulfonyl]styrene}),['hexane'],Blend,,"Grinding

Quenching: Quenched from 275C to -20C

Shape of Test Piece: Powder",,78279-4-3-1,,['m-cresol/MeOH (80/20vol%)'],,"['Glass transition temp. 82 [C]', 'Method: DSC', 'Condition: Heating rate;20C/min', 'Remarks: Temp. at midpoint of Cp change']",,C4H7NO,,,,,,,,,,,,,,70,85.1,P100187,78279-1-1-1,,C8H8 / C8H7LiO3S,,,,,,,,,,,,,,30,104.15 / 190.15,P900281,78279-2-1-1,,,,,,,,,,,,,,,,,,,,,,,,,,,,,,,,,,,,,,,"Ng, C. -W.; Bellinger, M. A.; MacKnight, W. J. , Polymeric Materials Science and Engineering , 69 , 345-346 (1993)"
BD000906,"linear,Thermoplastic,Crystal & Amorphous",Neat resin,"Soln. blending, m-cresol/MeOH (80/20vol%), 5(w/v)%, 60C, 6h, N2, then pptd. in hexane and extd. with hexane for 5days to remove m-cresol",,,poly(4-aminobutyric acid)//poly(styrene-ran-{4-[(lithiooxy)sulfonyl]styrene}),['hexane'],Blend,,"Grinding

Quenching: Quenched from 275C to -20C

Shape of Test Piece: Powder",,78279-4-4-1,,['m-cresol/MeOH (80/20vol%)'],,"['Glass transition temp. 97 [C]', 'Method: DSC', 'Condition: Heating rate;20C/min', 'Remarks: Temp. at midpoint of Cp change']",,C4H7NO,,,,,,,,,,,,,,50,85.1,P100187,78279-1-1-1,,C8H8 / C8H7LiO3S,,,,,,,,,,,,,,50,104.15 / 190.15,P900281,78279-2-1-1,,,,,,,,,,,,,,,,,,,,,,,,,,,,,,,,,,,,,,,"Ng, C. -W.; Bellinger, M. A.; MacKnight, W. J. , Polymeric Materials Science and Engineering , 69 , 345-346 (1993)"
BD000906,"linear,Thermoplastic,Crystal & Amorphous",Neat resin,"Soln. blending, m-cresol/MeOH (80/20vol%), 5(w/v)%, 60C, 6h, N2, then pptd. in hexane and extd. with hexane for 5days to remove m-cresol",,,poly(4-aminobutyric acid)//poly(styrene-ran-{4-[(lithiooxy)sulfonyl]styrene}),['hexane'],Blend,,"Grinding

Quenching: Quenched from 275C to -20C

Shape of Test Piece: Powder",,78279-4-5-1,,['m-cresol/MeOH (80/20vol%)'],,"['Glass transition temp. 117 [C]', 'Method: DSC', 'Condition: Heating rate;20C/min', 'Remarks: Temp. at midpoint of Cp change']",,C4H7NO,,,,,,,,,,,,,,30,85.1,P100187,78279-1-1-1,,C8H8 / C8H7LiO3S,,,,,,,,,,,,,,70,104.15 / 190.15,P900281,78279-2-1-1,,,,,,,,,,,,,,,,,,,,,,,,,,,,,,,,,,,,,,,"Ng, C. -W.; Bellinger, M. A.; MacKnight, W. J. , Polymeric Materials Science and Engineering , 69 , 345-346 (1993)"
BD000906,"linear,Thermoplastic,Crystal & Amorphous",Neat resin,"Soln. blending, m-cresol/MeOH (80/20vol%), 5(w/v)%, 60C, 6h, N2, then pptd. in hexane and extd. with hexane for 5days to remove m-cresol",,,poly(4-aminobutyric acid)//poly(styrene-ran-{4-[(lithiooxy)sulfonyl]styrene}),['hexane'],Blend,,"Grinding

Quenching: Quenched from 275C to -20C

Shape of Test Piece: Powder",,78279-4-6-1,,['m-cresol/MeOH (80/20vol%)'],,"['Glass transition temp. 141 [C]', 'Method: DSC', 'Condition: Heating rate;20C/min', 'Remarks: Temp. at midpoint of Cp change']",,C4H7NO,,,,,,,,,,,,,,10,85.1,P100187,78279-1-1-1,,C8H8 / C8H7LiO3S,,,,,,,,,,,,,,90,104.15 / 190.15,P900281,78279-2-1-1,,,,,,,,,,,,,,,,,,,,,,,,,,,,,,,,,,,,,,,"Ng, C. -W.; Bellinger, M. A.; MacKnight, W. J. , Polymeric Materials Science and Engineering , 69 , 345-346 (1993)"
BD000906,"linear,Thermoplastic,Crystal & Amorphous",Neat resin,"Soln. blending, m-cresol/MeOH (80/20vol%), 5(w/v)%, 60C, 6h, N2, then pptd. in hexane and extd. with hexane for 5days to remove m-cresol",,,poly(4-aminobutyric acid)//poly(styrene-ran-{4-[(lithiooxy)sulfonyl]styrene}),['hexane'],Blend,,"Grinding

Quenching: Quenched from 275C to -20C

Shape of Test Piece: Powder",,78279-4-7-1,,['m-cresol/MeOH (80/20vol%)'],,"['Glass transition temp. 133 [C]', 'Method: DSC', 'Condition: Heating rate;20C/min', 'Remarks: Temp. at midpoint of Cp change']",,C4H7NO,,,,,,,,,,,,,,0,85.1,P100187,78279-1-1-1,,C8H8 / C8H7LiO3S,,,,,,,,,,,,,,100,104.15 / 190.15,P900281,78279-2-1-1,,,,,,,,,,,,,,,,,,,,,,,,,,,,,,,,,,,,,,,"Ng, C. -W.; Bellinger, M. A.; MacKnight, W. J. , Polymeric Materials Science and Engineering , 69 , 345-346 (1993)"
BD000909,"Thermoplastic,Amorphous",Neat resin,Melt blended at 280C in conventional extruder,,Miscible;DSC (single Tg),"poly{[cyclohexane-1,3-bis(methylamine)]-alt-(adipic acid)}//poly{[(hexane-1,6-diamine)-alt-(terephthalic acid)]-co-[(hexane-1,6-diamine)-alt-(isophthalic acid)]}",,Blend,,"Quenching: Quenched to RT on chilled drum

Shape of Test Piece: Sheet

Remarks: t=ca.0.5mm, w=ca.1m",,33463-7-1-1,,,,"['Glass transition temp. 108 [C]', 'Method: DSC', 'Condition: Heating rate;10C/min', 'Remarks: Second heating']",,C14H24N2O2,,,,,,,,,,,,,,90,252.35,P100666,33463-2-1-1,,C14H18N2O2 / C14H18N2O2,,,,,,,,,,,,,,10,246.31 / 246.31,P900048,33463-5-1-1,,,,,,,,,,,,,,,,,,,,,,,,,,,,,,,,,,,,,,,"Endo, Masahiro; Morishima, Yasuyuki; Yano, Shinichi; Tadano, Kenji; Murata, Yukinobu; Tsunashima, Kenji , Journal of Applied Polymer Science , 101 , 6 , 3971-3978 (2006)"
BD000909,"Thermoplastic,Amorphous",Neat resin,Melt blended at 280C in conventional extruder,,Miscible;DSC (single Tg),"poly{[cyclohexane-1,3-bis(methylamine)]-alt-(adipic acid)}//poly{[(hexane-1,6-diamine)-alt-(terephthalic acid)]-co-[(hexane-1,6-diamine)-alt-(isophthalic acid)]}",,Blend,,"Quenching: Quenched to RT on chilled drum

Shape of Test Piece: Sheet

Remarks: t=ca.0.5mm, w=ca.1m",,33463-7-2-1,,,,"['Glass transition temp. 109 [C]', 'Method: DSC', 'Condition: Heating rate;10C/min', 'Remarks: Second heating']",,C14H24N2O2,,,,,,,,,,,,,,70,252.35,P100666,33463-2-1-1,,C14H18N2O2 / C14H18N2O2,,,,,,,,,,,,,,30,246.31 / 246.31,P900048,33463-5-1-1,,,,,,,,,,,,,,,,,,,,,,,,,,,,,,,,,,,,,,,"Endo, Masahiro; Morishima, Yasuyuki; Yano, Shinichi; Tadano, Kenji; Murata, Yukinobu; Tsunashima, Kenji , Journal of Applied Polymer Science , 101 , 6 , 3971-3978 (2006)"
BD000909,"Thermoplastic,Amorphous",Neat resin,Melt blended at 280C in conventional extruder,,Miscible;DSC (single Tg),"poly{[cyclohexane-1,3-bis(methylamine)]-alt-(adipic acid)}//poly{[(hexane-1,6-diamine)-alt-(terephthalic acid)]-co-[(hexane-1,6-diamine)-alt-(isophthalic acid)]}",,Blend,,"Quenching: Quenched to RT on chilled drum

Shape of Test Piece: Sheet

Remarks: t=ca.0.5mm, w=ca.1m",,33463-7-3-1,,,,"['Glass transition temp. 112 [C]', 'Method: DSC', 'Condition: Heating rate;10C/min', 'Remarks: Second heating']",,C14H24N2O2,,,,,,,,,,,,,,50,252.35,P100666,33463-2-1-1,,C14H18N2O2 / C14H18N2O2,,,,,,,,,,,,,,50,246.31 / 246.31,P900048,33463-5-1-1,,,,,,,,,,,,,,,,,,,,,,,,,,,,,,,,,,,,,,,"Endo, Masahiro; Morishima, Yasuyuki; Yano, Shinichi; Tadano, Kenji; Murata, Yukinobu; Tsunashima, Kenji , Journal of Applied Polymer Science , 101 , 6 , 3971-3978 (2006)"
BD000910,"Thermoplastic,Amorphous",Neat resin,Melt blended at 280C in conventional extruder,,"Immiscible;DSC (two Tg), 6I/6T droplets separated from CX7323 matrix;SEM","poly{[4,4'-methylenebis(cyclohexylamine)]-alt-(tetradecanedioic acid)}//poly{[(hexane-1,6-diamine)-alt-(terephthalic acid)]-co-[(hexane-1,6-diamine)-alt-(isophthalic acid)]}",,Blend,,"Quenching: Quenched to RT on chilled drum

Shape of Test Piece: Sheet

Remarks: t=ca.0.5mm, w=ca.1m",,33463-9-1-1,,,,"['Glass transition temp. 131 [C]', 'Method: DSC', 'Condition: Heating rate;10C/min', 'Remarks: Tg2 (Tg of CX7323), second heating']",,C27H48N2O2,,,,,,,,,,,,,,90,432.68,P100673,33463-4-1-1,,C14H18N2O2 / C14H18N2O2,,,,,,,,,,,,,,10,246.31 / 246.31,P900048,33463-5-1-1,,,,,,,,,,,,,,,,,,,,,,,,,,,,,,,,,,,,,,,"Endo, Masahiro; Morishima, Yasuyuki; Yano, Shinichi; Tadano, Kenji; Murata, Yukinobu; Tsunashima, Kenji , Journal of Applied Polymer Science , 101 , 6 , 3971-3978 (2006)"
BD000910,"Thermoplastic,Amorphous",Neat resin,Melt blended at 280C in conventional extruder,,Immiscible;DSC (two Tg),"poly{[4,4'-methylenebis(cyclohexylamine)]-alt-(tetradecanedioic acid)}//poly{[(hexane-1,6-diamine)-alt-(terephthalic acid)]-co-[(hexane-1,6-diamine)-alt-(isophthalic acid)]}",,Blend,,"Quenching: Quenched to RT on chilled drum

Shape of Test Piece: Sheet

Remarks: t=ca.0.5mm, w=ca.1m",,33463-9-2-1,,,,"['Glass transition temp. 131 [C]', 'Method: DSC', 'Condition: Heating rate;10C/min', 'Remarks: Tg2 (Tg of CX7323), second heating']",,C27H48N2O2,,,,,,,,,,,,,,70,432.68,P100673,33463-4-1-1,,C14H18N2O2 / C14H18N2O2,,,,,,,,,,,,,,30,246.31 / 246.31,P900048,33463-5-1-1,,,,,,,,,,,,,,,,,,,,,,,,,,,,,,,,,,,,,,,"Endo, Masahiro; Morishima, Yasuyuki; Yano, Shinichi; Tadano, Kenji; Murata, Yukinobu; Tsunashima, Kenji , Journal of Applied Polymer Science , 101 , 6 , 3971-3978 (2006)"
BD000910,"Thermoplastic,Amorphous",Neat resin,Melt blended at 280C in conventional extruder,,"Immiscible;DSC (two Tg), layered structure (CX7323 and 6I&slash;6T layers stacked);SEM","poly{[4,4'-methylenebis(cyclohexylamine)]-alt-(tetradecanedioic acid)}//poly{[(hexane-1,6-diamine)-alt-(terephthalic acid)]-co-[(hexane-1,6-diamine)-alt-(isophthalic acid)]}",,Blend,,"Quenching: Quenched to RT on chilled drum

Shape of Test Piece: Sheet

Remarks: t=ca.0.5mm, w=ca.1m",,33463-9-3-1,,,,"['Glass transition temp. 133 [C]', 'Method: DSC', 'Condition: Heating rate;10C/min', 'Remarks: Tg2 (Tg of CX7323), second heating']",,C27H48N2O2,,,,,,,,,,,,,,50,432.68,P100673,33463-4-1-1,,C14H18N2O2 / C14H18N2O2,,,,,,,,,,,,,,50,246.31 / 246.31,P900048,33463-5-1-1,,,,,,,,,,,,,,,,,,,,,,,,,,,,,,,,,,,,,,,"Endo, Masahiro; Morishima, Yasuyuki; Yano, Shinichi; Tadano, Kenji; Murata, Yukinobu; Tsunashima, Kenji , Journal of Applied Polymer Science , 101 , 6 , 3971-3978 (2006)"
BD000914,",Crystal",Neat resin,DMF soln. blending,,Miscible blend;single Tg,"poly{(pentane-1,5-diol)-alt-[4,4'-methylenebis(phenyl isocyanate)]}//poly({poly[(ethylene adipate)-co-(1-methylethylene adipate)];butane-1,4-diol}-alt-(4,4'-methylenebis(phenyl isocyanate))",,Blend,,"Solvent casting: Cast from DMF soln. and dried at RT in vacuo

Quenching: Quenched from the melt(97C) to -133C

Shape of Test Piece: Film",,12266-3-1-2,,,,"['Glass transition temp. 253 [K]', 'Method: DSC', 'Condition: Heating rate;10C/min']",,C20H22N2O4,,,,,,,,,,,,,,90,354.4,P110088,12266-1-1-1,,C2H4O / C3H6O / C8H12O4 / C9H14O4 / C19H20N2O4 / C19H20N2O4,,,,,,,,,,,,,,10,44.05 / 58.08 / 172.18 / 186.21 / 340.37 / 340.37,P903847,12266-2-1-1,,,,,,,,,,,,,,,,,,,,,,,,,,,,,,,,,,,,,,,"Guo, Qipeng; Xu, Hechang; Ma, Dezhu , Journal of Applied Polymer Science , 40 , 3/4 , 581-593 (1990)"
BD000914,",Crystal",Neat resin,DMF soln. blending,,Miscible blend;single Tg,"poly{(pentane-1,5-diol)-alt-[4,4'-methylenebis(phenyl isocyanate)]}//poly({poly[(ethylene adipate)-co-(1-methylethylene adipate)];butane-1,4-diol}-alt-(4,4'-methylenebis(phenyl isocyanate))",,Blend,,"Solvent casting: Cast from DMF soln. and dried at RT in vacuo

Quenching: Quenched from the melt(97C) to -133C

Shape of Test Piece: Film",,12266-3-2-2,,,,"['Glass transition temp. 248.5 [K]', 'Method: DSC', 'Condition: Heating rate;10C/min']",,C20H22N2O4,,,,,,,,,,,,,,75,354.4,P110088,12266-1-1-1,,C2H4O / C3H6O / C8H12O4 / C9H14O4 / C19H20N2O4 / C19H20N2O4,,,,,,,,,,,,,,25,44.05 / 58.08 / 172.18 / 186.21 / 340.37 / 340.37,P903847,12266-2-1-1,,,,,,,,,,,,,,,,,,,,,,,,,,,,,,,,,,,,,,,"Guo, Qipeng; Xu, Hechang; Ma, Dezhu , Journal of Applied Polymer Science , 40 , 3/4 , 581-593 (1990)"
BD000914,",Crystal",Neat resin,DMF soln. blending,,Miscible blend;single Tg,"poly{(pentane-1,5-diol)-alt-[4,4'-methylenebis(phenyl isocyanate)]}//poly({poly[(ethylene adipate)-co-(1-methylethylene adipate)];butane-1,4-diol}-alt-(4,4'-methylenebis(phenyl isocyanate))",,Blend,,"Solvent casting: Cast from DMF soln. and dried at RT in vacuo

Quenching: Quenched from the melt(97C) to -133C

Shape of Test Piece: Film",,12266-3-3-2,,,,"['Glass transition temp. 247 [K]', 'Method: DSC', 'Condition: Heating rate;10C/min']",,C20H22N2O4,,,,,,,,,,,,,,60,354.4,P110088,12266-1-1-1,,C2H4O / C3H6O / C8H12O4 / C9H14O4 / C19H20N2O4 / C19H20N2O4,,,,,,,,,,,,,,40,44.05 / 58.08 / 172.18 / 186.21 / 340.37 / 340.37,P903847,12266-2-1-1,,,,,,,,,,,,,,,,,,,,,,,,,,,,,,,,,,,,,,,"Guo, Qipeng; Xu, Hechang; Ma, Dezhu , Journal of Applied Polymer Science , 40 , 3/4 , 581-593 (1990)"
BD000914,",Crystal",Neat resin,DMF soln. blending,,Miscible blend;single Tg,"poly{(pentane-1,5-diol)-alt-[4,4'-methylenebis(phenyl isocyanate)]}//poly({poly[(ethylene adipate)-co-(1-methylethylene adipate)];butane-1,4-diol}-alt-(4,4'-methylenebis(phenyl isocyanate))",,Blend,,"Solvent casting: Cast from DMF soln. and dried at RT in vacuo

Quenching: Quenched from the melt(97C) to -133C

Shape of Test Piece: Film",,12266-3-4-2,,,,"['Glass transition temp. 243 [K]', 'Method: DSC', 'Condition: Heating rate;10C/min']",,C20H22N2O4,,,,,,,,,,,,,,50,354.4,P110088,12266-1-1-1,,C2H4O / C3H6O / C8H12O4 / C9H14O4 / C19H20N2O4 / C19H20N2O4,,,,,,,,,,,,,,50,44.05 / 58.08 / 172.18 / 186.21 / 340.37 / 340.37,P903847,12266-2-1-1,,,,,,,,,,,,,,,,,,,,,,,,,,,,,,,,,,,,,,,"Guo, Qipeng; Xu, Hechang; Ma, Dezhu , Journal of Applied Polymer Science , 40 , 3/4 , 581-593 (1990)"
BD000914,",Crystal",Neat resin,DMF soln. blending,,Miscible blend;single Tg,"poly{(pentane-1,5-diol)-alt-[4,4'-methylenebis(phenyl isocyanate)]}//poly({poly[(ethylene adipate)-co-(1-methylethylene adipate)];butane-1,4-diol}-alt-(4,4'-methylenebis(phenyl isocyanate))",,Blend,,"Solvent casting: Cast from DMF soln. and dried at RT in vacuo

Quenching: Quenched from the melt(97C) to -133C

Shape of Test Piece: Film",,12266-3-5-2,,,,"['Glass transition temp. 238 [K]', 'Method: DSC', 'Condition: Heating rate;10C/min']",,C20H22N2O4,,,,,,,,,,,,,,25,354.4,P110088,12266-1-1-1,,C2H4O / C3H6O / C8H12O4 / C9H14O4 / C19H20N2O4 / C19H20N2O4,,,,,,,,,,,,,,75,44.05 / 58.08 / 172.18 / 186.21 / 340.37 / 340.37,P903847,12266-2-1-1,,,,,,,,,,,,,,,,,,,,,,,,,,,,,,,,,,,,,,,"Guo, Qipeng; Xu, Hechang; Ma, Dezhu , Journal of Applied Polymer Science , 40 , 3/4 , 581-593 (1990)"
BD000914,",Crystal",Neat resin,DMF soln. blending,,Miscible blend;single Tg,"poly{(pentane-1,5-diol)-alt-[4,4'-methylenebis(phenyl isocyanate)]}//poly({poly[(ethylene adipate)-co-(1-methylethylene adipate)];butane-1,4-diol}-alt-(4,4'-methylenebis(phenyl isocyanate))",,Blend,,"Solvent casting: Cast from DMF soln. and dried at RT in vacuo

Quenching: Quenched from the melt(97C) to -133C

Shape of Test Piece: Film",,12266-3-6-2,,,,"['Glass transition temp. 236 [K]', 'Method: DSC', 'Condition: Heating rate;10C/min']",,C20H22N2O4,,,,,,,,,,,,,,10,354.4,P110088,12266-1-1-1,,C2H4O / C3H6O / C8H12O4 / C9H14O4 / C19H20N2O4 / C19H20N2O4,,,,,,,,,,,,,,90,44.05 / 58.08 / 172.18 / 186.21 / 340.37 / 340.37,P903847,12266-2-1-1,,,,,,,,,,,,,,,,,,,,,,,,,,,,,,,,,,,,,,,"Guo, Qipeng; Xu, Hechang; Ma, Dezhu , Journal of Applied Polymer Science , 40 , 3/4 , 581-593 (1990)"
BD000918,,Neat resin,Solution blend,,,"poly[(1,4-phenylenediamine)-alt-(pyromellitic dianhydride)]//poly({5,5'-[2,2,2-trifluoro-1-(trifluoromethyl)ethane-1,1-diyl]bis(isobenzofuran-1,3-dione)}-alt-{4,4'-[1-(trifluoromethyl)-2,2,2-trifluoroethane-1,1-diylbis(4,1-phenylene)dioxy]dianiline})",,Blend,,"Doctorbrading or Spin-casting: From 15-20wt% NMP solution of Meta-PMDA-PDA poly(amic ethyl ester) and 6F-BDAF poly(amic acid); Dried at 75C for 90min or at 150C for 15min, all under ambient conditions

Thermal imidation: At 400C for 1h under N2

Shape of Test Piece: Film

Remarks: t = 20-40micron",,12589-10-8-1,,,,"['Glass transition temp. ca 260 [C]', 'Method: DMA', 'Condition: Heating rate;Heating rate 10C/min Frequency;10Hz']",,C16H6N2O4,,,,,,,,,,,,,,0,290.23,P130063,12589-8-1-1,,C46H22F12N2O6,,,,,,,,,,,,,,100,926.66,P130360,12589-9-1-1,,,,,,,,,,,,,,,,,,,,,,,,,,,,,,,,,,,,,,,"Rojstaczer, S.; Ree, M.; Yoon, D. Y.; Volksen, W. , Journal of Polymer Science, Part B: Polymer Physics , 30 , 2 , 133-143 (1992)"
BD000924,"linear & crosslinked,IPN,Thermally stable,Amorphous",Neat resin,Blended before curing,,,"poly((m-phenylenediamine)-alt-{5,5'-[(1-methylethane-1,1-diyl)bis(4,1-phenyleneoxy)]bis(isobenzofuran-1,3-dione)})//poly((m-phenylenediamine)-alt-{5,5'-[(1-methylethane-1,1-diyl)bis(4,1-phenyleneoxy)]bis(isobenzofuran-1,3-dione)})",,Blend,,"Curing: Compressed at 370C for 45min

Remarks: Gel fraction (Extd. with CHCl3 for 4days); ca.94% (Taken from the Fig.)",Tight semi-IPN network system,20062-6-1-1,,,,"['Glass transition temp. ca 239 [C]', 'Method: DSC', 'Condition: Heating rate;10C/min & N2', 'Remarks: Second heating, Taken from the Fig.']",,C37H24N2O6,,,,,,,,,,,,,,90,592.6,P130197,20062-4-1-1,,C37H24N2O6,,,,,,,,,,,,,,10,592.6,P130197,20062-5-1-1,,,,,,,,,,,,,,,,,,,,,,,,,,,,,,,,,,,,,,,"Tan, B.; Vasudevan, V.; Lee, Y. J.; Gardner, S.; Davis, R. M.; Bullions, T.; Loos, A. C.; Parvatareddy, H.; Dillard, D. A.; McGrath, E.; Cella, J. , Journal of Polymer Science, Part A: Polymer Chemistry , 35 , 14 , 2943-2954 (1997)"
