Repository: williamschertzer/webScraper

File: glass_transition_temp.csv (part 25 of 62)
BD000925,"linear,Thermoplastic,Amorphous",Neat resin,"Extruder blending, single screw extruder (d=20mm), 310C(barrel zone), 300C(die zone)",,Size of PC domain ca.0.1-0.3micrometer,"poly((m-phenylenediamine)-alt-{5,5'-[(1-methylethane-1,1-diyl)bis(4,1-phenyleneoxy)]bis(isobenzofuran-1,3-dione)})//poly(bisphenol A carbonate)",,Blend,,Extrusion,,20575-5-1-1,,,,"['Glass transition temp. 485.5 [K]', 'Method: DSC', 'Condition: Heating rate;20K/min & N2, 2nd and 3rd run', 'Remarks: Tg of PEI domain, taken from the Fig.', 'Related Info.(Heat capacity increment): 0.237J&slash;(g*K);20K&slash;min']",,C37H24N2O6,,,,,,,,,,,,,,90,592.6,P130197,20575-1-1-1,,C16H14O3,,,,,,,,,,,,,,10,254.28,P150011,20575-2-1-1,,,,,,,,,,,,,,,,,,,,,,,,,,,,,,,,,,,,,,,"Chun, Yong Sung; Lee, Heon Sang; Kim, Woo Nyon , Polymer Engineering and Science , 36 , 22 , 2694-2702 (1996)"
BD000925,Thermoplastic,Neat resin,Mixed materials were extruded by counter-rotating twin screw extruder at 320C with a screw speed of 105rpm,,,"poly((m-phenylenediamine)-alt-{5,5'-[(1-methylethane-1,1-diyl)bis(4,1-phenyleneoxy)]bis(isobenzofuran-1,3-dione)})//poly(bisphenol A carbonate)",,Blend,,"Injection: At 330C

Shape of Test Piece: Sheet

Remarks: t=3.2mm",,15255-12-1-1,,,,"['Glass transition temp. 147 [C]', 'Method: DSC', 'Condition: Heating rate;5C/min Under dry N2 at 40ml/min', 'Remarks: Tg due to PC']",,C37H24N2O6,,,,,,,,,,,,,,0,592.6,P130197,15255-10-1-1,,C16H14O3,,,,,,,,,,,,,,100,254.28,P150011,15255-11-1-1,,,,,,,,,,,,,,,,,,,,,,,,,,,,,,,,,,,,,,,"Kohlman, William G.; Petrie, Stephen P. , Advances in Polymer Technology , 14 , 2 , 111-127 (1995)"
BD000925,Thermoplastic,Neat resin,Mixed materials were extruded by counter-rotating twin screw extruder at 320C with a screw speed of 105rpm,,,"poly((m-phenylenediamine)-alt-{5,5'-[(1-methylethane-1,1-diyl)bis(4,1-phenyleneoxy)]bis(isobenzofuran-1,3-dione)})//poly(bisphenol A carbonate)",,Blend,,"Injection: At 330C

Shape of Test Piece: Sheet

Remarks: t=3.2mm",,15255-12-2-1,,,,"['Glass transition temp. 216 [C]', 'Method: DSC', 'Condition: Heating rate;5C/min Under dry N2 at 40ml/min', 'Remarks: Tg due to PEI']",,C37H24N2O6,,,,,,,,,,,,,,5,592.6,P130197,15255-10-1-1,,C16H14O3,,,,,,,,,,,,,,95,254.28,P150011,15255-11-1-1,,,,,,,,,,,,,,,,,,,,,,,,,,,,,,,,,,,,,,,"Kohlman, William G.; Petrie, Stephen P. , Advances in Polymer Technology , 14 , 2 , 111-127 (1995)"
BD000925,Thermoplastic,Neat resin,Mixed materials were extruded by counter-rotating twin screw extruder at 320C with a screw speed of 105rpm,,,"poly((m-phenylenediamine)-alt-{5,5'-[(1-methylethane-1,1-diyl)bis(4,1-phenyleneoxy)]bis(isobenzofuran-1,3-dione)})//poly(bisphenol A carbonate)",,Blend,,"Injection: At 330C

Shape of Test Piece: Sheet

Remarks: t=3.2mm",,15255-12-3-1,,,,"['Glass transition temp. 216 [C]', 'Method: DSC', 'Condition: Heating rate;5C/min Under dry N2 at 40ml/min', 'Remarks: Tg due to PEI']",,C37H24N2O6,,,,,,,,,,,,,,10,592.6,P130197,15255-10-1-1,,C16H14O3,,,,,,,,,,,,,,90,254.28,P150011,15255-11-1-1,,,,,,,,,,,,,,,,,,,,,,,,,,,,,,,,,,,,,,,"Kohlman, William G.; Petrie, Stephen P. , Advances in Polymer Technology , 14 , 2 , 111-127 (1995)"
BD000925,Thermoplastic,Neat resin,Mixed materials were extruded by counter-rotating twin screw extruder at 320C with a screw speed of 105rpm,,,"poly((m-phenylenediamine)-alt-{5,5'-[(1-methylethane-1,1-diyl)bis(4,1-phenyleneoxy)]bis(isobenzofuran-1,3-dione)})//poly(bisphenol A carbonate)",,Blend,,"Injection: At 330C

Shape of Test Piece: Sheet

Remarks: t=3.2mm",,15255-12-4-1,,,,"['Glass transition temp. 212 [C]', 'Method: DSC', 'Condition: Heating rate;5C/min Under dry N2 at 40ml/min', 'Remarks: Tg due to PEI']",,C37H24N2O6,,,,,,,,,,,,,,20,592.6,P130197,15255-10-1-1,,C16H14O3,,,,,,,,,,,,,,80,254.28,P150011,15255-11-1-1,,,,,,,,,,,,,,,,,,,,,,,,,,,,,,,,,,,,,,,"Kohlman, William G.; Petrie, Stephen P. , Advances in Polymer Technology , 14 , 2 , 111-127 (1995)"
BD000925,Thermoplastic,Neat resin,Mixed materials were extruded by counter-rotating twin screw extruder at 320C with a screw speed of 105rpm,,,"poly((m-phenylenediamine)-alt-{5,5'-[(1-methylethane-1,1-diyl)bis(4,1-phenyleneoxy)]bis(isobenzofuran-1,3-dione)})//poly(bisphenol A carbonate)",,Blend,,"Injection: At 390C

Shape of Test Piece: Sheet

Remarks: t=3.2mm",,15255-12-5-1,,,,"['Glass transition temp. 216 [C]', 'Method: DSC', 'Condition: Heating rate;5C/min Under dry N2 at 40ml/min', 'Remarks: Tg due to PEI']",,C37H24N2O6,,,,,,,,,,,,,,100,592.6,P130197,15255-10-1-1,,C16H14O3,,,,,,,,,,,,,,0,254.28,P150011,15255-11-1-1,,,,,,,,,,,,,,,,,,,,,,,,,,,,,,,,,,,,,,,"Kohlman, William G.; Petrie, Stephen P. , Advances in Polymer Technology , 14 , 2 , 111-127 (1995)"
BD000925,"linear,Thermoplastic,Amorphous",Neat resin,Soln. blending,,,"poly((m-phenylenediamine)-alt-{5,5'-[(1-methylethane-1,1-diyl)bis(4,1-phenyleneoxy)]bis(isobenzofuran-1,3-dione)})//poly(bisphenol A carbonate)",,Blend,,"Solvent casting: CH2Cl2 soln. cast on glass plate, then dried under vacuum at RT",,20575-5-1-2,,,,"['Glass transition temp. 485.9 [K]', 'Method: DSC', 'Condition: Heating rate;20K/min & N2, 2nd and 3rd run', 'Remarks: Tg of PEI domain, taken from the Fig.', 'Related Info.(Heat capacity increment): 0.233J/(g*K);20K/min']",,C37H24N2O6,,,,,,,,,,,,,,90,592.6,P130197,20575-1-1-1,,C16H14O3,,,,,,,,,,,,,,10,254.28,P150011,20575-2-1-1,,,,,,,,,,,,,,,,,,,,,,,,,,,,,,,,,,,,,,,"Chun, Yong Sung; Lee, Heon Sang; Kim, Woo Nyon , Polymer Engineering and Science , 36 , 22 , 2694-2702 (1996)"
BD000926,linear,Neat resin,Soln. blending in DMAc,,,"poly((m-phenylenediamine)-alt-{5,5'-[(1-methylethane-1,1-diyl)bis(4,1-phenyleneoxy)]bis(isobenzofuran-1,3-dione)})//poly{(biphenyl-3,3',4,4'-tetramine)-alt-(diphenyl isophthalate)}",,Blend,,"Compression

Shape of Test Piece: Bar",,12863-4-1-2,,,,"['Glass transition temp. ca 409 [C]', 'Method: DMA', 'Condition: Heating rate;2-5C/min&Frequency;1Hz', 'Remarks: Max. tan(delta)']",,C20H12N4,,,,,,,,,,,,,,85,308.34,P164412,12863-1-1-1,,C37H24N2O6,,,,,,,,,,,,,,15,592.6,P130197,12863-3-1-1,,,,,,,,,,,,,,,,,,,,,,,,,,,,,,,,,,,,,,,"Jaffe, Michael; Haider, M. Ishaq; Menczel, Joseph; Rafalko, Joseph , Polymer Engineering and Science , 32 , 17 , 1236-1241 (1992)"
BD000926,linear,Neat resin,Soln. blending in DMAc,,Single phase,"poly((m-phenylenediamine)-alt-{5,5'-[(1-methylethane-1,1-diyl)bis(4,1-phenyleneoxy)]bis(isobenzofuran-1,3-dione)})//poly{(biphenyl-3,3',4,4'-tetramine)-alt-(diphenyl isophthalate)}",,Blend,,Shape of Test Piece: Powder,,12863-4-1-1,,,,"['Glass transition temp. ca 409 [C]', 'Method: DSC', 'Condition: Heating rate;20C/min&N2', 'Remarks: Taken from the Fig.']",,C20H12N4,,,,,,,,,,,,,,85,308.34,P164412,12863-1-1-1,,C37H24N2O6,,,,,,,,,,,,,,15,592.6,P130197,12863-3-1-1,,,,,,,,,,,,,,,,,,,,,,,,,,,,,,,,,,,,,,,"Jaffe, Michael; Haider, M. Ishaq; Menczel, Joseph; Rafalko, Joseph , Polymer Engineering and Science , 32 , 17 , 1236-1241 (1992)"
BD000926,"linear,Thermoplastic,Thermally stable",Neat resin,"Soln. blending, DMAc soln., Compatible but not missible",,Highly compatibile but not miscible,"poly((m-phenylenediamine)-alt-{5,5'-[(1-methylethane-1,1-diyl)bis(4,1-phenyleneoxy)]bis(isobenzofuran-1,3-dione)})//poly{(biphenyl-3,3',4,4'-tetramine)-alt-(diphenyl isophthalate)}",['water'],Blend,,"Solvent casting: Cast from DMAc soln. on glass plates at 80C for 24h under N2, washed in water at 70C for 7days, then dried at 200C for >3days under vacuum

Shape of Test Piece: Film

Remarks: t = 2-5micron",,00246-3-1-1,,['DMAc'],,"['Glass transition temp. 365 [C]', 'Method: DSC & FTIR', 'Remarks: Broad transition region']",,C37H24N2O6,,,,,,,,,,,,,,85,592.6,P130197,00246-1-1-1,,C20H12N4,,,,,,,,,,,,,,15,308.34,P164412,00246-2-1-1,,,,,,,,,,,,,,,,,,,,,,,,,,,,,,,,,,,,,,,"MacKnight, William J.; Kantor, Simon W.; Zhu, Huide , Annual Technical Conference - Society of Plastics Engineers , 54th , 2 , 1594-1598 (1996)"
BD000927,"linear,Thermoplastic,Crystal , Amorphous",Neat resin,"Brabender blending, 360-400C",,,"poly((m-phenylenediamine)-alt-{5,5'-[(1-methylethane-1,1-diyl)bis(4,1-phenyleneoxy)]bis(isobenzofuran-1,3-dione)})//poly[(4,4'-dihydroxybenzophenone)-alt-(4,4'-difluorobenzophenone)]",,Blend,,"Compression: 360-380C

Quenching: Quenched from 400-410C into liq. N2

Shape of Test Piece: Film",,75340-5-1-1,,,,"['Glass transition temp. 152 [C]', 'Method: DSC', 'Condition: Heating rate;10C/min', 'Remarks: Onset of Cp change']",,C37H24N2O6,,,,,,,,,,,,,,100,592.6,P130197,75340-2-1-1,,C13H8O2,,,,,,,,,,,,,,0,196.2,P190003,75340-3-1-1,,,,,,,,,,,,,,,,,,,,,,,,,,,,,,,,,,,,,,,"Harris, J. E.; Robeson, L. M. , Journal of Applied Polymer Science , 35 , 7 , 1877-1891 (1988)"
BD000927,"linear,Thermoplastic,Crystal , Amorphous",Neat resin,"Brabender blending, 360-400C",,,"poly((m-phenylenediamine)-alt-{5,5'-[(1-methylethane-1,1-diyl)bis(4,1-phenyleneoxy)]bis(isobenzofuran-1,3-dione)})//poly[(4,4'-dihydroxybenzophenone)-alt-(4,4'-difluorobenzophenone)]",,Blend,,"Compression: 360-380C

Quenching: Quenched from 400-410C into liq. N2

Shape of Test Piece: Film",,75340-5-2-1,,,,"['Glass transition temp. 181 [C]', 'Method: DSC', 'Condition: Heating rate;10C/min', 'Remarks: Onset of Cp change']",,C37H24N2O6,,,,,,,,,,,,,,50,592.6,P130197,75340-2-1-1,,C13H8O2,,,,,,,,,,,,,,50,196.2,P190003,75340-3-1-1,,,,,,,,,,,,,,,,,,,,,,,,,,,,,,,,,,,,,,,"Harris, J. E.; Robeson, L. M. , Journal of Applied Polymer Science , 35 , 7 , 1877-1891 (1988)"
BD000927,"linear,Thermoplastic,Crystal , Amorphous",Neat resin,"Brabender blending, 360-400C",,,"poly((m-phenylenediamine)-alt-{5,5'-[(1-methylethane-1,1-diyl)bis(4,1-phenyleneoxy)]bis(isobenzofuran-1,3-dione)})//poly[(4,4'-dihydroxybenzophenone)-alt-(4,4'-difluorobenzophenone)]",,Blend,,"Compression: 360-380C

Quenching: Quenched from 400-410C into liq. N2

Shape of Test Piece: Film",,75340-5-3-1,,,,"['Glass transition temp. 215 [C]', 'Method: DSC', 'Condition: Heating rate;10C/min', 'Remarks: Onset of Cp change']",,C37H24N2O6,,,,,,,,,,,,,,0,592.6,P130197,75340-2-1-1,,C13H8O2,,,,,,,,,,,,,,100,196.2,P190003,75340-3-1-1,,,,,,,,,,,,,,,,,,,,,,,,,,,,,,,,,,,,,,,"Harris, J. E.; Robeson, L. M. , Journal of Applied Polymer Science , 35 , 7 , 1877-1891 (1988)"
BD000928,"linear,Thermoplastic",Neat resin,,,,"poly((m-phenylenediamine)-alt-{5,5'-[(1-methylethane-1,1-diyl)bis(4,1-phenyleneoxy)]bis(isobenzofuran-1,3-dione)})//poly[(3,3'-diaminobenzidine)-co-(diphenyl isophthalate)]",,Blend,,"Solvent casting: From 3% dimethylacetamide(DMAc) soln., 80C, under dry N2

Shape of Test Piece: Film",,12025-3-1-1,,,,"['Glass transition temp. ca 415 [C]', 'Method: DSC', 'Condition: Heating rate;25C/min', 'Remarks: Taken from the Fig.10(p655)']",,C37H24N2O6,,,,,,,,,,,,,,100,592.6,P130197,12025-1-1-1,,C20H12N4,,,,,,,,,,,,,,0,308.34,P460240,12025-2-1-1,,,,,,,,,,,,,,,,,,,,,,,,,,,,,,,,,,,,,,,"Liang, Kuiming; Banhegyi, Gyoergy; Karasz, Frank E.; MacKnight, William J. , Journal of Polymer Science, Part B: Polymer Physics , 29 , 6 , 649-657 (1991)"
BD000928,"linear,Thermoplastic",Neat resin,,,,"poly((m-phenylenediamine)-alt-{5,5'-[(1-methylethane-1,1-diyl)bis(4,1-phenyleneoxy)]bis(isobenzofuran-1,3-dione)})//poly[(3,3'-diaminobenzidine)-co-(diphenyl isophthalate)]",,Blend,,"Solvent casting: From 3% dimethylacetamide(DMAc) soln., 80C, under dry N2

Shape of Test Piece: Film",,12025-3-2-1,,,,"['Glass transition temp. ca 340 [C]', 'Method: DSC', 'Condition: Heating rate;25C/min', 'Remarks: Taken from the Fig.10(p655)']",,C37H24N2O6,,,,,,,,,,,,,,80,592.6,P130197,12025-1-1-1,,C20H12N4,,,,,,,,,,,,,,20,308.34,P460240,12025-2-1-1,,,,,,,,,,,,,,,,,,,,,,,,,,,,,,,,,,,,,,,"Liang, Kuiming; Banhegyi, Gyoergy; Karasz, Frank E.; MacKnight, William J. , Journal of Polymer Science, Part B: Polymer Physics , 29 , 6 , 649-657 (1991)"
BD000928,"linear,Thermoplastic",Neat resin,,,,"poly((m-phenylenediamine)-alt-{5,5'-[(1-methylethane-1,1-diyl)bis(4,1-phenyleneoxy)]bis(isobenzofuran-1,3-dione)})//poly[(3,3'-diaminobenzidine)-co-(diphenyl isophthalate)]",,Blend,,"Solvent casting: From 3% dimethylacetamide(DMAc) soln., 80C, under dry N2

Shape of Test Piece: Film",,12025-3-3-1,,,,"['Glass transition temp. ca 318 [C]', 'Method: DSC', 'Condition: Heating rate;25C/min', 'Remarks: Taken from the Fig.10(p655)']",,C37H24N2O6,,,,,,,,,,,,,,60,592.6,P130197,12025-1-1-1,,C20H12N4,,,,,,,,,,,,,,40,308.34,P460240,12025-2-1-1,,,,,,,,,,,,,,,,,,,,,,,,,,,,,,,,,,,,,,,"Liang, Kuiming; Banhegyi, Gyoergy; Karasz, Frank E.; MacKnight, William J. , Journal of Polymer Science, Part B: Polymer Physics , 29 , 6 , 649-657 (1991)"
BD000928,"linear,Thermoplastic",Neat resin,,,,"poly((m-phenylenediamine)-alt-{5,5'-[(1-methylethane-1,1-diyl)bis(4,1-phenyleneoxy)]bis(isobenzofuran-1,3-dione)})//poly[(3,3'-diaminobenzidine)-co-(diphenyl isophthalate)]",,Blend,,"Solvent casting: From 3% dimethylacetamide(DMAc) soln., 80C, under dry N2

Shape of Test Piece: Film",,12025-3-4-1,,,,"['Glass transition temp. ca 300 [C]', 'Method: DSC', 'Condition: Heating rate;25C/min', 'Remarks: Taken from the Fig.10(p655)']",,C37H24N2O6,,,,,,,,,,,,,,50,592.6,P130197,12025-1-1-1,,C20H12N4,,,,,,,,,,,,,,50,308.34,P460240,12025-2-1-1,,,,,,,,,,,,,,,,,,,,,,,,,,,,,,,,,,,,,,,"Liang, Kuiming; Banhegyi, Gyoergy; Karasz, Frank E.; MacKnight, William J. , Journal of Polymer Science, Part B: Polymer Physics , 29 , 6 , 649-657 (1991)"
BD000928,"linear,Thermoplastic",Neat resin,,,,"poly((m-phenylenediamine)-alt-{5,5'-[(1-methylethane-1,1-diyl)bis(4,1-phenyleneoxy)]bis(isobenzofuran-1,3-dione)})//poly[(3,3'-diaminobenzidine)-co-(diphenyl isophthalate)]",,Blend,,"Solvent casting: From 3% dimethylacetamide(DMAc) soln., 80C, under dry N2

Shape of Test Piece: Film",,12025-3-5-1,,,,"['Glass transition temp. ca 254 [C]', 'Method: DSC', 'Condition: Heating rate;25C/min', 'Remarks: Taken from the Fig.10(p655)']",,C37H24N2O6,,,,,,,,,,,,,,40,592.6,P130197,12025-1-1-1,,C20H12N4,,,,,,,,,,,,,,60,308.34,P460240,12025-2-1-1,,,,,,,,,,,,,,,,,,,,,,,,,,,,,,,,,,,,,,,"Liang, Kuiming; Banhegyi, Gyoergy; Karasz, Frank E.; MacKnight, William J. , Journal of Polymer Science, Part B: Polymer Physics , 29 , 6 , 649-657 (1991)"
BD000928,"linear,Thermoplastic",Neat resin,,,,"poly((m-phenylenediamine)-alt-{5,5'-[(1-methylethane-1,1-diyl)bis(4,1-phenyleneoxy)]bis(isobenzofuran-1,3-dione)})//poly[(3,3'-diaminobenzidine)-co-(diphenyl isophthalate)]",,Blend,,"Solvent casting: From 3% dimethylacetamide(DMAc) soln., 80C, under dry N2

Shape of Test Piece: Film",,12025-3-6-1,,,,"['Glass transition temp. ca 254 [C]', 'Method: DSC', 'Condition: Heating rate;25C/min', 'Remarks: Taken from the Fig.10(p655)']",,C37H24N2O6,,,,,,,,,,,,,,30,592.6,P130197,12025-1-1-1,,C20H12N4,,,,,,,,,,,,,,70,308.34,P460240,12025-2-1-1,,,,,,,,,,,,,,,,,,,,,,,,,,,,,,,,,,,,,,,"Liang, Kuiming; Banhegyi, Gyoergy; Karasz, Frank E.; MacKnight, William J. , Journal of Polymer Science, Part B: Polymer Physics , 29 , 6 , 649-657 (1991)"
BD000928,"linear,Thermoplastic",Neat resin,,,,"poly((m-phenylenediamine)-alt-{5,5'-[(1-methylethane-1,1-diyl)bis(4,1-phenyleneoxy)]bis(isobenzofuran-1,3-dione)})//poly[(3,3'-diaminobenzidine)-co-(diphenyl isophthalate)]",,Blend,,"Solvent casting: From 3% dimethylacetamide(DMAc) soln., 80C, under dry N2

Shape of Test Piece: Film",,12025-3-7-1,,,,"['Glass transition temp. ca 215 [C]', 'Method: DSC', 'Condition: Heating rate;25C/min', 'Remarks: Taken from the Fig.10(p655)']",,C37H24N2O6,,,,,,,,,,,,,,20,592.6,P130197,12025-1-1-1,,C20H12N4,,,,,,,,,,,,,,80,308.34,P460240,12025-2-1-1,,,,,,,,,,,,,,,,,,,,,,,,,,,,,,,,,,,,,,,"Liang, Kuiming; Banhegyi, Gyoergy; Karasz, Frank E.; MacKnight, William J. , Journal of Polymer Science, Part B: Polymer Physics , 29 , 6 , 649-657 (1991)"
BD000928,"linear,Thermoplastic",Neat resin,,,,"poly((m-phenylenediamine)-alt-{5,5'-[(1-methylethane-1,1-diyl)bis(4,1-phenyleneoxy)]bis(isobenzofuran-1,3-dione)})//poly[(3,3'-diaminobenzidine)-co-(diphenyl isophthalate)]",,Blend,,"Solvent casting: From 3% dimethylacetamide(DMAc) soln., 80C, under dry N2

Shape of Test Piece: Film",,12025-3-8-1,,,,"['Glass transition temp. ca 215 [C]', 'Method: DSC', 'Condition: Heating rate;25C/min', 'Remarks: Taken from the Fig.10(p655)']",,C37H24N2O6,,,,,,,,,,,,,,0,592.6,P130197,12025-1-1-1,,C20H12N4,,,,,,,,,,,,,,100,308.34,P460240,12025-2-1-1,,,,,,,,,,,,,,,,,,,,,,,,,,,,,,,,,,,,,,,"Liang, Kuiming; Banhegyi, Gyoergy; Karasz, Frank E.; MacKnight, William J. , Journal of Polymer Science, Part B: Polymer Physics , 29 , 6 , 649-657 (1991)"
BD000929,"linear,Thermoplastic",Neat resin,"Mechanical mixing, Melt blended in Brabender twin-screw extruder at 320-330C for 3-5min in N2",,Partially compatible,"poly((m-phenylenediamine)-alt-{5,5'-[(1-methylethane-1,1-diyl)bis(4,1-phenyleneoxy)]bis(isobenzofuran-1,3-dione)})//poly[(6-hydroxy-2-naphthoic acid)-co-(4-aminophenol)-co-(terephthalic acid)]",,Blend,,,,00243-8-1-1,,,,"['Glass transition temp. 214 [C]', 'Method: DSC', 'Remarks: Cited from S.Lee, S.M.Hong, S.Soe, T.S.Park, S.S.Hwang, K.U.Kim and J.W.Lee, Polymer, 35, 519 (1994)']",,C37H24N2O6,,,,,,,,,,,,,,75,592.6,P130197,00243-1-1-1,,C8H4O2 / C11H6O2 / C11H6O2 / C6H5NO / C6H5NO / C14H9NO3 / C14H9NO3 / C14H9NO3 / C14H9NO3,,,,,,,,,,,,,,25,132.12 / 170.16 / 170.16 / 107.11 / 107.11 / 239.23 / 239.23 / 239.23 / 239.23,P900089,00243-2-1-1,,,,,,,,,,,,,,,,,,,,,,,,,,,,,,,,,,,,,,,"Kim, Byoung Chul; Hwang, Sang; Hong, Soon Man; Seo, Yongsok , ACS Symposium Series , 632 , Capter9 , 118-141 (1996)"
BD000931,"linear,Thermoplastic",Neat resin,"Mechanical mixing, Melt blended in Brabender twin-screw extruder at 320-330C for 3-5min in N2",,Partially compatible,"poly((m-phenylenediamine)-alt-{5,5'-[(1-methylethane-1,1-diyl)bis(4,1-phenyleneoxy)]bis(isobenzofuran-1,3-dione)})//poly[(6-hydroxy-2-naphthoic acid)-co-(4-aminophenol)-co-(terephthalic acid)]//poly[bis(4-hydroxybutyl) terephthalate]-block-poly{bis(4-hydroxybutyl) 1,1',3,3'-tetraoxo-2,2'-[methylenebis(4,1-phenylene)]bis(isoindoline-5-carboxylate)}",,Blend,,,,00243-14-1-1,,,,"['Glass transition temp. ca 219 [C]', 'Method: DSC', 'Remarks: Taken from the Fig.']",,C37H24N2O6,,,,,,,,,,,,,,75,592.6,P130197,00243-1-1-1,,C8H4O2 / C11H6O2 / C11H6O2 / C6H5NO / C6H5NO / C14H9NO3 / C14H9NO3 / C14H9NO3 / C14H9NO3,,,,,,,,,,,,,,25,132.12 / 170.16 / 170.16 / 107.11 / 107.11 / 239.23 / 239.23 / 239.23 / 239.23,P900089,00243-2-1-1,,C12H12O4 / C35H24N2O8,,,,,,,,,,,,,,0,220.22 / 600.57,P900091,00243-4-1-1,,,,,,,,,,,,,,,,,,,,"Kim, Byoung Chul; Hwang, Sang; Hong, Soon Man; Seo, Yongsok , ACS Symposium Series , 632 , Capter9 , 118-141 (1996)"
BD000931,"linear,Thermoplastic",Neat resin,"Mechanical mixing, Melt blended in Brabender twin-screw extruder at 320-330C for 3-5min in N2",,Partially compatible,"poly((m-phenylenediamine)-alt-{5,5'-[(1-methylethane-1,1-diyl)bis(4,1-phenyleneoxy)]bis(isobenzofuran-1,3-dione)})//poly[(6-hydroxy-2-naphthoic acid)-co-(4-aminophenol)-co-(terephthalic acid)]//poly[bis(4-hydroxybutyl) terephthalate]-block-poly{bis(4-hydroxybutyl) 1,1',3,3'-tetraoxo-2,2'-[methylenebis(4,1-phenylene)]bis(isoindoline-5-carboxylate)}",,Blend,,,,00243-14-2-1,,,,"['Glass transition temp. ca 214 [C]', 'Method: DSC', 'Remarks: Taken from the Fig.']",,C37H24N2O6,,,,,,,,,,,,,,75,592.6,P130197,00243-1-1-1,,C8H4O2 / C11H6O2 / C11H6O2 / C6H5NO / C6H5NO / C14H9NO3 / C14H9NO3 / C14H9NO3 / C14H9NO3,,,,,,,,,,,,,,25,132.12 / 170.16 / 170.16 / 107.11 / 107.11 / 239.23 / 239.23 / 239.23 / 239.23,P900089,00243-2-1-1,,C12H12O4 / C35H24N2O8,,,,,,,,,,,,,,1,220.22 / 600.57,P900091,00243-4-1-1,,,,,,,,,,,,,,,,,,,,"Kim, Byoung Chul; Hwang, Sang; Hong, Soon Man; Seo, Yongsok , ACS Symposium Series , 632 , Capter9 , 118-141 (1996)"
BD000931,"linear,Thermoplastic",Neat resin,"Mechanical mixing, Melt blended in Brabender twin-screw extruder at 320-330C for 3-5min in N2",,Partially compatible,"poly((m-phenylenediamine)-alt-{5,5'-[(1-methylethane-1,1-diyl)bis(4,1-phenyleneoxy)]bis(isobenzofuran-1,3-dione)})//poly[(6-hydroxy-2-naphthoic acid)-co-(4-aminophenol)-co-(terephthalic acid)]//poly[bis(4-hydroxybutyl) terephthalate]-block-poly{bis(4-hydroxybutyl) 1,1',3,3'-tetraoxo-2,2'-[methylenebis(4,1-phenylene)]bis(isoindoline-5-carboxylate)}",,Blend,,,,00243-14-3-1,,,,"['Glass transition temp. ca 209 [C]', 'Method: DSC', 'Remarks: Taken from the Fig.']",,C37H24N2O6,,,,,,,,,,,,,,75,592.6,P130197,00243-1-1-1,,C8H4O2 / C11H6O2 / C11H6O2 / C6H5NO / C6H5NO / C14H9NO3 / C14H9NO3 / C14H9NO3 / C14H9NO3,,,,,,,,,,,,,,25,132.12 / 170.16 / 170.16 / 107.11 / 107.11 / 239.23 / 239.23 / 239.23 / 239.23,P900089,00243-2-1-1,,C12H12O4 / C35H24N2O8,,,,,,,,,,,,,,2,220.22 / 600.57,P900091,00243-4-1-1,,,,,,,,,,,,,,,,,,,,"Kim, Byoung Chul; Hwang, Sang; Hong, Soon Man; Seo, Yongsok , ACS Symposium Series , 632 , Capter9 , 118-141 (1996)"
BD000931,"linear,Thermoplastic",Neat resin,"Mechanical mixing, Melt blended in Brabender twin-screw extruder at 320-330C for 3-5min in N2",,Partially compatible,"poly((m-phenylenediamine)-alt-{5,5'-[(1-methylethane-1,1-diyl)bis(4,1-phenyleneoxy)]bis(isobenzofuran-1,3-dione)})//poly[(6-hydroxy-2-naphthoic acid)-co-(4-aminophenol)-co-(terephthalic acid)]//poly[bis(4-hydroxybutyl) terephthalate]-block-poly{bis(4-hydroxybutyl) 1,1',3,3'-tetraoxo-2,2'-[methylenebis(4,1-phenylene)]bis(isoindoline-5-carboxylate)}",,Blend,,,,00243-14-4-1,,,,"['Glass transition temp. ca 198 [C]', 'Method: DSC', 'Remarks: Taken from the Fig.']",,C37H24N2O6,,,,,,,,,,,,,,75,592.6,P130197,00243-1-1-1,,C8H4O2 / C11H6O2 / C11H6O2 / C6H5NO / C6H5NO / C14H9NO3 / C14H9NO3 / C14H9NO3 / C14H9NO3,,,,,,,,,,,,,,25,132.12 / 170.16 / 170.16 / 107.11 / 107.11 / 239.23 / 239.23 / 239.23 / 239.23,P900089,00243-2-1-1,,C12H12O4 / C35H24N2O8,,,,,,,,,,,,,,5,220.22 / 600.57,P900091,00243-4-1-1,,,,,,,,,,,,,,,,,,,,"Kim, Byoung Chul; Hwang, Sang; Hong, Soon Man; Seo, Yongsok , ACS Symposium Series , 632 , Capter9 , 118-141 (1996)"
BD000933,"linear,Thermoplastic",Neat resin,"Mechanical mixing, Melt blended in Brabender twin-screw extruder at 320-330C for 3-5min in N2",,Partially compatible,"poly((m-phenylenediamine)-alt-{5,5'-[(1-methylethane-1,1-diyl)bis(4,1-phenyleneoxy)]bis(isobenzofuran-1,3-dione)})//poly[bis(4-hydroxybutyl) terephthalate]-block-poly{bis(4-hydroxybutyl) 1,1',3,3'-tetraoxo-2,2'-[methylenebis(4,1-phenylene)]bis(isoindoline-5-carboxylate)}",,Blend,,,,00243-11-1-1,,,,"['Glass transition temp. 80.2 [C]', 'Method: DSC']",,C37H24N2O6,,,,,,,,,,,,,,50,592.6,P130197,00243-1-1-1,,C12H12O4 / C35H24N2O8,,,,,,,,,,,,,,50,220.22 / 600.57,P900091,00243-5-1-1,,,,,,,,,,,,,,,,,,,,,,,,,,,,,,,,,,,,,,,"Kim, Byoung Chul; Hwang, Sang; Hong, Soon Man; Seo, Yongsok , ACS Symposium Series , 632 , Capter9 , 118-141 (1996)"
BD000934,"linear,Crystal",Neat resin,"Extruder 350C,ground into fine powder,mechanical mixing",,,"poly((m-phenylenediamine)-alt-{5,5'-[(1-methylethane-1,1-diyl)bis(4,1-phenyleneoxy)]bis(isobenzofuran-1,3-dione)})//poly{[(diphenyl ether)-alt-(terephthalic acid)]-co-[(diphenyl ether)-alt-(isophthalic acid)]}",,Blend,,"Crystallization: Melt-crystd. from equil.Tm+10C 5min, cooling rate 320C/min, isothermal crystd. at 220C for 2h",,75074-5-1-3,,,,"['Glass transition temp. ca 171 [C]', 'Method: DSC', 'Condition: Heating rate;10C/min', 'Remarks: Taken from the Fig.']",,C20H12O3 / C20H12O3,,,,,,,,,,,,,,80,300.31 / 300.31,P900909,75074-2-1-1,,C37H24N2O6,,,,,,,,,,,,,,20,592.6,P130197,75074-3-1-1,,,,,,,,,,,,,,,,,,,,,,,,,,,,,,,,,,,,,,,"Hsiao, Benjamin S.; Sauer, Bryan B. , Journal of Polymer Science, Part B: Polymer Physics , 31 , 8 , 901-915 (1993)"
BD000934,"linear,Crystal",Neat resin,"Extruder 350C,ground into fine powder,mechanical mixing",,,"poly((m-phenylenediamine)-alt-{5,5'-[(1-methylethane-1,1-diyl)bis(4,1-phenyleneoxy)]bis(isobenzofuran-1,3-dione)})//poly{[(diphenyl ether)-alt-(terephthalic acid)]-co-[(diphenyl ether)-alt-(isophthalic acid)]}",,Blend,,"Crystallization: Melt-crystd. from equil.Tm+10C 5min, cooling rate 320C/min, isothermal crystd. at 220C for 2h",,75074-5-2-3,,,,"['Glass transition temp. ca 176 [C]', 'Method: DSC', 'Condition: Heating rate;10C/min', 'Remarks: Taken from the Fig.']",,C20H12O3 / C20H12O3,,,,,,,,,,,,,,65,300.31 / 300.31,P900909,75074-2-1-1,,C37H24N2O6,,,,,,,,,,,,,,35,592.6,P130197,75074-3-1-1,,,,,,,,,,,,,,,,,,,,,,,,,,,,,,,,,,,,,,,"Hsiao, Benjamin S.; Sauer, Bryan B. , Journal of Polymer Science, Part B: Polymer Physics , 31 , 8 , 901-915 (1993)"
BD000934,"linear,Crystal",Neat resin,"Extruder 350C,ground into fine powder,mechanical mixing",,,"poly((m-phenylenediamine)-alt-{5,5'-[(1-methylethane-1,1-diyl)bis(4,1-phenyleneoxy)]bis(isobenzofuran-1,3-dione)})//poly{[(diphenyl ether)-alt-(terephthalic acid)]-co-[(diphenyl ether)-alt-(isophthalic acid)]}",,Blend,,"Crystallization: Melt-crystd. from equil.Tm+10C 5min, cooling rate 320C/min, isothermal crystd. at 220C for 2h",,75074-5-3-3,,,,"['Glass transition temp. ca 183 [C]', 'Method: DSC', 'Condition: Heating rate;10C/min', 'Remarks: Taken from the Fig.']",,C20H12O3 / C20H12O3,,,,,,,,,,,,,,50,300.31 / 300.31,P900909,75074-2-1-1,,C37H24N2O6,,,,,,,,,,,,,,50,592.6,P130197,75074-3-1-1,,,,,,,,,,,,,,,,,,,,,,,,,,,,,,,,,,,,,,,"Hsiao, Benjamin S.; Sauer, Bryan B. , Journal of Polymer Science, Part B: Polymer Physics , 31 , 8 , 901-915 (1993)"
BD000934,"linear,Crystal",Neat resin,"Extruder 350C,ground into fine powder,mechanical mixing",,,"poly((m-phenylenediamine)-alt-{5,5'-[(1-methylethane-1,1-diyl)bis(4,1-phenyleneoxy)]bis(isobenzofuran-1,3-dione)})//poly{[(diphenyl ether)-alt-(terephthalic acid)]-co-[(diphenyl ether)-alt-(isophthalic acid)]}",,Blend,,Quenching: Quenched from equil.Tm+10C,,75074-5-1-2,,,,"['Glass transition temp. ca 159 [C]', 'Method: DSC', 'Condition: Heating rate;10C/min', 'Remarks: Taken from the Fig.']",,C20H12O3 / C20H12O3,,,,,,,,,,,,,,80,300.31 / 300.31,P900909,75074-2-1-1,,C37H24N2O6,,,,,,,,,,,,,,20,592.6,P130197,75074-3-1-1,,,,,,,,,,,,,,,,,,,,,,,,,,,,,,,,,,,,,,,"Hsiao, Benjamin S.; Sauer, Bryan B. , Journal of Polymer Science, Part B: Polymer Physics , 31 , 8 , 901-915 (1993)"
BD000934,"linear,Crystal",Neat resin,"Extruder 350C,ground into fine powder,mechanical mixing",,,"poly((m-phenylenediamine)-alt-{5,5'-[(1-methylethane-1,1-diyl)bis(4,1-phenyleneoxy)]bis(isobenzofuran-1,3-dione)})//poly{[(diphenyl ether)-alt-(terephthalic acid)]-co-[(diphenyl ether)-alt-(isophthalic acid)]}",,Blend,,Quenching: Quenched from equil.Tm+10C,,75074-5-2-2,,,,"['Glass transition temp. ca 169 [C]', 'Method: DSC', 'Condition: Heating rate;10C/min', 'Remarks: Taken from the Fig.']",,C20H12O3 / C20H12O3,,,,,,,,,,,,,,65,300.31 / 300.31,P900909,75074-2-1-1,,C37H24N2O6,,,,,,,,,,,,,,35,592.6,P130197,75074-3-1-1,,,,,,,,,,,,,,,,,,,,,,,,,,,,,,,,,,,,,,,"Hsiao, Benjamin S.; Sauer, Bryan B. , Journal of Polymer Science, Part B: Polymer Physics , 31 , 8 , 901-915 (1993)"
BD000934,"linear,Crystal",Neat resin,"Extruder 350C,ground into fine powder,mechanical mixing",,,"poly((m-phenylenediamine)-alt-{5,5'-[(1-methylethane-1,1-diyl)bis(4,1-phenyleneoxy)]bis(isobenzofuran-1,3-dione)})//poly{[(diphenyl ether)-alt-(terephthalic acid)]-co-[(diphenyl ether)-alt-(isophthalic acid)]}",,Blend,,Quenching: Quenched from equil.Tm+10C,,75074-5-3-2,,,,"['Glass transition temp. ca 177 [C]', 'Method: DSC', 'Condition: Heating rate;10C/min', 'Remarks: Taken from the Fig.']",,C20H12O3 / C20H12O3,,,,,,,,,,,,,,50,300.31 / 300.31,P900909,75074-2-1-1,,C37H24N2O6,,,,,,,,,,,,,,50,592.6,P130197,75074-3-1-1,,,,,,,,,,,,,,,,,,,,,,,,,,,,,,,,,,,,,,,"Hsiao, Benjamin S.; Sauer, Bryan B. , Journal of Polymer Science, Part B: Polymer Physics , 31 , 8 , 901-915 (1993)"
BD000937,,Neat resin,Blend performed by co-dissolving the polymers pairs in methylene chloride,,,"poly[4,4'-(hexafluoroisopropylidene)diphenylene 3,3',4,4'-benzophenonetetracarboxydiimide]//poly{[3,3'-(hexafluoroisopropylidene)dianiline]-alt-[5,5'-carbonylbis(isobenzofuran-1,3-dione)]}",,Blend,,,,12706-9-1-1,,,,"['Glass transition temp. 252.8 [C]', 'Method: DSC', 'Condition: Heating rate; 20C/min', 'Remarks: Measured at second heating']",,C32H14F6N2O5,,,,,,,,,,,,,50,,620.45,P432432,12706-7-1-1,,C32H14F6N2O5,,,,,,,,,,,,,50,,620.45,P130361,12706-8-1-1,,,,,,,,,,,,,,,,,,,,,,,,,,,,,,,,,,,,,,,"Chung, Tai Shung; Vora, Rohitkumar H.; Jaffe, Mike , Journal of Polymer Science, Part A: Polymer Chemistry , 29 , 8 , 1207-1212 (1991)"
BD000938,,Neat resin,Blend performed by co-dissolving the polymers pairs in methylene chloride,,,"poly{(biphenyl-3,3',4,4'-tetracarboxylic anhydride)-alt-[4,4'-(hexafluoroisopropylidene)dianiline]}//poly[{3,3'-[2,2,2-trifluoro-1-(trifluoromethyl)ethane-1,1-diyl]dianiline}-alt-(biphenyl-3,3':4,4'-tetracarboxylic dianhydride)]",,Blend,,,,12706-6-1-1,,,,"['Glass transition temp. 279.3 [C]', 'Method: DSC', 'Condition: Heating rate; 20C/min', 'Remarks: Measured at second heating']",,C31H14F6N2O4,,,,,,,,,,,,,50,,592.44,P432431,12706-4-1-1,,C31H14F6N2O4,,,,,,,,,,,,,50,,592.44,P130363,12706-5-1-1,,,,,,,,,,,,,,,,,,,,,,,,,,,,,,,,,,,,,,,"Chung, Tai Shung; Vora, Rohitkumar H.; Jaffe, Mike , Journal of Polymer Science, Part A: Polymer Chemistry , 29 , 8 , 1207-1212 (1991)"
BD000939,,Neat resin,Blend performed by co-dissolving the polymers pairs in methylene chloride,,,"poly((4,4'-[2,2,2-trifluoro-1-(trifluoromethyl)ethane-1,1-diyl]dianiline}-alt-{5,5'-[2,2,2-trifluoro-1-(trifluoromethyl)ethane-1,1-diyl]bis(isobenzofuran-1,3-dione)})//poly((3,3'-[2,2,2-trifluoro-1-(trifluoromethyl)ethane-1,1-diyl]dianiline}-alt-{5,5'-[2,2,2-trifluoro-1-(trifluoromethyl)ethane-1,1-diyl]bis(isobenzofuran-1,3-dione)})",,Blend,,,,12706-3-1-1,,,,"['Glass transition temp. 275.0 [C]', 'Method: DSC', 'Condition: Heating rate; 20C/min', 'Remarks: Measured at second heating']",,C34H14F12N2O4,,,,,,,,,,,,,50,,742.47,P430299,12706-1-1-1,,C34H14F12N2O4,,,,,,,,,,,,,50,,742.47,P130364,12706-2-1-1,,,,,,,,,,,,,,,,,,,,,,,,,,,,,,,,,,,,,,,"Chung, Tai Shung; Vora, Rohitkumar H.; Jaffe, Mike , Journal of Polymer Science, Part A: Polymer Chemistry , 29 , 8 , 1207-1212 (1991)"
BD000940,"linear,Thermoplastic",Neat resin,"dichloromethane soln. blending; solvent was evapolated at RT, dried in vacuo at RT","Mn=80785(GPC(SEC),PS Standard, chloroform, flow rate 1.0ml/min, 25C), Mw=136317(GPC(SEC),PS Standard, chloroform, flow rate 1.0ml/min, 25C), Mw/Mn=1.69(GPC(SEC),PS Standard, chloroform, flow rate 1.0ml/min, 25C)",,poly(adipic anhydride)//poly(trimethylene carbonate),,Blend,"Reactant: 1,3-dioxane-2-one/trimethylene carbonate (TMC)

Type: ring-opening

Style: bulk polymn.

Catalyst: Sn(oct)2

Condition: 80-130C, 5-24h

Post-treatment: Isolated by dissolving in dichloromethane, precipitated in cold CO2(s)/methanol and filtrated, dried at RT in vacuo",,,20400-3-1-1,,,,"['Glass transition temp. ca -17 [C]', 'Method: DSC', 'Condition: Heating rate;10C/min Under N2', 'Remarks: Taken from the Fig.']",,C4H6O3,,,,,,,,,,,,,,100,102.09,P450064,20400-1-1-1,,C6H8O3,,,,,,,,,,,,,,0,128.13,P140001,20400-2-1-1,,,,,,,,,,,,,,,,,,,,,,,,,,,,,,,,,,,,,,,"Albertsson, Ann-Christine; Liu, Yan , Journal of Macromolecular Science, Pure and Applied Chemistry , A34 , 8 , 1457-1482 (1997)"
BD000940,"linear,Thermoplastic",Neat resin,"dichloromethane soln. blending; solvent was evapolated at RT, dried in vacuo at RT",,,poly(adipic anhydride)//poly(trimethylene carbonate),,Blend,,,,20400-3-2-1,,,,"['Glass transition temp. ca -23.5 [C]', 'Method: DSC', 'Condition: Heating rate;10C/min Under N2', 'Remarks: Taken from the Fig.']",,C4H6O3,,,,,,,,,,,,,,80,102.09,P450064,20400-1-1-1,,C6H8O3,,,,,,,,,,,,,,20,128.13,P140001,20400-2-1-1,,,,,,,,,,,,,,,,,,,,,,,,,,,,,,,,,,,,,,,"Albertsson, Ann-Christine; Liu, Yan , Journal of Macromolecular Science, Pure and Applied Chemistry , A34 , 8 , 1457-1482 (1997)"
BD000940,"linear,Thermoplastic",Neat resin,"dichloromethane soln. blending; solvent was evapolated at RT, dried in vacuo at RT",,,poly(adipic anhydride)//poly(trimethylene carbonate),,Blend,,,,20400-3-3-1,,,,"['Glass transition temp. ca -24.5 [C]', 'Method: DSC', 'Condition: Heating rate;10C/min Under N2', 'Remarks: Taken from the Fig.']",,C4H6O3,,,,,,,,,,,,,,50,102.09,P450064,20400-1-1-1,,C6H8O3,,,,,,,,,,,,,,50,128.13,P140001,20400-2-1-1,,,,,,,,,,,,,,,,,,,,,,,,,,,,,,,,,,,,,,,"Albertsson, Ann-Christine; Liu, Yan , Journal of Macromolecular Science, Pure and Applied Chemistry , A34 , 8 , 1457-1482 (1997)"
BD000940,"linear,Thermoplastic",Neat resin,"dichloromethane soln. blending; solvent was evapolated at RT, dried in vacuo at RT",,,poly(adipic anhydride)//poly(trimethylene carbonate),,Blend,,,,20400-3-4-1,,,,"['Glass transition temp. ca -24.7 [C]', 'Method: DSC', 'Condition: Heating rate;10C/min Under N2', 'Remarks: Taken from the Fig.']",,C4H6O3,,,,,,,,,,,,,,20,102.09,P450064,20400-1-1-1,,C6H8O3,,,,,,,,,,,,,,80,128.13,P140001,20400-2-1-1,,,,,,,,,,,,,,,,,,,,,,,,,,,,,,,,,,,,,,,"Albertsson, Ann-Christine; Liu, Yan , Journal of Macromolecular Science, Pure and Applied Chemistry , A34 , 8 , 1457-1482 (1997)"
BD000942,"Thermoplastic,Non-linear optical(NLO),Reversible optical storage function,Amorphous",Neat resin,(Soln. blending) Mixed in hot THF soln.,,Incompatible;DSC (two Tg),poly(bisphenol A carbonate)//poly[2-({4-[2-(2-chloro-4-nitrophenyl)diazenyl]phenyl}(ethyl)amino)ethyl methacrylate],['MeOH'],Blend,,"Solvent casting: Cast from THF soln. in beaker

Drying: THF slowly evapd.

Shape of Test Piece: Film",,13487-12-1-1,,['hot THF'],,"['Glass transition temp. 90 [C]', 'Method: DSC', 'Condition: Heating rate;20C/min', 'Remarks: Another Tg at 140C, second or third heating']",,C19H19ClN4O4,,,,,,,,,,,,,,50,402.83,P342215,13487-10-1-1,,C16H14O3,,,,,,,,,,,,,,50,254.28,P150011,13487-11-1-1,,,,,,,,,,,,,,,,,,,,,,,,,,,,,,,,,,,,,,,"Xie, Shuang; Natansohn, Almeria; Rochon, Paul , Macromolecules , 27 , 6 , 1489-1492 (1994)"
BD000945,Thermoplastic,Neat resin,multi-layer casting procedure(layer by layer),Unknown=40000,,poly(bisphenol A carbonate)//poly[(4-tert-butylphenol)-alt-formaldehyde],,Blend,,"Solvent casting: From methylene chloride, evaporated at 30C for 5h, dried under vacuum at 60C and stored in a dry atmosphere

Shape of Test Piece: Film

Remarks: t = 95E(-6)m",,13595-5-1-1,,,,"['Glass transition temp. ca 148 [C]', 'Method: DTA', 'Condition: Heating rate;5C/min In N2', 'Remarks: Taken from the Fig.']",,C16H14O3,,,,,,,,,,,,,,100,254.28,P150011,13595-3-1-1,,C11H14O,,,,,,,,,,,,,,0,162.23,P512050,13595-4-1-1,,,,,,,,,,,,,,,,,,,,,,,,,,,,,,,,,,,,,,,"Kalkar, A. K.; Roy, N. K. , European Polymer Journal , 29 , 10 , 1391-1398 (1993)"
BD000946,"linear,Thermoplastic,Amorphous",Neat resin,"Melt blending (1/2in. diameter lab. scale screw extruder, 230-250C)",,,poly(bisphenol A carbonate)//poly(acrylonitrile-co-styrene),,Blend,,"Extrusion: 1/2in. diameter lab. scale screw extruder, 230-250C

Quenching: Air quenched

Shape of Test Piece: Fiber

Remarks: Round filament",,13258-9-1-1,,"['THF, CH2Cl2']",,"['Glass transition temp. ca 419 [K]', 'Method: DSC', 'Remarks: Tg(PC), second heating, taken from the Fig.', 'Related Info.(Heat capacity increment): [Heat capacity increment (PC)] ca.0.202J&slash;(g*K), taken from the Fig.']",,C16H14O3,,,,,,,,,,,,,,90,254.28,P150011,13258-7-1-1,,C3H3N / C8H8,,,,,,,,,,,,,,10,53.06 / 104.15,P900007,13258-8-1-1,,,,,,,,,,,,,,,,,,,,,,,,,,,,,,,,,,,,,,,"Kim, Woo Nyon; Burns, Charles M. , Journal of Applied Polymer Science , 41 , 7/8 , 1575-1593 (1990)"
BD000946,"linear,Thermoplastic,Amorphous",Neat resin,"Melt blending (1/2in. diameter lab. scale screw extruder, 230-250C)",,Imcompatible;DSC,poly(bisphenol A carbonate)//poly(acrylonitrile-co-styrene),,Blend,,"Extrusion: 1/2in. diameter lab. scale screw extruder, 230-250C

Quenching: Air quenched

Shape of Test Piece: Fiber

Remarks: Round filament",,13258-9-2-1,,"['THF, CH2Cl2']",,"['Glass transition temp. ca 417.3 [K]', 'Method: DSC', 'Remarks: Tg(PC), Tg(SAN);ca.379K, second heating, taken from the Fig.', 'Related Info.(Heat capacity increment): [Heat capacity increment (PC and SAN)] ca.0.198 and 0.324J&slash;(g*K), resp., taken from the Fig.']",,C16H14O3,,,,,,,,,,,,,,70,254.28,P150011,13258-7-1-1,,C3H3N / C8H8,,,,,,,,,,,,,,30,53.06 / 104.15,P900007,13258-8-1-1,,,,,,,,,,,,,,,,,,,,,,,,,,,,,,,,,,,,,,,"Kim, Woo Nyon; Burns, Charles M. , Journal of Applied Polymer Science , 41 , 7/8 , 1575-1593 (1990)"
BD000946,"linear,Thermoplastic,Amorphous",Neat resin,"Melt blending (1/2in. diameter lab. scale screw extruder, 230-250C)",,"Imcompatible;DSC, Polymer-polymer interaction parameter [(Chi)12];0.039",poly(bisphenol A carbonate)//poly(acrylonitrile-co-styrene),,Blend,,"Extrusion: 1/2in. diameter lab. scale screw extruder, 230-250C

Quenching: Air quenched

Shape of Test Piece: Fiber

Remarks: Round filament",,13258-9-3-1,,"['THF, CH2Cl2']",,"['Glass transition temp. 415.3 [K]', 'Method: DSC', 'Remarks: Tg(PC), Tg(SAN);378.0K, second heating', 'Related Info.(Heat capacity increment): [Heat capacity increment (PC and SAN)] ca.0.186 and 0.336J&slash;(g*K), resp., taken from the Fig.']",,C16H14O3,,,,,,,,,,,,,,50,254.28,P150011,13258-7-1-1,,C3H3N / C8H8,,,,,,,,,,,,,,50,53.06 / 104.15,P900007,13258-8-1-1,,,,,,,,,,,,,,,,,,,,,,,,,,,,,,,,,,,,,,,"Kim, Woo Nyon; Burns, Charles M. , Journal of Applied Polymer Science , 41 , 7/8 , 1575-1593 (1990)"
BD000946,"linear,Thermoplastic,Amorphous",Neat resin,"Melt blending (1/2in. diameter lab. scale screw extruder, 230-250C)",,Imcompatible;DSC,poly(bisphenol A carbonate)//poly(acrylonitrile-co-styrene),,Blend,,"Extrusion: 1/2in. diameter lab. scale screw extruder, 230-250C

Quenching: Air quenched

Shape of Test Piece: Fiber

Remarks: Round filament",,13258-9-4-1,,"['THF, CH2Cl2']",,"['Glass transition temp. ca 414.3 [K]', 'Method: DSC', 'Remarks: Tg(PC), Tg(SAN);ca.377K, second heating, taken from the Fig.', 'Related Info.(Heat capacity increment): [Heat capacity increment (PC and SAN)] ca.0.175 and 0.332J&slash;(g*K), resp., taken from the Fig.']",,C16H14O3,,,,,,,,,,,,,,30,254.28,P150011,13258-7-1-1,,C3H3N / C8H8,,,,,,,,,,,,,,70,53.06 / 104.15,P900007,13258-8-1-1,,,,,,,,,,,,,,,,,,,,,,,,,,,,,,,,,,,,,,,"Kim, Woo Nyon; Burns, Charles M. , Journal of Applied Polymer Science , 41 , 7/8 , 1575-1593 (1990)"
BD000946,"linear,Thermoplastic,Amorphous",Neat resin,"Melt blending (1/2in. diameter lab. scale screw extruder, 230-250C)",,,poly(bisphenol A carbonate)//poly(acrylonitrile-co-styrene),,Blend,,"Extrusion: 1/2in. diameter lab. scale screw extruder, 230-250C

Quenching: Air quenched

Shape of Test Piece: Fiber

Remarks: Round filament",,13258-9-5-1,,"['THF, CH2Cl2']",,"['Glass transition temp. ca 375.8 [K]', 'Method: DSC', 'Remarks: Tg(SAN), second heating, taken from the Fig.', 'Related Info.(Heat capacity increment): [Heat capacity increment (SAN)] ca.0.340J&slash;(g*K), taken from the Fig.']",,C16H14O3,,,,,,,,,,,,,,10,254.28,P150011,13258-7-1-1,,C3H3N / C8H8,,,,,,,,,,,,,,90,53.06 / 104.15,P900007,13258-8-1-1,,,,,,,,,,,,,,,,,,,,,,,,,,,,,,,,,,,,,,,"Kim, Woo Nyon; Burns, Charles M. , Journal of Applied Polymer Science , 41 , 7/8 , 1575-1593 (1990)"
BD000946,"linear,Thermoplastic,Amorphous",Neat resin,Soln. blending in CH2Cl2,,,poly(bisphenol A carbonate)//poly(acrylonitrile-co-styrene),,Blend,,"Solvent casting: Cast from CH2Cl2 soln. on glass plate, dried at RT for 15days under vacuum

Shape of Test Piece: Film

Remarks: t = 15micron",,13258-9-1-2,,"['THF, CH2Cl2']",,"['Glass transition temp. ca 419 [K]', 'Method: DSC', 'Remarks: Tg(PC), second heating, taken from the Fig.']",,C16H14O3,,,,,,,,,,,,,,90,254.28,P150011,13258-7-1-1,,C3H3N / C8H8,,,,,,,,,,,,,,10,53.06 / 104.15,P900007,13258-8-1-1,,,,,,,,,,,,,,,,,,,,,,,,,,,,,,,,,,,,,,,"Kim, Woo Nyon; Burns, Charles M. , Journal of Applied Polymer Science , 41 , 7/8 , 1575-1593 (1990)"
BD000946,"linear,Thermoplastic,Amorphous",Neat resin,Soln. blending in CH2Cl2,,Imcompatible;DSC,poly(bisphenol A carbonate)//poly(acrylonitrile-co-styrene),,Blend,,"Solvent casting: Cast from CH2Cl2 soln. on glass plate, dried at RT for 15days under vacuum

Shape of Test Piece: Film
