Repository: williamschertzer/webScraper

File: glass_transition_temp.csv (part 26 of 62)
Remarks: t = 15micron",,13258-9-2-2,,"['THF, CH2Cl2']",,"['Glass transition temp. ca 416.5 [K]', 'Method: DSC', 'Remarks: Tg(PC), Tg(SAN);ca.379.3K, second heating, taken from the Fig.']",,C16H14O3,,,,,,,,,,,,,,70,254.28,P150011,13258-7-1-1,,C3H3N / C8H8,,,,,,,,,,,,,,30,53.06 / 104.15,P900007,13258-8-1-1,,,,,,,,,,,,,,,,,,,,,,,,,,,,,,,,,,,,,,,"Kim, Woo Nyon; Burns, Charles M. , Journal of Applied Polymer Science , 41 , 7/8 , 1575-1593 (1990)"
BD000946,"linear,Thermoplastic,Amorphous",Neat resin,Soln. blending in CH2Cl2,,"Imcompatible;DSC, Polymer-polymer interaction parameter [(Chi)12];0.038",poly(bisphenol A carbonate)//poly(acrylonitrile-co-styrene),,Blend,,"Solvent casting: Cast from CH2Cl2 soln. on glass plate, dried at RT for 15days under vacuum

Shape of Test Piece: Film

Remarks: t = 15micron",,13258-9-3-2,,"['THF, CH2Cl2']",,"['Glass transition temp. 414.6 [K]', 'Method: DSC', 'Remarks: Tg(PC), Tg(SAN);378.4K, second heating']",,C16H14O3,,,,,,,,,,,,,,50,254.28,P150011,13258-7-1-1,,C3H3N / C8H8,,,,,,,,,,,,,,50,53.06 / 104.15,P900007,13258-8-1-1,,,,,,,,,,,,,,,,,,,,,,,,,,,,,,,,,,,,,,,"Kim, Woo Nyon; Burns, Charles M. , Journal of Applied Polymer Science , 41 , 7/8 , 1575-1593 (1990)"
BD000946,"linear,Thermoplastic,Amorphous",Neat resin,Soln. blending in CH2Cl2,,Imcompatible;DSC,poly(bisphenol A carbonate)//poly(acrylonitrile-co-styrene),,Blend,,"Solvent casting: Cast from CH2Cl2 soln. on glass plate, dried at RT for 15days under vacuum

Shape of Test Piece: Film

Remarks: t = 15micron",,13258-9-4-2,,"['THF, CH2Cl2']",,"['Glass transition temp. ca 377.0 [K]', 'Method: DSC', 'Remarks: Tg(SAN), second heating, taken from the Fig.']",,C16H14O3,,,,,,,,,,,,,,30,254.28,P150011,13258-7-1-1,,C3H3N / C8H8,,,,,,,,,,,,,,70,53.06 / 104.15,P900007,13258-8-1-1,,,,,,,,,,,,,,,,,,,,,,,,,,,,,,,,,,,,,,,"Kim, Woo Nyon; Burns, Charles M. , Journal of Applied Polymer Science , 41 , 7/8 , 1575-1593 (1990)"
BD000947,Thermoplastic,Neat resin,"Solution blending; Dissolved in methylene chloride, precipitated into methanol, and dried",,,poly(bisphenol A carbonate)//poly{[(bisphenol A)-alt-(terephthalic acid)]-co-[(bisphenol A)-alt-(isophthalic acid)]},,Blend,,"Compression: At ca.204.4C

Shape of Test Piece: Film

Remarks: t = ca.1.9E(-3)inch (0.0048cm)",,12609-5-1-1,,,,"['Glass transition temp. 147.8 [C]', 'Method: DSC', 'Condition: Heating rate;10C/min Under N2', ""Related Info.(Transition temp.): 160.2C(peak temperature of E''), 168.0C[peak temperature of tan(delta)]""]",,C16H14O3,,,,,,,,,,,,,,100,254.28,P150011,12609-3-1-1,,C23H18O4 / C23H18O4,,,,,,,,,,,,,,0,358.39 / 358.39,P900035,12609-4-1-1,,,,,,,,,,,,,,,,,,,,,,,,,,,,,,,,,,,,,,,"Frimpong, S.; Plank, C. A.; Laukhuf, W. L. S. , Chemical Engineering Journal , 47 , 2 , 63-73 (1991)"
BD000947,Thermoplastic,Neat resin,"Solution blending; Dissolved in methylene chloride, precipitated into methanol, and dried",,,poly(bisphenol A carbonate)//poly{[(bisphenol A)-alt-(terephthalic acid)]-co-[(bisphenol A)-alt-(isophthalic acid)]},,Blend,,"Compression: At ca.204.4C

Shape of Test Piece: Film

Remarks: t = ca.1.9E(-3)inch (0.0048cm)",,12609-5-2-1,,,,"['Glass transition temp. 151.4 [C]', 'Method: DSC', 'Condition: Heating rate;10C/min Under N2', ""Related Info.(Transition temp.): 165.5C(peak temperature of E''), 172.0C[peak temperature of tan(delta)]""]",,C16H14O3,,,,,,,,,,,,,,80,254.28,P150011,12609-3-1-1,,C23H18O4 / C23H18O4,,,,,,,,,,,,,,20,358.39 / 358.39,P900035,12609-4-1-1,,,,,,,,,,,,,,,,,,,,,,,,,,,,,,,,,,,,,,,"Frimpong, S.; Plank, C. A.; Laukhuf, W. L. S. , Chemical Engineering Journal , 47 , 2 , 63-73 (1991)"
BD000947,Thermoplastic,Neat resin,"Solution blending; Dissolved in methylene chloride, precipitated into methanol, and dried",,,poly(bisphenol A carbonate)//poly{[(bisphenol A)-alt-(terephthalic acid)]-co-[(bisphenol A)-alt-(isophthalic acid)]},,Blend,,"Compression: At ca.204.4C

Shape of Test Piece: Film

Remarks: t = ca.1.9E(-3)inch (0.0048cm)",,12609-5-3-1,,,,"['Glass transition temp. 155.6 [C]', 'Method: DSC', 'Condition: Heating rate;10C/min Under N2', ""Related Info.(Transition temp.): 167.7C(peak temperature of E''), 174.0C[peak temperature of tan(delta)]""]",,C16H14O3,,,,,,,,,,,,,,60,254.28,P150011,12609-3-1-1,,C23H18O4 / C23H18O4,,,,,,,,,,,,,,40,358.39 / 358.39,P900035,12609-4-1-1,,,,,,,,,,,,,,,,,,,,,,,,,,,,,,,,,,,,,,,"Frimpong, S.; Plank, C. A.; Laukhuf, W. L. S. , Chemical Engineering Journal , 47 , 2 , 63-73 (1991)"
BD000947,Thermoplastic,Neat resin,"Solution blending; Dissolved in methylene chloride, precipitated into methanol, and dried",,,poly(bisphenol A carbonate)//poly{[(bisphenol A)-alt-(terephthalic acid)]-co-[(bisphenol A)-alt-(isophthalic acid)]},,Blend,,"Compression: At ca.204.4C

Shape of Test Piece: Film

Remarks: t = ca.1.9E(-3)inch (0.0048cm)",,12609-5-4-1,,,,"['Glass transition temp. 183.9 [C]', 'Method: DSC', 'Condition: Heating rate;10C/min Under N2', 'Remarks: Two Tg ware observed(149.7C and 183.9C)', ""Related Info.(Transition temp.): 170.3C and 199.7C(peak temperature of E''), 173.0C and 213.0C[peak temperature of tan(delta)]""]",,C16H14O3,,,,,,,,,,,,,,40,254.28,P150011,12609-3-1-1,,C23H18O4 / C23H18O4,,,,,,,,,,,,,,60,358.39 / 358.39,P900035,12609-4-1-1,,,,,,,,,,,,,,,,,,,,,,,,,,,,,,,,,,,,,,,"Frimpong, S.; Plank, C. A.; Laukhuf, W. L. S. , Chemical Engineering Journal , 47 , 2 , 63-73 (1991)"
BD000947,Thermoplastic,Neat resin,"Solution blending; Dissolved in methylene chloride, precipitated into methanol, and dried",,,poly(bisphenol A carbonate)//poly{[(bisphenol A)-alt-(terephthalic acid)]-co-[(bisphenol A)-alt-(isophthalic acid)]},,Blend,,"Compression: At ca.204.4C

Shape of Test Piece: Film

Remarks: t = ca.1.9E(-3)inch (0.0048cm)",,12609-5-5-1,,,,"['Glass transition temp. 182.1 [C]', 'Method: DSC', 'Condition: Heating rate;10C/min Under N2', 'Remarks: Two Tg ware observed(151.8C and 182.1C)', ""Related Info.(Transition temp.): 172.0C and 199.1C(peak temperature of E''), 175C and 210C[peak temperature of tan(delta)]""]",,C16H14O3,,,,,,,,,,,,,,20,254.28,P150011,12609-3-1-1,,C23H18O4 / C23H18O4,,,,,,,,,,,,,,80,358.39 / 358.39,P900035,12609-4-1-1,,,,,,,,,,,,,,,,,,,,,,,,,,,,,,,,,,,,,,,"Frimpong, S.; Plank, C. A.; Laukhuf, W. L. S. , Chemical Engineering Journal , 47 , 2 , 63-73 (1991)"
BD000947,Thermoplastic,Neat resin,"Solution blending; Dissolved in methylene chloride, precipitated into methanol, and dried",,,poly(bisphenol A carbonate)//poly{[(bisphenol A)-alt-(terephthalic acid)]-co-[(bisphenol A)-alt-(isophthalic acid)]},,Blend,,"Compression: At ca.204.4C

Shape of Test Piece: Film

Remarks: t = ca.1.9E(-3)inch (0.0048cm)",,12609-5-6-1,,,,"['Glass transition temp. 186.7 [C]', 'Method: DSC', 'Condition: Heating rate;10C/min Under N2', ""Related Info.(Transition temp.): 208C(peak temperature of E''), 220C[peak temperature of tan(delta)]""]",,C16H14O3,,,,,,,,,,,,,,0,254.28,P150011,12609-3-1-1,,C23H18O4 / C23H18O4,,,,,,,,,,,,,,100,358.39 / 358.39,P900035,12609-4-1-1,,,,,,,,,,,,,,,,,,,,,,,,,,,,,,,,,,,,,,,"Frimpong, S.; Plank, C. A.; Laukhuf, W. L. S. , Chemical Engineering Journal , 47 , 2 , 63-73 (1991)"
BD000948,,Neat resin,Mixed in extruder at 270C for 10min and cut into small pieces,,,"poly(bisphenol A carbonate)//poly{[(ethylene glycol)-alt-(terephthalic acid)]-co-[(cyclohexane-1,4-dimethanol)-alt-(terephthalic acid)]}",,Blend,,"Compression: Compressed at 270C,10MPa for 3min

Quenching: Hot film quenched in cold water

Shape of Test Piece: Film

Remarks: 30*10*0.15mm",,29541-3-1-1,,,,"['Glass transition temp. ca 114 [C]', 'Method: DMA', 'Condition: Heating rate;2C/min&Frequency;1Hz', 'Remarks: Tg of PC rich phase(tan(delta) peak temp.)']",,C10H8O4 / C16H18O4,83,,,,,,,,,,,,,,192.17 / 274.31,P900038,29541-1-1-1,,C16H14O3,17,,,,,,,,,,,,,,254.28,P150011,29541-2-1-1,,,,,,,,,,,,,,,,,,,,,,,,,,,,,,,,,,,,,,,"Miyata, Tadakazu; Inaki, Kanako; Morikawa, Junko; Satoto, Rahmat; Hashimoto, Toshimasa , Journal of Applied Polymer Science , 92 , 1 , 72-76 (2004)"
BD000948,,Neat resin,Mixed in extruder at 270C for 10min and cut into small pieces,,,"poly(bisphenol A carbonate)//poly{[(ethylene glycol)-alt-(terephthalic acid)]-co-[(cyclohexane-1,4-dimethanol)-alt-(terephthalic acid)]}",,Blend,,"Compression: Compressed at 270C,10MPa for 3min

Quenching: Hot film quenched in cold water

Shape of Test Piece: Film

Remarks: 30*10*0.15mm",,29541-3-2-1,,,,"['Glass transition temp. ca 125 [C]', 'Method: DMA', 'Condition: Heating rate;2C/min&Frequency;1Hz', 'Remarks: Tg of PC rich phase(tan(delta) peak temp.)']",,C10H8O4 / C16H18O4,51,,,,,,,,,,,,,,192.17 / 274.31,P900038,29541-1-1-1,,C16H14O3,49,,,,,,,,,,,,,,254.28,P150011,29541-2-1-1,,,,,,,,,,,,,,,,,,,,,,,,,,,,,,,,,,,,,,,"Miyata, Tadakazu; Inaki, Kanako; Morikawa, Junko; Satoto, Rahmat; Hashimoto, Toshimasa , Journal of Applied Polymer Science , 92 , 1 , 72-76 (2004)"
BD000948,,Neat resin,Mixed in extruder at 270C for 10min and cut into small pieces,,,"poly(bisphenol A carbonate)//poly{[(ethylene glycol)-alt-(terephthalic acid)]-co-[(cyclohexane-1,4-dimethanol)-alt-(terephthalic acid)]}",,Blend,,"Compression: Compressed at 270C,10MPa for 3min

Quenching: Hot film quenched in cold water

Shape of Test Piece: Film

Remarks: 7*12*0.15mm,gold sputtered on both sides",,29541-3-1-2,,,,"['Glass transition temp. ca 118 [C]', 'Method: Thermal diffusivity measurement', 'Condition: Temp. wave anal.', 'Remarks: Tg of PC rich phase(Inflection point of thermal diffusivity)']",,C10H8O4 / C16H18O4,83,,,,,,,,,,,,,,192.17 / 274.31,P900038,29541-1-1-1,,C16H14O3,17,,,,,,,,,,,,,,254.28,P150011,29541-2-1-1,,,,,,,,,,,,,,,,,,,,,,,,,,,,,,,,,,,,,,,"Miyata, Tadakazu; Inaki, Kanako; Morikawa, Junko; Satoto, Rahmat; Hashimoto, Toshimasa , Journal of Applied Polymer Science , 92 , 1 , 72-76 (2004)"
BD000948,,Neat resin,Mixed in extruder at 270C for 10min and cut into small pieces,,,"poly(bisphenol A carbonate)//poly{[(ethylene glycol)-alt-(terephthalic acid)]-co-[(cyclohexane-1,4-dimethanol)-alt-(terephthalic acid)]}",,Blend,,"Compression: Compressed at 270C,10MPa for 3min

Quenching: Hot film quenched in cold water

Shape of Test Piece: Film

Remarks: 7*12*0.15mm,gold sputtered on both sides",,29541-3-2-2,,,,"['Glass transition temp. ca 121 [C]', 'Method: Thermal diffusivity measurement', 'Condition: Temp. wave anal.', 'Remarks: Tg of PC rich phase(Inflection point of thermal diffusivity)']",,C10H8O4 / C16H18O4,51,,,,,,,,,,,,,,192.17 / 274.31,P900038,29541-1-1-1,,C16H14O3,49,,,,,,,,,,,,,,254.28,P150011,29541-2-1-1,,,,,,,,,,,,,,,,,,,,,,,,,,,,,,,,,,,,,,,"Miyata, Tadakazu; Inaki, Kanako; Morikawa, Junko; Satoto, Rahmat; Hashimoto, Toshimasa , Journal of Applied Polymer Science , 92 , 1 , 72-76 (2004)"
BD000949,",Crystal",Neat resin,Blended in single screw extruder,,Miscible blend;single Tg,"poly(bisphenol A carbonate)//poly{[(cyclohexane-1,4-dimethanol)-alt-(terephthalic acid)]-co-[(cyclohexane-1,4-dimethanol)-alt-(isophthalic acid)]}",,Blend,,"Injection: 280-300C

Shape of Test Piece: Sheet

Remarks: 10*10*2mm",,23449-3-1-2,,,,"['Glass transition temp. ca 132 [C]', 'Method: DMA', 'Condition: Heating rate;2C/min&Frequency;1Hz&Compression configration', 'Remarks: DMA loss peak,Taken from the Fig.3']",,C16H14O3,,,,,,,,,,,,,,80,254.28,P150011,23449.01,,C16H18O4 / C16H18O4,,,,,,,,,,,,,,20,274.31 / 274.31,P900039,23449.02,,,,,,,,,,,,,,,,,,,,,,,,,,,,,,,,,,,,,,,"Campbell, J. A.; Goodwin, A. A.; Simon, G. P. , Polymer , 42 , 10 , 4731-4741 (2001)"
BD000949,linear,Neat resin,"Vacuum dried at 135C for 4h,melt-blended and co-extruded(melt temp. 280-300C depending on compn.) using 1.25 inch single screw extruder",,,"poly(bisphenol A carbonate)//poly{[(cyclohexane-1,4-dimethanol)-alt-(terephthalic acid)]-co-[(cyclohexane-1,4-dimethanol)-alt-(isophthalic acid)]}",,Blend,,"Injection: Dried,transesterification inhibitor added,then injection-moulded",,00327-3-1-1,,,,"['Glass transition temp. 142.4 [C]', 'Method: DMA', 'Condition: Heating rate;2C/min&Frequency;1Hz', 'Remarks: tan(delta) peak']",,C16H14O3,,,,,,,,,,,,,,80,254.28,P150011,00327-1-1-1,,C16H18O4 / C16H18O4,,,,,,,,,,,,,,20,274.31 / 274.31,P900039,00327-2-1-1,,,,,,,,,,,,,,,,,,,,,,,,,,,,,,,,,,,,,,,"Hill, A. J.; Zipper, M. D.; Tant, M. R.; Stack, G. M.; Jordan, T. C.; Shutlz, A. R. , Journal of Physics: Condensed Matter , 8 , 21 , 3811-3827 (1996)"
BD000949,linear,Neat resin,"Vacuum dried at 135C for 4h,melt-blended and co-extruded(melt temp. 280-300C depending on compn.) using 1.25inch single screw extruder",,,"poly(bisphenol A carbonate)//poly{[(cyclohexane-1,4-dimethanol)-alt-(terephthalic acid)]-co-[(cyclohexane-1,4-dimethanol)-alt-(isophthalic acid)]}",,Blend,,"Injection: Dried,transesterification inhibitor added,then injection-moulded",,00327-3-2-1,,,,"['Glass transition temp. 132.2 [C]', 'Method: DMA', 'Condition: Heating rate;2C/min&Frequency;1Hz', 'Remarks: tan(delta) peak']",,C16H14O3,,,,,,,,,,,,,,60,254.28,P150011,00327-1-1-1,,C16H18O4 / C16H18O4,,,,,,,,,,,,,,40,274.31 / 274.31,P900039,00327-2-1-1,,,,,,,,,,,,,,,,,,,,,,,,,,,,,,,,,,,,,,,"Hill, A. J.; Zipper, M. D.; Tant, M. R.; Stack, G. M.; Jordan, T. C.; Shutlz, A. R. , Journal of Physics: Condensed Matter , 8 , 21 , 3811-3827 (1996)"
BD000949,linear,Neat resin,"Vacuum dried at 135C for 4h,melt-blended and co-extruded(melt temp. 280-300C depending on compn.) using 1.25 inch single screw extruder",,,"poly(bisphenol A carbonate)//poly{[(cyclohexane-1,4-dimethanol)-alt-(terephthalic acid)]-co-[(cyclohexane-1,4-dimethanol)-alt-(isophthalic acid)]}",,Blend,,"Injection: Dried,transesterification inhibitor added,then injection-moulded",,00327-3-3-1,,,,"['Glass transition temp. 118.7 [C]', 'Method: DMA', 'Condition: Heating rate;2C/min&Frequency;1Hz', 'Remarks: tan(delta) peak']",,C16H14O3,,,,,,,,,,,,,,40,254.28,P150011,00327-1-1-1,,C16H18O4 / C16H18O4,,,,,,,,,,,,,,60,274.31 / 274.31,P900039,00327-2-1-1,,,,,,,,,,,,,,,,,,,,,,,,,,,,,,,,,,,,,,,"Hill, A. J.; Zipper, M. D.; Tant, M. R.; Stack, G. M.; Jordan, T. C.; Shutlz, A. R. , Journal of Physics: Condensed Matter , 8 , 21 , 3811-3827 (1996)"
BD000949,linear,Neat resin,"Vacuum dried at 135C for 4h,melt-blended and co-extruded(melt temp. 280-300C depending on compn.) using 1.25 inch single screw extruder",,,"poly(bisphenol A carbonate)//poly{[(cyclohexane-1,4-dimethanol)-alt-(terephthalic acid)]-co-[(cyclohexane-1,4-dimethanol)-alt-(isophthalic acid)]}",,Blend,,"Injection: Dried,transesterification inhibitor added,then injection-moulded",,00327-3-4-1,,,,"['Glass transition temp. 106.5 [C]', 'Method: DMA', 'Condition: Heating rate;2C/min&Frequency;1Hz', 'Remarks: tan(delta) peak']",,C16H14O3,,,,,,,,,,,,,,20,254.28,P150011,00327-1-1-1,,C16H18O4 / C16H18O4,,,,,,,,,,,,,,80,274.31 / 274.31,P900039,00327-2-1-1,,,,,,,,,,,,,,,,,,,,,,,,,,,,,,,,,,,,,,,"Hill, A. J.; Zipper, M. D.; Tant, M. R.; Stack, G. M.; Jordan, T. C.; Shutlz, A. R. , Journal of Physics: Condensed Matter , 8 , 21 , 3811-3827 (1996)"
BD000949,",Crystal",Neat resin,Blended in single screw extruder,,Miscible blend;single Tg,"poly(bisphenol A carbonate)//poly{[(cyclohexane-1,4-dimethanol)-alt-(terephthalic acid)]-co-[(cyclohexane-1,4-dimethanol)-alt-(isophthalic acid)]}",,Blend,,,,23449-3-1-1,,,,"['Glass transition temp. ca 136 [C]', 'Method: DSC', 'Condition: Heating rate;10C/min', 'Remarks: Taken from the Fig.3']",,C16H14O3,,,,,,,,,,,,,,80,254.28,P150011,23449.01,,C16H18O4 / C16H18O4,,,,,,,,,,,,,,20,274.31 / 274.31,P900039,23449.02,,,,,,,,,,,,,,,,,,,,,,,,,,,,,,,,,,,,,,,"Campbell, J. A.; Goodwin, A. A.; Simon, G. P. , Polymer , 42 , 10 , 4731-4741 (2001)"
BD000950,,Neat resin,,,,"poly(bisphenol A carbonate)//poly(poly{[poly(butane-1,4-diol)]-alt-[4,4'-methylenebis(phenyl isocyanate)]}-block-poly[(butane-1,4-diol)-alt-(4,4'-methylenebis(phenyl isocyanate)])",,Blend,,,,20538-6-1-1,,,,"['Glass transition temp. 116.4 [C]', 'Method: DMA', 'Condition: Heating rate; 3C/min, Frequency; 1Hz', ""Remarks: Determined from max. E''""]",,C4H8O / C15H12N2O3 / C19H20N2O4,,,,,,,,,,,,,5,,72.11 / 268.27 / 340.37,P900058,20538-4-1-1,,C16H14O3,,,,,,,,,,,,,95,,254.28,P150011,20538-5-1-1,,,,,,,,,,,,,,,,,,,,,,,,,,,,,,,,,,,,,,,"Fambri, Luca; Penati, Amabile; Kolarik, Jan , Polymer , 38 , 4 , 835-843 (1997)"
BD000952,,Neat resin,"Blend produced by mixing pellets of LCP and PC, and feeding the mixture through extruder(co-rotating twin-screw extruder) at 280C",,,poly(bisphenol A carbonate)//poly[(6-hydroxy-2-naphthoic acid)-co-(4-aminophenol)-co-(terephthalic acid)],,Blend,,"Spinning: 280C, draw ratio =

Shape of Test Piece: Fiber",,13644-3-1-1,,,,"['Glass transition temp. ca 147.6 [C]', 'Method: DSC', 'Condition: Heating rate; 20C/min', 'Remarks: Taken from the Fig.']",,C8H4O2 / C11H6O2 / C11H6O2 / C6H5NO / C6H5NO / C14H9NO3 / C14H9NO3 / C14H9NO3 / C14H9NO3,,,,,,,,,,,,,30,,132.12 / 170.16 / 170.16 / 107.11 / 107.11 / 239.23 / 239.23 / 239.23 / 239.23,P900089,13644-1-1-1,,C16H14O3,,,,,,,,,,,,,70,,254.28,P150011,13644-2-1-1,,,,,,,,,,,,,,,,,,,,,,,,,,,,,,,,,,,,,,,"Lin, Qinghuang; Jho, Jaeyoung; Yee, Albert F. , Polymer Engineering and Science , 33 , 13 , 789-798 (1993)"
BD000953,linear,Neat resin,"Vacuum dried at 135C for 4h,melt-blended in 20mm co-rotating twin-screw extruder(melt temp. 288-294C depending on compn.)",,,"poly(bisphenol A carbonate)//poly[dimethylsiloxane-co-(3,3,5,5-tetramethylbiphenyl-4,4'-oxide)]",,Blend,,Injection: Dried extruded pellets injection-moulded using 28t moulding machine with nozzle set-point of 257C,,00327-9-1-1,,,,"['Glass transition temp. 161 [C]', 'Method: DMA', 'Condition: Heating rate;2C/min&Frequency;1Hz', 'Remarks: tan(delta) peak']",,C2H6OSi / C16H16O,,,,,,,,,,,,,,80,74.15 / 224.3,P900095,00327-7-1-1,,C16H14O3,,,,,,,,,,,,,,20,254.28,P150011,00327-8-1-1,,,,,,,,,,,,,,,,,,,,,,,,,,,,,,,,,,,,,,,"Hill, A. J.; Zipper, M. D.; Tant, M. R.; Stack, G. M.; Jordan, T. C.; Shutlz, A. R. , Journal of Physics: Condensed Matter , 8 , 21 , 3811-3827 (1996)"
BD000953,linear,Neat resin,"Vacuum dried at 135C for 4h,melt-blended in 20mm co-rotating twin-screw extruder(melt temp. 288-294C depending on compn.)",,,"poly(bisphenol A carbonate)//poly[dimethylsiloxane-co-(3,3,5,5-tetramethylbiphenyl-4,4'-oxide)]",,Blend,,Injection: Dried extruded pellets injection-moulded using 28t moulding machine with nozzle set-point of 257C,,00327-9-2-1,,,,"['Glass transition temp. 157 [C]', 'Method: DMA', 'Condition: Heating rate;2C/min&Frequency;1Hz', 'Remarks: tan(delta) peak']",,C2H6OSi / C16H16O,,,,,,,,,,,,,,60,74.15 / 224.3,P900095,00327-7-1-1,,C16H14O3,,,,,,,,,,,,,,40,254.28,P150011,00327-8-1-1,,,,,,,,,,,,,,,,,,,,,,,,,,,,,,,,,,,,,,,"Hill, A. J.; Zipper, M. D.; Tant, M. R.; Stack, G. M.; Jordan, T. C.; Shutlz, A. R. , Journal of Physics: Condensed Matter , 8 , 21 , 3811-3827 (1996)"
BD000953,linear,Neat resin,"Vacuum dried at 135C for 4h,melt-blended in 20mm co-rotating twin-screw extruder(melt temp. 288-294C depending on compn.)",,,"poly(bisphenol A carbonate)//poly[dimethylsiloxane-co-(3,3,5,5-tetramethylbiphenyl-4,4'-oxide)]",,Blend,,Injection: Dried extruded pellets injection-moulded using 28t moulding machine with nozzle set-point of 257C,,00327-9-3-1,,,,"['Glass transition temp. 157 [C]', 'Method: DMA', 'Condition: Heating rate;2C/min&Frequency;1Hz', 'Remarks: tan(delta) peak']",,C2H6OSi / C16H16O,,,,,,,,,,,,,,50,74.15 / 224.3,P900095,00327-7-1-1,,C16H14O3,,,,,,,,,,,,,,50,254.28,P150011,00327-8-1-1,,,,,,,,,,,,,,,,,,,,,,,,,,,,,,,,,,,,,,,"Hill, A. J.; Zipper, M. D.; Tant, M. R.; Stack, G. M.; Jordan, T. C.; Shutlz, A. R. , Journal of Physics: Condensed Matter , 8 , 21 , 3811-3827 (1996)"
BD000953,linear,Neat resin,"Vacuum dried at 135C for 4h,melt-blended in 20mm co-rotating twin-screw extruder(melt temp. 288-294C depending on compn.)",,,"poly(bisphenol A carbonate)//poly[dimethylsiloxane-co-(3,3,5,5-tetramethylbiphenyl-4,4'-oxide)]",,Blend,,Injection: Dried extruded pellets injection-moulded using 28t moulding machine with nozzle set-point of 257C,,00327-9-4-1,,,,"['Glass transition temp. 155 [C]', 'Method: DMA', 'Condition: Heating rate;2C/min&Frequency;1Hz', 'Remarks: tan(delta) peak']",,C2H6OSi / C16H16O,,,,,,,,,,,,,,40,74.15 / 224.3,P900095,00327-7-1-1,,C16H14O3,,,,,,,,,,,,,,60,254.28,P150011,00327-8-1-1,,,,,,,,,,,,,,,,,,,,,,,,,,,,,,,,,,,,,,,"Hill, A. J.; Zipper, M. D.; Tant, M. R.; Stack, G. M.; Jordan, T. C.; Shutlz, A. R. , Journal of Physics: Condensed Matter , 8 , 21 , 3811-3827 (1996)"
BD000953,linear,Neat resin,"Vacuum dried at 135C for 4h,melt-blended in 20mm co-rotating twin-screw extruder(melt temp. 288-294C depending on compn.)",,,"poly(bisphenol A carbonate)//poly[dimethylsiloxane-co-(3,3,5,5-tetramethylbiphenyl-4,4'-oxide)]",,Blend,,Injection: Dried extruded pellets injection-moulded using 28t moulding machine with nozzle set-point of 257C,,00327-9-5-1,,,,"['Glass transition temp. 153 [C]', 'Method: DMA', 'Condition: Heating rate;2C/min&Frequency;1Hz', 'Remarks: tan(delta) peak']",,C2H6OSi / C16H16O,,,,,,,,,,,,,,20,74.15 / 224.3,P900095,00327-7-1-1,,C16H14O3,,,,,,,,,,,,,,80,254.28,P150011,00327-8-1-1,,,,,,,,,,,,,,,,,,,,,,,,,,,,,,,,,,,,,,,"Hill, A. J.; Zipper, M. D.; Tant, M. R.; Stack, G. M.; Jordan, T. C.; Shutlz, A. R. , Journal of Physics: Condensed Matter , 8 , 21 , 3811-3827 (1996)"
BD000953,linear,Neat resin,"Vacuum dried at 135C for 4h,melt-blended in 20mm co-rotating twin-screw extruder(melt temp. 288-294C depending on compn.)",,,"poly(bisphenol A carbonate)//poly[dimethylsiloxane-co-(3,3,5,5-tetramethylbiphenyl-4,4'-oxide)]",,Blend,,"Injection: Dried extruded pellets injection-moulded using 28t moulding machine with nozzle set-point of 257C

Quenching: Heated above Tm and quenched",,00327-9-1-2,,,,"['Glass transition temp. 148.6 [C]', 'Method: DSC', 'Condition: Heating rate;20C/min']",,C2H6OSi / C16H16O,,,,,,,,,,,,,,80,74.15 / 224.3,P900095,00327-7-1-1,,C16H14O3,,,,,,,,,,,,,,20,254.28,P150011,00327-8-1-1,,,,,,,,,,,,,,,,,,,,,,,,,,,,,,,,,,,,,,,"Hill, A. J.; Zipper, M. D.; Tant, M. R.; Stack, G. M.; Jordan, T. C.; Shutlz, A. R. , Journal of Physics: Condensed Matter , 8 , 21 , 3811-3827 (1996)"
BD000953,linear,Neat resin,"Vacuum dried at 135C for 4h,melt-blended in 20mm co-rotating twin-screw extruder(melt temp. 288-294C depending on compn.)",,,"poly(bisphenol A carbonate)//poly[dimethylsiloxane-co-(3,3,5,5-tetramethylbiphenyl-4,4'-oxide)]",,Blend,,"Injection: Dried extruded pellets injection-moulded using 28t moulding machine with nozzle set-point of 257C

Quenching: Heated above Tm and quenched",,00327-9-2-2,,,,"['Glass transition temp. 146.3 [C]', 'Method: DSC', 'Condition: Heating rate;20C/min']",,C2H6OSi / C16H16O,,,,,,,,,,,,,,60,74.15 / 224.3,P900095,00327-7-1-1,,C16H14O3,,,,,,,,,,,,,,40,254.28,P150011,00327-8-1-1,,,,,,,,,,,,,,,,,,,,,,,,,,,,,,,,,,,,,,,"Hill, A. J.; Zipper, M. D.; Tant, M. R.; Stack, G. M.; Jordan, T. C.; Shutlz, A. R. , Journal of Physics: Condensed Matter , 8 , 21 , 3811-3827 (1996)"
BD000953,linear,Neat resin,"Vacuum dried at 135C for 4h,melt-blended in 20mm co-rotating twin-screw extruder(melt temp. 288-294C depending on compn.)",,,"poly(bisphenol A carbonate)//poly[dimethylsiloxane-co-(3,3,5,5-tetramethylbiphenyl-4,4'-oxide)]",,Blend,,"Injection: Dried extruded pellets injection-moulded using 28t moulding machine with nozzle set-point of 257C

Quenching: Heated above Tm and quenched",,00327-9-3-2,,,,"['Glass transition temp. 144.7 [C]', 'Method: DSC', 'Condition: Heating rate;20C/min']",,C2H6OSi / C16H16O,,,,,,,,,,,,,,50,74.15 / 224.3,P900095,00327-7-1-1,,C16H14O3,,,,,,,,,,,,,,50,254.28,P150011,00327-8-1-1,,,,,,,,,,,,,,,,,,,,,,,,,,,,,,,,,,,,,,,"Hill, A. J.; Zipper, M. D.; Tant, M. R.; Stack, G. M.; Jordan, T. C.; Shutlz, A. R. , Journal of Physics: Condensed Matter , 8 , 21 , 3811-3827 (1996)"
BD000953,linear,Neat resin,"Vacuum dried at 135C for 4h,melt-blended in 20mm co-rotating twin-screw extruder(melt temp. 288-294C depending on compn.)",,,"poly(bisphenol A carbonate)//poly[dimethylsiloxane-co-(3,3,5,5-tetramethylbiphenyl-4,4'-oxide)]",,Blend,,"Injection: Dried extruded pellets injection-moulded using 28t moulding machine with nozzle set-point of 257C

Quenching: Heated above Tm and quenched",,00327-9-4-2,,,,"['Glass transition temp. 142.6 [C]', 'Method: DSC', 'Condition: Heating rate;20C/min']",,C2H6OSi / C16H16O,,,,,,,,,,,,,,40,74.15 / 224.3,P900095,00327-7-1-1,,C16H14O3,,,,,,,,,,,,,,60,254.28,P150011,00327-8-1-1,,,,,,,,,,,,,,,,,,,,,,,,,,,,,,,,,,,,,,,"Hill, A. J.; Zipper, M. D.; Tant, M. R.; Stack, G. M.; Jordan, T. C.; Shutlz, A. R. , Journal of Physics: Condensed Matter , 8 , 21 , 3811-3827 (1996)"
BD000954,,Neat resin,Mixed in Brabender at 240C and 20rpm for 15min,,,poly(bisphenol A carbonate)//poly[ethylene-co-(but-1-ene)],,Blend,,"Compression: 240C,15MPa for 5min

Shape of Test Piece: Sheet

Remarks: t=0.3mm",,14916-3-1-1,,,,"['Glass transition temp. 158 [C]', 'Method: Dielectric relaxation', 'Condition: Heating rate;1.5C/min&Frequency;1kHz&Vacuum', 'Remarks: tan(delta) max.']",,C2H4 / C4H8,,,,,,,,,,,,,,75,28.05 / 56.11,P900350,14916-1-1-1,,C16H14O3,,,,,,,,,,,,,,25,254.28,P150011,14916-2-1-1,,,,,,,,,,,,,,,,,,,,,,,,,,,,,,,,,,,,,,,"Schifani, R.; Spadaro, G.; Cassata, F.; Valenza, A. , European Polymer Journal , 31 , 9 , 841-846 (1995)"
BD000954,,Neat resin,Mixed in Brabender at 240C and 20rpm for 15min,,,poly(bisphenol A carbonate)//poly[ethylene-co-(but-1-ene)],,Blend,,"Compression: 240C,15MPa for 5min

Shape of Test Piece: Sheet

Remarks: t=0.3mm",,14916-3-2-1,,,,"['Glass transition temp. 160 [C]', 'Method: Dielectric relaxation', 'Condition: Heating rate;1.5C/min&Frequency;1kHz&Vacuum', 'Remarks: tan(delta) max.']",,C2H4 / C4H8,,,,,,,,,,,,,,50,28.05 / 56.11,P900350,14916-1-1-1,,C16H14O3,,,,,,,,,,,,,,50,254.28,P150011,14916-2-1-1,,,,,,,,,,,,,,,,,,,,,,,,,,,,,,,,,,,,,,,"Schifani, R.; Spadaro, G.; Cassata, F.; Valenza, A. , European Polymer Journal , 31 , 9 , 841-846 (1995)"
BD000954,,Neat resin,Mixed in Brabender at 240C and 20rpm for 15min,,,poly(bisphenol A carbonate)//poly[ethylene-co-(but-1-ene)],,Blend,,"Compression: 240C,15MPa for 5min

Shape of Test Piece: Sheet

Remarks: t=0.3mm",,14916-3-3-1,,,,"['Glass transition temp. 162 [C]', 'Method: Dielectric relaxation', 'Condition: Heating rate;1.5C/min&Frequency;1kHz&Vacuum', 'Remarks: tan(delta) max.']",,C2H4 / C4H8,,,,,,,,,,,,,,25,28.05 / 56.11,P900350,14916-1-1-1,,C16H14O3,,,,,,,,,,,,,,75,254.28,P150011,14916-2-1-1,,,,,,,,,,,,,,,,,,,,,,,,,,,,,,,,,,,,,,,"Schifani, R.; Spadaro, G.; Cassata, F.; Valenza, A. , European Polymer Journal , 31 , 9 , 841-846 (1995)"
BD000954,,Neat resin,Mixed in Brabender at 240C and 20rpm for 15min,,,poly(bisphenol A carbonate)//poly[ethylene-co-(but-1-ene)],,Blend,,,,14916-3-1-2,,,,"['Glass transition temp. 139 [C]', 'Method: DSC', 'Condition: Heating rate;10C/min']",,C2H4 / C4H8,,,,,,,,,,,,,,75,28.05 / 56.11,P900350,14916-1-1-1,,C16H14O3,,,,,,,,,,,,,,25,254.28,P150011,14916-2-1-1,,,,,,,,,,,,,,,,,,,,,,,,,,,,,,,,,,,,,,,"Schifani, R.; Spadaro, G.; Cassata, F.; Valenza, A. , European Polymer Journal , 31 , 9 , 841-846 (1995)"
BD000954,,Neat resin,Mixed in Brabender at 240C and 20rpm for 15min,,,poly(bisphenol A carbonate)//poly[ethylene-co-(but-1-ene)],,Blend,,,,14916-3-2-2,,,,"['Glass transition temp. 140 [C]', 'Method: DSC', 'Condition: Heating rate;10C/min']",,C2H4 / C4H8,,,,,,,,,,,,,,50,28.05 / 56.11,P900350,14916-1-1-1,,C16H14O3,,,,,,,,,,,,,,50,254.28,P150011,14916-2-1-1,,,,,,,,,,,,,,,,,,,,,,,,,,,,,,,,,,,,,,,"Schifani, R.; Spadaro, G.; Cassata, F.; Valenza, A. , European Polymer Journal , 31 , 9 , 841-846 (1995)"
BD000954,,Neat resin,Mixed in Brabender at 240C and 20rpm for 15min,,,poly(bisphenol A carbonate)//poly[ethylene-co-(but-1-ene)],,Blend,,,,14916-3-3-2,,,,"['Glass transition temp. 142 [C]', 'Method: DSC', 'Condition: Heating rate;10C/min']",,C2H4 / C4H8,,,,,,,,,,,,,,25,28.05 / 56.11,P900350,14916-1-1-1,,C16H14O3,,,,,,,,,,,,,,75,254.28,P150011,14916-2-1-1,,,,,,,,,,,,,,,,,,,,,,,,,,,,,,,,,,,,,,,"Schifani, R.; Spadaro, G.; Cassata, F.; Valenza, A. , European Polymer Journal , 31 , 9 , 841-846 (1995)"
BD000956,,Neat resin,"ABS,ABS-g-MAH and PC blended in twin-screw extruder(L/D=25) at 220-240C,120rpm",,,poly(bisphenol A carbonate)//polybutadiene-graft-poly(acrylonitrile-co-styrene)//polybutadiene-graft-poly(acrylonitrile-co-styrene)-graft-poly(maleic anhydride),,Blend,,,,23133-5-3-2,,,,"['Glass transition temp. 125.6 [C]', 'Method: DSC', 'Condition: Heating rate;10C/min&N2', 'Remarks: Tg of PC phase']",,C4H6 / C3H3N / C8H8 / C4H6,,,,,,,,,,,,,,60,54.09 / 53.06 / 104.15 / 54.09,P900422,23133.01,,C4H2O3 / C4H6 / C3H3N / C8H8 / C4H6,,,,,,,,,,,,,,10,98.06 / 54.09 / 53.06 / 104.15 / 54.09,P903764,23133.02-4,,C16H14O3,,,,,,,,,,,,,,30,254.28,P150011,23133.03,,,,,,,,,,,,,,,,,,,,"Zhang, Xiangfu; Chen, Yusheng; Zhang, Yong; Peng, Zonglin; Zhang, Yinxi; Zhou, Wen , Journal of Applied Polymer Science , 81 , 4 , 831-836 (2001)"
BD000958,",Liquid crystal",Neat resin,Pellets blended in twin screw lab extruder,,Immiscible;Two Tg by DMTA,poly(bisphenol A carbonate)//poly{[poly(ethylene terephthalate)]-co-(p-hydroxybenzoic acid)},,Blend,,"Extrusion: Twin screw lab extruder(d=25mm,l&slash;d=25),T-die[100(w)*0.5(clearance)mm],230-285C(barrel),288C(T-die),5rpm,rolled up=1.4m&slash;min

Shape of Test Piece: Sheet",,22048-3-2-1,,,,"['Glass transition temp. ca 167.7 [C]', 'Method: DMA', 'Condition: Heating rate;2C/min&Frequency;11Hz', 'Remarks: Tg of PC-rich phase,temp. at tan(delta) peak,Taken from the Fig.3']",,C8H4O2 / C7H4O2 / C7H4O2 / C2H4O2 / C10H8O4 / C10H8O4,,,,,,,,,,,,,,80,132.12 / 120.11 / 120.11 / 60.05 / 192.17 / 192.17,P900967,22048-1-1-1,,C16H14O3,,,,,,,,,,,,,,20,254.28,P150011,22048-2-1-1,,168.2,,,,,,,,,,,,,,277.5,167.7,80/20,147.7,,,,,,,,,,,,,,,,,,,,"Qi, K.; Nakayama, K. , Advanced Composite Materials , 8 , 4 , 329-343 (1999)"
BD000958,",Liquid crystal",Neat resin,Pellets blended in twin screw lab extruder,,,poly(bisphenol A carbonate)//poly{[poly(ethylene terephthalate)]-co-(p-hydroxybenzoic acid)},,Blend,,"Extrusion: Twin screw lab extruder(d=25mm,l&slash;d=25),T-die[100(w)*0.5(clearance)mm],230-285C(barrel),288C(T-die),5rpm,rolled up=1.4m&slash;min

Shape of Test Piece: Sheet",,22048-3-2-1,,,,"['Glass transition temp. ca 167.7 [C]', 'Method: DMA', 'Condition: Heating rate;2C/min&Frequency;11Hz', 'Remarks: Tg of PC-rich phase,temp. at tan(delta) peak,Taken from the Fig.3']",,C8H4O2 / C7H4O2 / C7H4O2 / C2H4O2 / C10H8O4 / C10H8O4,,,,,,,,,,,,,,80,132.12 / 120.11 / 120.11 / 60.05 / 192.17 / 192.17,P900967,22048-1-1-1,,C16H14O3,,,,,,,,,,,,,,20,254.28,P150011,22048-2-1-1,,,,,,,,,,,,,,,,,,,,,,,,,,,,,,,,,,,,,,,"Qi, K.; Nakayama, K. , Advanced Composite Materials , 8 , 4 , 329-343 (1999)"
BD000958,",Liquid crystal",Neat resin,Pellets blended in twin screw lab extruder,,Immiscible;Two Tg by DMTA,poly(bisphenol A carbonate)//poly{[poly(ethylene terephthalate)]-co-(p-hydroxybenzoic acid)},,Blend,,"Extrusion: Twin screw lab extruder(d=25mm,l&slash;d=25),T-die[100(w)*0.5(clearance)mm],230-285C(barrel),288C(T-die),5rpm,rolled up=2.3m&slash;min

Shape of Test Piece: Sheet",,22048-3-2-2,,,,"['Glass transition temp. 148.1 [C]', 'Method: DSC', 'Condition: Heating rate;20C/min&N2', 'Remarks: Tg of PC-rich phase']",,C8H4O2 / C7H4O2 / C7H4O2 / C2H4O2 / C10H8O4 / C10H8O4,,,,,,,,,,,,,,80,132.12 / 120.11 / 120.11 / 60.05 / 192.17 / 192.17,P900967,22048-1-1-1,,C16H14O3,,,,,,,,,,,,,,20,254.28,P150011,22048-2-1-1,,168.2,,,,,,,,,,,,,,277.5,167.7,80/20,147.7,,,,,,,,,,,,,,,,,,,,"Qi, K.; Nakayama, K. , Advanced Composite Materials , 8 , 4 , 329-343 (1999)"
BD000958,",Liquid crystal",Neat resin,Pellets blended in twin screw lab extruder,,,poly(bisphenol A carbonate)//poly{[poly(ethylene terephthalate)]-co-(p-hydroxybenzoic acid)},,Blend,,"Extrusion: Twin screw lab extruder(d=25mm,l&slash;d=25),T-die[100(w)*0.5(clearance)mm],230-285C(barrel),288C(T-die),5rpm,rolled up=2.3m&slash;min

Shape of Test Piece: Sheet",,22048-3-2-2,,,,"['Glass transition temp. 148.1 [C]', 'Method: DSC', 'Condition: Heating rate;20C/min&N2', 'Remarks: Tg of PC-rich phase']",,C8H4O2 / C7H4O2 / C7H4O2 / C2H4O2 / C10H8O4 / C10H8O4,,,,,,,,,,,,,,80,132.12 / 120.11 / 120.11 / 60.05 / 192.17 / 192.17,P900967,22048-1-1-1,,C16H14O3,,,,,,,,,,,,,,20,254.28,P150011,22048-2-1-1,,,,,,,,,,,,,,,,,,,,,,,,,,,,,,,,,,,,,,,"Qi, K.; Nakayama, K. , Advanced Composite Materials , 8 , 4 , 329-343 (1999)"
BD000958,",Liquid crystal",Neat resin,Pellets blended in twin screw lab extruder,,Immiscible;Two Tg by DMTA,poly(bisphenol A carbonate)//poly{[poly(ethylene terephthalate)]-co-(p-hydroxybenzoic acid)},,Blend,,"Extrusion: Twin screw lab extruder(d=25mm,l&slash;d=25),T-die[100(w)*0.5(clearance)mm],230-285C(barrel),288C(T-die),5rpm,rolled up=4.0m&slash;min

Shape of Test Piece: Sheet",,22048-3-2-3,,,,"['Glass transition temp. 150.0 [C]', 'Method: DSC', 'Condition: Heating rate;20C/min&N2', 'Remarks: Tg of PC-rich phase']",,C8H4O2 / C7H4O2 / C7H4O2 / C2H4O2 / C10H8O4 / C10H8O4,,,,,,,,,,,,,,80,132.12 / 120.11 / 120.11 / 60.05 / 192.17 / 192.17,P900967,22048-1-1-1,,C16H14O3,,,,,,,,,,,,,,20,254.28,P150011,22048-2-1-1,,168.2,,,,,,,,,,,,,,277.5,167.7,80/20,147.7,,,,,,,,,,,,,,,,,,,,"Qi, K.; Nakayama, K. , Advanced Composite Materials , 8 , 4 , 329-343 (1999)"
BD000958,",Liquid crystal",Neat resin,Pellets blended in twin screw lab extruder,,,poly(bisphenol A carbonate)//poly{[poly(ethylene terephthalate)]-co-(p-hydroxybenzoic acid)},,Blend,,"Extrusion: Twin screw lab extruder(d=25mm,l&slash;d=25),T-die[100(w)*0.5(clearance)mm],230-285C(barrel),288C(T-die),5rpm,rolled up=4.0m&slash;min

Shape of Test Piece: Sheet",,22048-3-2-3,,,,"['Glass transition temp. 150.0 [C]', 'Method: DSC', 'Condition: Heating rate;20C/min&N2', 'Remarks: Tg of PC-rich phase']",,C8H4O2 / C7H4O2 / C7H4O2 / C2H4O2 / C10H8O4 / C10H8O4,,,,,,,,,,,,,,80,132.12 / 120.11 / 120.11 / 60.05 / 192.17 / 192.17,P900967,22048-1-1-1,,C16H14O3,,,,,,,,,,,,,,20,254.28,P150011,22048-2-1-1,,,,,,,,,,,,,,,,,,,,,,,,,,,,,,,,,,,,,,,"Qi, K.; Nakayama, K. , Advanced Composite Materials , 8 , 4 , 329-343 (1999)"
BD000958,",Liquid crystal",Neat resin,Pellets blended in twin screw lab extruder,,,poly(bisphenol A carbonate)//poly{[poly(ethylene terephthalate)]-co-(p-hydroxybenzoic acid)},,Blend,,"Extrusion: Twin screw lab extruder(d=25mm,l/d=25),T-die[100(w)*0.5(clearance)mm],230-285C(barrel),288C(T-die),5rpm,rolled up=1.4m/min

Shape of Test Piece: Sheet",,22048-3-1-1,,,,"['Glass transition temp. ca 166.5 [C]', 'Method: DMA', 'Condition: Heating rate;2C/min&Frequency;11Hz', 'Remarks: Tg of PC-rich phase,temp. at tan(delta) peak,Taken from the Fig.3']",,C8H4O2 / C7H4O2 / C7H4O2 / C2H4O2 / C10H8O4 / C10H8O4,,,,,,,,,,,,,,90,132.12 / 120.11 / 120.11 / 60.05 / 192.17 / 192.17,P900967,22048-1-1-1,,C16H14O3,,,,,,,,,,,,,,10,254.28,P150011,22048-2-1-1,,168.2,,,,,,,,,,,,,,277.5,167.7,80/20,147.7,,,,,,,,,,,,,,,,,,,,"Qi, K.; Nakayama, K. , Advanced Composite Materials , 8 , 4 , 329-343 (1999)"
BD000958,",Liquid crystal",Neat resin,Pellets blended in twin screw lab extruder,,,poly(bisphenol A carbonate)//poly{[poly(ethylene terephthalate)]-co-(p-hydroxybenzoic acid)},,Blend,,"Extrusion: Twin screw lab extruder(d=25mm,l/d=25),T-die[100(w)*0.5(clearance)mm],230-285C(barrel),288C(T-die),5rpm,rolled up=1.4m/min

Shape of Test Piece: Sheet",,22048-3-1-1,,,,"['Glass transition temp. ca 166.5 [C]', 'Method: DMA', 'Condition: Heating rate;2C/min&Frequency;11Hz', 'Remarks: Tg of PC-rich phase,temp. at tan(delta) peak,Taken from the Fig.3']",,C8H4O2 / C7H4O2 / C7H4O2 / C2H4O2 / C10H8O4 / C10H8O4,,,,,,,,,,,,,,90,132.12 / 120.11 / 120.11 / 60.05 / 192.17 / 192.17,P900967,22048-1-1-1,,C16H14O3,,,,,,,,,,,,,,10,254.28,P150011,22048-2-1-1,,,,,,,,,,,,,,,,,,,,,,,,,,,,,,,,,,,,,,,"Qi, K.; Nakayama, K. , Advanced Composite Materials , 8 , 4 , 329-343 (1999)"
BD000959,"linear,Thermoplastic,Crystal",Neat resin,Solvent(CHCl3)/non-solvent(MeOH) pptn. procedure,,Phase-separated system,poly(bisphenol A carbonate)//poly[(3-hydroxybutyric acid)-co-(3-ethyl-3-hydroxypropionic acid)],,Blend,,,,21429-5-1-1,,,,"['Glass transition temp. 0 [C]', 'Method: DSC', 'Condition: Heating rate;20C/min & He, 2nd scan', 'Remarks: Tg of PHBV component']",,C16H14O3,,,,,,,,,,,,,,50,254.28,P150011,21429-1-1-1,,C4H6O2 / C5H8O2,,,,,,,,,,,,,,50,86.09 / 100.12,P901044,21429-2-1-1,,,,,,,,,,,,,,,,,,,,,,,,,,,,,,,,,,,,,,,"Babanalbandil, Ahmad; Hill, David Jt , Polymer International , 48 , 10 , 963-970 (1999)"
BD000959,"linear,Thermoplastic,Crystal",Neat resin,Solvent(CHCl3)/non-solvent(MeOH) pptn. procedure,,,poly(bisphenol A carbonate)//poly[(3-hydroxybutyric acid)-co-(3-ethyl-3-hydroxypropionic acid)],,Blend,,,,21429-5-1-1,,,,"['Glass transition temp. 0 [C]', 'Method: DSC', 'Condition: Heating rate;20C/min & He, 2nd scan', 'Remarks: Tg of PHBV component']",,C16H14O3,,,,,,,,,,,,,,50,254.28,P150011,21429-1-1-1,,C4H6O2 / C5H8O2,,,,,,,,,,,,,,50,86.09 / 100.12,P901044,21429-2-1-1,,,,,,,,,,,,,,,,,,,,,,,,,,,,,,,,,,,,,,,"Babanalbandil, Ahmad; Hill, David Jt , Polymer International , 48 , 10 , 963-970 (1999)"
BD000960,,Neat resin,,,,"poly(bisphenol A carbonate)//polycarbonateurethane;{[poly(hexamethylene carbonate) diol;butane-1,4-diol]-alt-[methylenebis(4,1-phenylene) diisocyanate]}",,Blend,,,,20538-3-1-1,,,,"['Glass transition temp. 116.0 [C]', 'Method: DMA', 'Condition: Heating rate; 3C/min, Frequency; 1Hz', ""Remarks: Determined from max. E''""]",,C7H12O3 / C19H20N2O4 / C21H24N2O4,,,,,,,,,,,,,5,,144.17 / 340.37 / 368.43,P902075,20538-1-1-1,,C16H14O3,,,,,,,,,,,,,95,,254.28,P150011,20538-2-1-1,,,,,,,,,,,,,,,,,,,,,,,,,,,,,,,,,,,,,,,"Fambri, Luca; Penati, Amabile; Kolarik, Jan , Polymer , 38 , 4 , 835-843 (1997)"
BD000960,,Neat resin,,,,"poly(bisphenol A carbonate)//polycarbonateurethane;{[poly(hexamethylene carbonate) diol;butane-1,4-diol]-alt-[methylenebis(4,1-phenylene) diisocyanate]}",,Blend,,,,20538-3-1-1,,,,"['Glass transition temp. 116.0 [C]', 'Method: DMA', 'Condition: Heating rate; 3C/min, Frequency; 1Hz', ""Remarks: Determined from max. E''""]",,C7H12O3 / C19H20N2O4 / C21H24N2O4,,,,,,,,,,,,,5,,144.17 / 340.37 / 368.43,P902075,20538-1-1-1,,C16H14O3,,,,,,,,,,,,,95,,254.28,P150011,20538-2-1-1,,,,,,,,,,,,,,,,,,,,,,,,,,,,,,,,,,,,,,,"Fambri, Luca; Penati, Amabile; Kolarik, Jan , Polymer , 38 , 4 , 835-843 (1997)"
BD000961,"Thermoplastic,Liquid crystal",Neat resin,"Dried PC and LCP blended at 250-270C, 80rpm using twin-screw extruder with 3.2mm capillary die (L/D=4)",,,poly(bisphenol A carbonate)//poly[(4-hydroxybenzoic acid)-co-(6-hydroxy-2-naphthoic acid)],,Blend,,"Extrusion: 250-270C, 80rpm using twin-screw extruder

Quenching: Quenched in water bath",,41342-3-1-1,,,,"['Glass transition temp. 145.9 [C]', 'Method: DSC', 'Condition: Heating rate;20C/min&N2', 'Remarks: Tg of PC phase, temp. at the onset of transition']",,C16H14O3,,,,,,,,,,,,,,90,254.28,P150011,41342-1-1-1,,C7H4O2 / C11H6O2,,,,,,,,,,,,,,10,120.11 / 170.161,P900344,41342-2-1-1,,,,,,,,,,,,,,,,,,,,,,,,,,,,,,,,,,,,,,,"Lee, Kam-Wa D.; Chan, Philip K.; Kamal, Musa R. , Journal of Applied Polymer Science , 111 , 1 , 396-407 (2009)"
BD000961,"Thermoplastic,Liquid crystal",Neat resin,"Dried PC and LCP blended at 250-270C, 80rpm using twin-screw extruder with 3.2mm capillary die (L/D=4)",,,poly(bisphenol A carbonate)//poly[(4-hydroxybenzoic acid)-co-(6-hydroxy-2-naphthoic acid)],,Blend,,"Extrusion: 250-270C, 80rpm using twin-screw extruder

Quenching: Quenched in water bath",,41342-3-2-1,,,,"['Glass transition temp. 142.6 [C]', 'Method: DSC', 'Condition: Heating rate;20C/min&N2', 'Remarks: Tg of PC phase, temp. at the onset of transition']",,C16H14O3,,,,,,,,,,,,,,80,254.28,P150011,41342-1-1-1,,C7H4O2 / C11H6O2,,,,,,,,,,,,,,20,120.11 / 170.161,P900344,41342-2-1-1,,,,,,,,,,,,,,,,,,,,,,,,,,,,,,,,,,,,,,,"Lee, Kam-Wa D.; Chan, Philip K.; Kamal, Musa R. , Journal of Applied Polymer Science , 111 , 1 , 396-407 (2009)"
BD000961,"Thermoplastic,Liquid crystal",Neat resin,"Dried PC and LCP blended at 250-270C, 80rpm using twin-screw extruder with 3.2mm capillary die (L/D=4)",,,poly(bisphenol A carbonate)//poly[(4-hydroxybenzoic acid)-co-(6-hydroxy-2-naphthoic acid)],,Blend,,"Extrusion: 250-270C, 80rpm using twin-screw extruder
