Repository: williamschertzer/webScraper

File: glass_transition_temp.csv (part 27 of 62)
Quenching: Quenched in water bath",,41342-3-3-1,,,,"['Glass transition temp. 142.4 [C]', 'Method: DSC', 'Condition: Heating rate;20C/min&N2', 'Remarks: Tg of PC phase, temp. at the onset of transition']",,C16H14O3,,,,,,,,,,,,,,70,254.28,P150011,41342-1-1-1,,C7H4O2 / C11H6O2,,,,,,,,,,,,,,30,120.11 / 170.161,P900344,41342-2-1-1,,,,,,,,,,,,,,,,,,,,,,,,,,,,,,,,,,,,,,,"Lee, Kam-Wa D.; Chan, Philip K.; Kamal, Musa R. , Journal of Applied Polymer Science , 111 , 1 , 396-407 (2009)"
,,Neat resin,In situ polymerization,Mw=219400(GPC(SEC)),,poly(vinyl acetate)//poly(butyl acrylate),,Blend,"Reactant: vinyl acetate / butyl acrylate

Type: addition

Mechanism: radical

Style: emulsion polymn.

Solvent: water

Initiator: potasium persulfate or KPS

Additives: NaHCO3, dodecyl mercaptan or DDM, sodium lauryl sulfate or SLS

Condition: vinyl acetate polymerization at 70C for 1.5h and at 90C 1h; butyl acrylate polymerization at 70C for 2h

Polymn. remarks: The mean diameter of particles = 92.6nm",As polymerized,,25650-3-1-1,,,,"['Glass transition temp. 23.83 [C]', 'Method: DSC', 'Remarks: Two Tgs were observed in latex polymer; Higher Tg(near to the Tg of PVAc)']",,C4H6O2,,,,,,,,,,,,,,,86.09,P030024,25650-1-1-1,,C7H12O2,,,,,,,,,,,,,,,128.17,P040006,25650-2-1-1,,,,,,,,,,,,,,,,,,,,,,,,,,,,,,,,,,,,,,,"Sun, Peiqin; Zhao, Ke; Liu, Dazhuang; Huo, Dongxia , Journal of Applied Polymer Science , 83 , 13 , 2930-2937 (2002)"
,linear,Neat resin,Blending in situ the polymer reaction,,,"polystyrene//poly{poly[(hexane-1,6-diol)-alt-phosgene]-alt-(hexane-1,6-diyl diisocyanate)}",,Blend,"Reactant: styrene / hexamethylene diisocyanate

Type: polymer reaction

Prepolymer name: polycarbonate diol

Polymer reaction condition: Dissolving polycarbonate diol in styrene, hexamethylene diisocyanate added with BPO, the mixture stirred, 70C, 15min under N2, resulting film from the mixture cured at 100C, 24h in vacuo","As polymerized

Shape of Test Piece: Film",,12558-12-1-1,,,,"['Glass transition temp. ca 105 [C]', 'Method: DSC', 'Condition: Heating rate; 20C/min', 'Remarks: the other of two Tg, taken from the Fig.']",,C8H8,,,,,,,,,,,,,80,,104.15,P020001,12558-10-1-1,,C7H12O3 / C14H26N2O4,,,,,,,,,,,,,20,,144.17 / 286.37,P903803,12558-11-1-1,,,,,,,,,,,,,,,,,,,,,,,,,,,,,,,,,,,,,,,"Zhou, Peiguang; Frisch, H. L. , Journal of Polymer Science, Part A: Polymer Chemistry , 30 , 5 , 887-893 (1992)"
,linear,Neat resin,Blending in situ the polymer reaction,,,"polystyrene//poly{poly[(hexane-1,6-diol)-alt-phosgene]-alt-(hexane-1,6-diyl diisocyanate)}",,Blend,"Reactant: styrene / hexamethylene diisocyanate

Type: polymer reaction

Prepolymer name: polycarbonate diol

Polymer reaction condition: Dissolving polycarbonate diol in styrene, hexamethylene diisocyanate added with BPO, the mixture stirred, 70C, 15min under N2, resulting film from the mixture cured at 100C, 24h in vacuo","As polymerized

Shape of Test Piece: Film",,12558-12-2-1,,,,"['Glass transition temp. ca 97 [C]', 'Method: DSC', 'Condition: Heating rate; 20C/min', 'Remarks: the other of two Tg, taken from the Fig.']",,C8H8,,,,,,,,,,,,,60,,104.15,P020001,12558-10-1-1,,C7H12O3 / C14H26N2O4,,,,,,,,,,,,,40,,144.17 / 286.37,P903803,12558-11-1-1,,,,,,,,,,,,,,,,,,,,,,,,,,,,,,,,,,,,,,,"Zhou, Peiguang; Frisch, H. L. , Journal of Polymer Science, Part A: Polymer Chemistry , 30 , 5 , 887-893 (1992)"
,linear,Neat resin,Blending in situ the polymer reaction,,,"polystyrene//poly{poly[(hexane-1,6-diol)-alt-phosgene]-alt-(hexane-1,6-diyl diisocyanate)}",,Blend,"Reactant: styrene / hexamethylene diisocyanate

Type: polymer reaction

Prepolymer name: polycarbonate diol

Polymer reaction condition: Dissolving polycarbonate diol in styrene, hexamethylene diisocyanate added with BPO, the mixture stirred, 70C, 15min under N2, resulting film from the mixture cured at 100C, 24h in vacuo","As polymerized

Shape of Test Piece: Film",,12558-12-3-1,,,,"['Glass transition temp. ca 101 [C]', 'Method: DSC', 'Condition: Heating rate; 20C/min', 'Remarks: the other of two Tg, taken from the Fig.']",,C8H8,,,,,,,,,,,,,40,,104.15,P020001,12558-10-1-1,,C7H12O3 / C14H26N2O4,,,,,,,,,,,,,60,,144.17 / 286.37,P903803,12558-11-1-1,,,,,,,,,,,,,,,,,,,,,,,,,,,,,,,,,,,,,,,"Zhou, Peiguang; Frisch, H. L. , Journal of Polymer Science, Part A: Polymer Chemistry , 30 , 5 , 887-893 (1992)"
,linear,Neat resin,Blending in situ the polymer reaction,,,"polystyrene//poly{poly[(hexane-1,6-diol)-alt-phosgene]-alt-(hexane-1,6-diyl diisocyanate)}",,Blend,"Reactant: styrene / hexamethylene diisocyanate

Type: polymer reaction

Prepolymer name: polycarbonate diol

Polymer reaction condition: Dissolving polycarbonate diol in styrene, hexamethylene diisocyanate added with BPO, the mixture stirred, 70C, 15min under N2, resulting film from the mixture cured at 100C, 24h in vacuo","As polymerized

Shape of Test Piece: Film",,12558-12-4-1,,,,"['Glass transition temp. ca 97 [C]', 'Method: DSC', 'Condition: Heating rate; 20C/min', 'Remarks: the other of two Tg, taken from the Fig.']",,C8H8,,,,,,,,,,,,,20,,104.15,P020001,12558-10-1-1,,C7H12O3 / C14H26N2O4,,,,,,,,,,,,,80,,144.17 / 286.37,P903803,12558-11-1-1,,,,,,,,,,,,,,,,,,,,,,,,,,,,,,,,,,,,,,,"Zhou, Peiguang; Frisch, H. L. , Journal of Polymer Science, Part A: Polymer Chemistry , 30 , 5 , 887-893 (1992)"
,IPN,Neat resin,Dried in vacuum oven and heated to 80C,,Miscible,poly(methyl vinyl ether)//poly[(maleic anhydride)-co-styrene],,Blend,"Type: polymer reaction

Additives: Crosslinker;hexamethylenediamine(HMDA)

Polymer reaction condition: PVME and P(ScoMA) dissolved in THF,HMDA dissolved in THF,two soln. mixed and poured into flat bottomed petri dish,after ca 5min gelation occurred,solvent slowly removed

Polymn. remarks: Reactive blending","As polymerized

Shape of Test Piece: Film

Remarks: t=0.02-0.6mm",,12230-3-1-1,,,Crosslink d.;degree of branching,"['Glass transition temp. -24 [C]', 'Method: DSC', 'Condition: Heating rate;10-40K/min']",,C3H6O,,,,,,,,,,,,,,90,58.08,P030018,12230-1-1-1,,C4H2O3 / C8H8,,,,,,,,,,,,,,10,98.06 / 104.15,P900480,12230-2-1-1,,,,,,,,,,,,,,,,,,,,,,,,,,,,,,,,,,,,,,,"Felisberti, Maria-Isabel; De Lucca Freitas, Liane L.; Stadler, Reimund , Polymer , 31 , 8 , 1441-1448 (1990)"
,IPN,Neat resin,Dried in vacuum oven and heated to 80C,,Miscible,poly(methyl vinyl ether)//poly[(maleic anhydride)-co-styrene],,Blend,"Type: polymer reaction

Additives: Crosslinker;hexamethylenediamine(HMDA)

Polymer reaction condition: PVME and P(ScoMA) dissolved in THF,HMDA dissolved in THF,two soln. mixed and poured into flat bottomed petri dish,after ca 5min gelation occurred,solvent slowly removed

Polymn. remarks: Reactive blending","As polymerized

Shape of Test Piece: Film

Remarks: t=0.02-0.6mm",,12230-3-2-1,,,Crosslink d.;degree of branching,"['Glass transition temp. -20 [C]', 'Method: DSC', 'Condition: Heating rate;10-40K/min']",,C3H6O,,,,,,,,,,,,,,80,58.08,P030018,12230-1-1-1,,C4H2O3 / C8H8,,,,,,,,,,,,,,20,98.06 / 104.15,P900480,12230-2-1-1,,,,,,,,,,,,,,,,,,,,,,,,,,,,,,,,,,,,,,,"Felisberti, Maria-Isabel; De Lucca Freitas, Liane L.; Stadler, Reimund , Polymer , 31 , 8 , 1441-1448 (1990)"
,IPN,Neat resin,Dried in vacuum oven and heated to 80C,,Miscible,poly(methyl vinyl ether)//poly[(maleic anhydride)-co-styrene],,Blend,"Type: polymer reaction

Additives: Crosslinker;hexamethylenediamine(HMDA)

Polymer reaction condition: PVME and P(ScoMA) dissolved in THF,HMDA dissolved in THF,two soln. mixed and poured into flat bottomed petri dish,after ca 5min gelation occurred,solvent slowly removed

Polymn. remarks: Reactive blending","As polymerized

Shape of Test Piece: Film

Remarks: t=0.02-0.6mm",,12230-3-3-1,,,Crosslink d.;degree of branching,"['Glass transition temp. -16 [C]', 'Method: DSC', 'Condition: Heating rate;10-40K/min']",,C3H6O,,,,,,,,,,,,,,70,58.08,P030018,12230-1-1-1,,C4H2O3 / C8H8,,,,,,,,,,,,,,30,98.06 / 104.15,P900480,12230-2-1-1,,,,,,,,,,,,,,,,,,,,,,,,,,,,,,,,,,,,,,,"Felisberti, Maria-Isabel; De Lucca Freitas, Liane L.; Stadler, Reimund , Polymer , 31 , 8 , 1441-1448 (1990)"
,IPN,Neat resin,Dried in vacuum oven and heated to 80C,,Miscible,poly(methyl vinyl ether)//poly[(maleic anhydride)-co-styrene],,Blend,"Type: polymer reaction

Additives: Crosslinker;hexamethylenediamine(HMDA)

Polymer reaction condition: PVME and P(ScoMA) dissolved in THF,HMDA dissolved in THF,two soln. mixed and poured into flat bottomed petri dish,after ca 5min gelation occurred,solvent slowly removed

Polymn. remarks: Reactive blending","As polymerized

Shape of Test Piece: Film

Remarks: t=0.02-0.6mm",,12230-3-4-1,,,Crosslink d.;degree of branching,"['Glass transition temp. -7 [C]', 'Method: DSC', 'Condition: Heating rate;10-40K/min']",,C3H6O,,,,,,,,,,,,,,60,58.08,P030018,12230-1-1-1,,C4H2O3 / C8H8,,,,,,,,,,,,,,40,98.06 / 104.15,P900480,12230-2-1-1,,,,,,,,,,,,,,,,,,,,,,,,,,,,,,,,,,,,,,,"Felisberti, Maria-Isabel; De Lucca Freitas, Liane L.; Stadler, Reimund , Polymer , 31 , 8 , 1441-1448 (1990)"
,IPN,Neat resin,Dried in vacuum oven and heated to 80C,,Miscible,poly(methyl vinyl ether)//poly[(maleic anhydride)-co-styrene],,Blend,"Type: polymer reaction

Additives: Crosslinker;hexamethylenediamine(HMDA)

Polymer reaction condition: PVME and P(ScoMA) dissolved in THF,HMDA dissolved in THF,two soln. mixed and poured into flat bottomed petri dish,after ca 5min gelation occurred,solvent slowly removed

Polymn. remarks: Reactive blending","As polymerized

Shape of Test Piece: Film

Remarks: t=0.02-0.6mm",,12230-3-5-1,,,Crosslink d.;degree of branching,"['Glass transition temp. 5 [C]', 'Method: DSC', 'Condition: Heating rate;10-40K/min']",,C3H6O,,,,,,,,,,,,,,50,58.08,P030018,12230-1-1-1,,C4H2O3 / C8H8,,,,,,,,,,,,,,50,98.06 / 104.15,P900480,12230-2-1-1,,,,,,,,,,,,,,,,,,,,,,,,,,,,,,,,,,,,,,,"Felisberti, Maria-Isabel; De Lucca Freitas, Liane L.; Stadler, Reimund , Polymer , 31 , 8 , 1441-1448 (1990)"
,IPN,Neat resin,Dried in vacuum oven and heated to 80C,,Miscible,poly(methyl vinyl ether)//poly[(maleic anhydride)-co-styrene],,Blend,"Type: polymer reaction

Additives: Crosslinker;hexamethylenediamine(HMDA)

Polymer reaction condition: PVME and P(ScoMA) dissolved in THF,HMDA dissolved in THF,two soln. mixed and poured into flat bottomed petri dish,after ca 5min gelation occurred,solvent slowly removed

Polymn. remarks: Reactive blending","As polymerized

Shape of Test Piece: Film

Remarks: t=0.02-0.6mm",,12230-3-6-1,,,Crosslink d.;degree of branching,"['Glass transition temp. 23 [C]', 'Method: DSC', 'Condition: Heating rate;10-40K/min']",,C3H6O,,,,,,,,,,,,,,40,58.08,P030018,12230-1-1-1,,C4H2O3 / C8H8,,,,,,,,,,,,,,60,98.06 / 104.15,P900480,12230-2-1-1,,,,,,,,,,,,,,,,,,,,,,,,,,,,,,,,,,,,,,,"Felisberti, Maria-Isabel; De Lucca Freitas, Liane L.; Stadler, Reimund , Polymer , 31 , 8 , 1441-1448 (1990)"
,IPN,Neat resin,Dried in vacuum oven and heated to 80C,,Miscible,poly(methyl vinyl ether)//poly[(maleic anhydride)-co-styrene],,Blend,"Type: polymer reaction

Additives: Crosslinker;hexamethylenediamine(HMDA)

Polymer reaction condition: PVME and P(ScoMA) dissolved in THF,HMDA dissolved in THF,two soln. mixed and poured into flat bottomed petri dish,after ca 5min gelation occurred,solvent slowly removed

Polymn. remarks: Reactive blending","As polymerized

Shape of Test Piece: Film

Remarks: t=0.02-0.6mm",,12230-3-7-1,,,Crosslink d.;degree of branching,"['Glass transition temp. 35 [C]', 'Method: DSC', 'Condition: Heating rate;10-40K/min']",,C3H6O,,,,,,,,,,,,,,30,58.08,P030018,12230-1-1-1,,C4H2O3 / C8H8,,,,,,,,,,,,,,70,98.06 / 104.15,P900480,12230-2-1-1,,,,,,,,,,,,,,,,,,,,,,,,,,,,,,,,,,,,,,,"Felisberti, Maria-Isabel; De Lucca Freitas, Liane L.; Stadler, Reimund , Polymer , 31 , 8 , 1441-1448 (1990)"
,IPN,Neat resin,Dried in vacuum oven and heated to 80C,,Miscible,poly(methyl vinyl ether)//poly[(maleic anhydride)-co-styrene],,Blend,"Type: polymer reaction

Additives: Crosslinker;hexamethylenediamine(HMDA)

Polymer reaction condition: PVME and P(ScoMA) dissolved in THF,HMDA dissolved in THF,two soln. mixed and poured into flat bottomed petri dish,after ca 5min gelation occurred,solvent slowly removed

Polymn. remarks: Reactive blending","As polymerized

Shape of Test Piece: Film

Remarks: t=0.02-0.6mm",,12230-3-8-1,,,Crosslink d.;degree of branching,"['Glass transition temp. 55 [C]', 'Method: DSC', 'Condition: Heating rate;10-40K/min']",,C3H6O,,,,,,,,,,,,,,20,58.08,P030018,12230-1-1-1,,C4H2O3 / C8H8,,,,,,,,,,,,,,80,98.06 / 104.15,P900480,12230-2-1-1,,,,,,,,,,,,,,,,,,,,,,,,,,,,,,,,,,,,,,,"Felisberti, Maria-Isabel; De Lucca Freitas, Liane L.; Stadler, Reimund , Polymer , 31 , 8 , 1441-1448 (1990)"
,IPN,Neat resin,Dried in vacuum oven and heated to 80C,,Miscible,poly(methyl vinyl ether)//poly[(maleic anhydride)-co-styrene],,Blend,"Type: polymer reaction

Additives: Crosslinker;hexamethylenediamine(HMDA)

Polymer reaction condition: PVME and P(ScoMA) dissolved in THF,HMDA dissolved in THF,two soln. mixed and poured into flat bottomed petri dish,after ca 5min gelation occurred,solvent slowly removed

Polymn. remarks: Reactive blending","As polymerized

Shape of Test Piece: Film

Remarks: t=0.02-0.6mm",,12230-3-9-1,,,Crosslink d.;degree of branching,"['Glass transition temp. 76 [C]', 'Method: DSC', 'Condition: Heating rate;10-40K/min']",,C3H6O,,,,,,,,,,,,,,10,58.08,P030018,12230-1-1-1,,C4H2O3 / C8H8,,,,,,,,,,,,,,90,98.06 / 104.15,P900480,12230-2-1-1,,,,,,,,,,,,,,,,,,,,,,,,,,,,,,,,,,,,,,,"Felisberti, Maria-Isabel; De Lucca Freitas, Liane L.; Stadler, Reimund , Polymer , 31 , 8 , 1441-1448 (1990)"
,,Neat resin,In situ processing,,,poly(vinyl acetate)//poly(bisphenol A carbonate),,Blend,"Type: polymer reaction

Prepolymer name: P150011//P030024

Polymer reaction condition: Formation of Polymer-gamma-CD-IC; Aqueous solution of gamma-cyclodextrin was added drop-wise to the dioxane solutions of PC and PVAc at 50C, and stirred for 3h, filtered, vacuum dried at 45C for 24h; Polymer-gamma-CD-IC washed with deionized water at 50C for 6-24h, filtered, vacuum dried at 40C for 2d","As processed

Shape of Test Piece: Powder",,30222-6-1-1,,,,"['Glass transition temp. 133 [C]', 'Method: DSC', 'Condition: Heating rate;20C/min', 'Remarks: Second heating run']",,C16H14O3,,,,,1.8,,,,,,,,,,254.28,P150011,30222-1-1-1,,C4H6O2,,,,,1,,,,,,,,,,86.09,P030024,30222-3-1-1,,,,,,,,,,,,,,,,,,,,,,,,,,,,,,,,,,,,,,,"Uyar, Tamer; Rusa, Cristian C.; Wang, Xingwu; Rusa, Mariana; Hacaloglu, Jale; Tonelli, Alan E. , Journal of Polymer Science, Part B: Polymer Physics , 43 , 18 , 2578-2593 (2005)"
,Thermoplastic,Neat resin,Melt blended in Brabender or mixed in soln. of common solvent,,Immiscible;DMA (two Tg),polystyrene//poly[ethene-co-(vinyl acetate)],,Blend,,Compression,,14878-31-1-1,,,,"['Glass transition temp. ca 115 [C]', 'Method: DMA', 'Condition: Frequency;1Hz', 'Remarks: Another Tg at ca.-3C, temp. at tan(delta)max., taken from the Fig.5']",,C2H4 / C4H6O2,,,,,,,,,,,,,,50,28.05 / 86.09,P900016,14878-21-1-1,,C8H8,,,,,,,,,,,,,,50,104.15,P020001,14878-30-1-1,,,,,,,,,,,,,,,,,,,,,,,,,,,,,,,,,,,,,,,"Bott, R. H.; Kuphal, J. A.; Robeson, L. M.; Sagl, D. , Journal of Applied Polymer Science , 58 , 9 , 1593-1605 (1995)"
,,Neat resin,"PS and SEBS mixed in toluene at RT, then toluene removed",,,polystyrene//polystyrene-block-(hydrogenated polybutadiene)-block-polystyrene,,Blend,,Compression,,13025-6-2-1,,,,"['Glass transition temp. 63.2 [C]', 'Method: DSC', 'Condition: Heating rate; 10C/min', 'Remarks: Tg of PS segments']",,C8H8,,,,,,,,,,,,,50,,104.15,P020001,13025-4-1-1,,C4H8 / C8H8 / C8H8 / C4H8,,,,,,,,,,,,,50,,56.11 / 104.15 / 104.15 / 56.11,P903208,13025-5-1-1,,,,,,,,,,,,,,,,,,,,,,,,,,,,,,,,,,,,,,,"Agari, Y.; Ueda, A.; Nagai, S. , Journal of Applied Polymer Science , 47 , 2 , 331-337 (1993)"
,Thermoplastic,Neat resin,Melt blended in Brabender or mixed in soln. of common solvent,,Miscible;DMA (single Tg),poly(vinyl acetate)//poly[(acrylic acid)-co-(ethyl acrylate)],,Blend,,Compression,,14878-33-1-1,,,,"['Glass transition temp. ca 30 [C]', 'Method: DMA', 'Condition: Frequency;1Hz', 'Remarks: Temp. at tan(delta)max., taken from the Fig.7']",,C4H6O2,,,,,,,,,,,,,,50,86.09,P030024,14878-15-1-1,,C3H4O2 / C5H8O2,,,,,,,,,,,,,,50,72.06 / 100.12,P900002,14878-32-1-1,,,,,,,,,,,,,,,,,,,,,,,,,,,,,,,,,,,,,,,"Bott, R. H.; Kuphal, J. A.; Robeson, L. M.; Sagl, D. , Journal of Applied Polymer Science , 58 , 9 , 1593-1605 (1995)"
,Thermoplastic,Neat resin,Melt blended in Brabender or mixed in soln. of common solvent,,Miscible;DMA (single Tg),poly(vinyl acetate)//poly[styrene-co-(acrylic acid)],,Blend,,Compression,,14878-17-1-1,,,,"['Glass transition temp. ca 90 [C]', 'Method: DMA', 'Condition: Frequency;1Hz', 'Remarks: Temp. at tan(delta)max., taken from the Fig.4']",,C4H6O2,,,,,,,,,,,,,,50,86.09,P030024,14878-15-1-1,,C8H8 / C3H4O2,,,,,,,,,,,,,,50,104.15 / 72.06,P900459,14878-16-1-1,,,,,,,,,,,,,,,,,,,,,,,,,,,,,,,,,,,,,,,"Bott, R. H.; Kuphal, J. A.; Robeson, L. M.; Sagl, D. , Journal of Applied Polymer Science , 58 , 9 , 1593-1605 (1995)"
,Thermoplastic,Neat resin,Melt blended in Brabender or mixed in soln. of common solvent,,Miscible;DMA (single Tg),poly(vinyl acetate)//poly[styrene-co-(acrylic acid)],,Blend,,Compression,,14878-20-1-1,,,,"['Glass transition temp. ca 90 [C]', 'Method: DMA', 'Condition: Frequency;1Hz', 'Remarks: Temp. at tan(delta)max., taken from the Fig.4']",,C4H6O2,,,,,,,,,,,,,,50,86.09,P030024,14878-18-1-1,,C8H8 / C3H4O2,,,,,,,,,,,,,,50,104.15 / 72.06,P900459,14878-19-1-1,,,,,,,,,,,,,,,,,,,,,,,,,,,,,,,,,,,,,,,"Bott, R. H.; Kuphal, J. A.; Robeson, L. M.; Sagl, D. , Journal of Applied Polymer Science , 58 , 9 , 1593-1605 (1995)"
,Thermoplastic,Neat resin,Melt blended in Brabender or mixed in soln. of common solvent,,Miscible;DMA (single Tg),poly(vinyl acetate)//poly[(acrylic acid)-co-(methyl acrylate)],,Blend,,Compression,,14878-35-1-1,,,,"['Glass transition temp. ca 55 [C]', 'Method: DMA', 'Condition: Frequency;1Hz', 'Remarks: Temp. at tan(delta)max., taken from the Fig.8']",,C4H6O2,,,,,,,,,,,,,,60,86.09,P030024,14878-15-1-1,,C3H4O2 / C4H6O2,,,,,,,,,,,,,,40,72.06 / 86.09,P900623,14878-34-1-1,,,,,,,,,,,,,,,,,,,,,,,,,,,,,,,,,,,,,,,"Bott, R. H.; Kuphal, J. A.; Robeson, L. M.; Sagl, D. , Journal of Applied Polymer Science , 58 , 9 , 1593-1605 (1995)"
,linear,Neat resin,"Co-dissolved in toluene and repptd. into MeOH,dried in vacuo below Tg",,,"polystyrene//poly(2,6-dimethylphenol)",['MeOH'],Blend,,"Compression

Shape of Test Piece: Film",,01212-3-1-1,,['toluene'],,"['Glass transition temp. 394 [K]', 'Method: DSC', 'Condition: 2nd heating', ""Remarks: Predidicted Tg;394K(Couchman's eq.),396K(Fox's eq.)""]",,C8H8,,,,,,,,,,,,,,80,104.15,P020001,01212-1-1-1,,C8H8O,,,,,,,,,,,,,,20,120.15,P070076,01212-2-1-1,,,,,,,,,,,,,,,,,,,,,,,,,,,,,,,,,,,,,,,"Leisz, Denise M.; Kleiner, Lothar W.; Gertenbach, Paul G. , Thermochimica Acta , 35 , 1 , 51-58 (1980)"
,linear,Neat resin,"Co-dissolved in toluene and repptd. into MeOH,dried in vacuo below Tg",,,"polystyrene//poly(2,6-dimethylphenol)",['MeOH'],Blend,,"Compression

Shape of Test Piece: Film",,01212-3-2-1,,['toluene'],,"['Glass transition temp. 413 [K]', 'Method: DSC', 'Condition: 2nd heating', ""Remarks: Predidicted Tg;413K(Couchman's eq.),416K(Fox's eq.)""]",,C8H8,,,,,,,,,,,,,,60,104.15,P020001,01212-1-1-1,,C8H8O,,,,,,,,,,,,,,40,120.15,P070076,01212-2-1-1,,,,,,,,,,,,,,,,,,,,,,,,,,,,,,,,,,,,,,,"Leisz, Denise M.; Kleiner, Lothar W.; Gertenbach, Paul G. , Thermochimica Acta , 35 , 1 , 51-58 (1980)"
,linear,Neat resin,"Co-dissolved in toluene and repptd. into MeOH,dried in vacuo below Tg",,,"polystyrene//poly(2,6-dimethylphenol)",['MeOH'],Blend,,"Compression

Shape of Test Piece: Film",,01212-3-3-1,,['toluene'],,"['Glass transition temp. 431 [K]', 'Method: DSC', 'Condition: 2nd heating', ""Remarks: Predidicted Tg;434K(Couchman's eq.),438K(Fox's eq.)""]",,C8H8,,,,,,,,,,,,,,40,104.15,P020001,01212-1-1-1,,C8H8O,,,,,,,,,,,,,,60,120.15,P070076,01212-2-1-1,,,,,,,,,,,,,,,,,,,,,,,,,,,,,,,,,,,,,,,"Leisz, Denise M.; Kleiner, Lothar W.; Gertenbach, Paul G. , Thermochimica Acta , 35 , 1 , 51-58 (1980)"
,linear,Neat resin,"Co-dissolved in toluene and repptd. into MeOH,dried in vacuo below Tg",,,"polystyrene//poly(2,6-dimethylphenol)",['MeOH'],Blend,,"Compression

Shape of Test Piece: Film",,01212-3-4-1,,['toluene'],,"['Glass transition temp. 458 [K]', 'Method: DSC', 'Condition: 2nd heating', ""Remarks: Predidicted Tg;460K(Couchman's eq.),462K(Fox's eq.)""]",,C8H8,,,,,,,,,,,,,,20,104.15,P020001,01212-1-1-1,,C8H8O,,,,,,,,,,,,,,80,120.15,P070076,01212-2-1-1,,,,,,,,,,,,,,,,,,,,,,,,,,,,,,,,,,,,,,,"Leisz, Denise M.; Kleiner, Lothar W.; Gertenbach, Paul G. , Thermochimica Acta , 35 , 1 , 51-58 (1980)"
,linear,Neat resin,"Co-dissolved in toluene and repptd. into MeOH,dried in vacuo below Tg",,,"poly(alpha-methylstyrene)//poly(2,6-dimethylphenol)",['MeOH'],Blend,,"Compression

Shape of Test Piece: Film",,01212-6-1-1,,['toluene'],,"['Glass transition temp. 443 [K]', 'Method: DSC', 'Condition: 2nd heating', ""Remarks: Predidicted Tg;448K(Couchman's eq.),448K(Fox's eq.)""]",,C9H10,,,,,,,,,,,,,,65,118.18,P020151,01212-4-1-1,,C8H8O,,,,,,,,,,,,,,35,120.15,P070076,01212-5-1-1,,,,,,,,,,,,,,,,,,,,,,,,,,,,,,,,,,,,,,,"Leisz, Denise M.; Kleiner, Lothar W.; Gertenbach, Paul G. , Thermochimica Acta , 35 , 1 , 51-58 (1980)"
,linear,Neat resin,"Co-dissolved in toluene and repptd. into MeOH,dried in vacuo below Tg",,,"poly(alpha-methylstyrene)//poly(2,6-dimethylphenol)",['MeOH'],Blend,,"Compression

Shape of Test Piece: Film",,01212-6-2-1,,['toluene'],,"['Glass transition temp. 468 [K]', 'Method: DSC', 'Condition: 2nd heating', ""Remarks: Predidicted Tg;466K(Couchman's eq.),466K(Fox's eq.)""]",,C9H10,,,,,,,,,,,,,,38,118.18,P020151,01212-4-1-1,,C8H8O,,,,,,,,,,,,,,62,120.15,P070076,01212-5-1-1,,,,,,,,,,,,,,,,,,,,,,,,,,,,,,,,,,,,,,,"Leisz, Denise M.; Kleiner, Lothar W.; Gertenbach, Paul G. , Thermochimica Acta , 35 , 1 , 51-58 (1980)"
,linear,Neat resin,"Co-dissolved in toluene and repptd. into MeOH,dried in vacuo below Tg",,,"poly(alpha-methylstyrene)//poly(2,6-dimethylphenol)",['MeOH'],Blend,,"Compression

Shape of Test Piece: Film",,01212-6-3-1,,['toluene'],,"['Glass transition temp. 481 [K]', 'Method: DSC', 'Condition: 2nd heating', ""Remarks: Predidicted Tg;481K(Couchman's eq.),481K(Fox's eq.)""]",,C9H10,,,,,,,,,,,,,,16,118.18,P020151,01212-4-1-1,,C8H8O,,,,,,,,,,,,,,84,120.15,P070076,01212-5-1-1,,,,,,,,,,,,,,,,,,,,,,,,,,,,,,,,,,,,,,,"Leisz, Denise M.; Kleiner, Lothar W.; Gertenbach, Paul G. , Thermochimica Acta , 35 , 1 , 51-58 (1980)"
,linear,Neat resin,Emulsion mixt. coagulated with aq. CaCl2,,,polystyrene//polybutadiene,,Blend,,"Compression

Shape of Test Piece: Film

Remarks: t=0.2-0.4mm",,10460-3-1-1,,,,"['Glass transition temp. ca 89.5 [C]', 'Method: Dilatometry', 'Condition: Heating rate;0.5C/min', 'Remarks: Taken from the Fig.']",,C4H6 / C4H6,,,,,,,,,,,,95,,,54.09 / 54.09,P900436,10460-1-1-1,,C8H8,,,,,,,,,,,,5,,,104.15,P020001,10460-2-1-1,,,,,,,,,,,,,,,,,,,,,,,,,,,,,,,,,,,,,,,"Manabe, Seiichi; Murakami, Ryoichi; Takayanagi, Motowo; Uemura, Shinsaku , International Journal of Polymeric Materials , 1 , 1 , 47-73 (1971)"
,linear,Neat resin,Emulsion mixt. coagulated with aq. CaCl2,,,polystyrene//polybutadiene,,Blend,,"Compression

Shape of Test Piece: Film

Remarks: t=0.2-0.4mm",,10460-3-2-1,,,,"['Glass transition temp. ca 92.5 [C]', 'Method: Dilatometry', 'Condition: Heating rate;0.5C/min', 'Remarks: Taken from the Fig.']",,C4H6 / C4H6,,,,,,,,,,,,85,,,54.09 / 54.09,P900436,10460-1-1-1,,C8H8,,,,,,,,,,,,15,,,104.15,P020001,10460-2-1-1,,,,,,,,,,,,,,,,,,,,,,,,,,,,,,,,,,,,,,,"Manabe, Seiichi; Murakami, Ryoichi; Takayanagi, Motowo; Uemura, Shinsaku , International Journal of Polymeric Materials , 1 , 1 , 47-73 (1971)"
,linear,Neat resin,Emulsion mixt. coagulated with aq. CaCl2,,,polystyrene//polybutadiene,,Blend,,"Compression

Shape of Test Piece: Film

Remarks: t=0.2-0.4mm",,10460-3-3-1,,,,"['Glass transition temp. ca 96.0 [C]', 'Method: Dilatometry', 'Condition: Heating rate;0.5C/min', 'Remarks: Taken from the Fig.']",,C4H6 / C4H6,,,,,,,,,,,,70,,,54.09 / 54.09,P900436,10460-1-1-1,,C8H8,,,,,,,,,,,,30,,,104.15,P020001,10460-2-1-1,,,,,,,,,,,,,,,,,,,,,,,,,,,,,,,,,,,,,,,"Manabe, Seiichi; Murakami, Ryoichi; Takayanagi, Motowo; Uemura, Shinsaku , International Journal of Polymeric Materials , 1 , 1 , 47-73 (1971)"
,linear,Neat resin,Emulsion mixt. coagulated with aq. CaCl2,,,polystyrene//polybutadiene,,Blend,,"Compression

Shape of Test Piece: Film

Remarks: t=0.2-0.4mm",,10460-3-4-1,,,,"['Glass transition temp. ca 97.0 [C]', 'Method: Dilatometry', 'Condition: Heating rate;0.5C/min', 'Remarks: Taken from the Fig.']",,C4H6 / C4H6,,,,,,,,,,,,53,,,54.09 / 54.09,P900436,10460-1-1-1,,C8H8,,,,,,,,,,,,47,,,104.15,P020001,10460-2-1-1,,,,,,,,,,,,,,,,,,,,,,,,,,,,,,,,,,,,,,,"Manabe, Seiichi; Murakami, Ryoichi; Takayanagi, Motowo; Uemura, Shinsaku , International Journal of Polymeric Materials , 1 , 1 , 47-73 (1971)"
,linear,Neat resin,Emulsion mixt. coagulated with aq. CaCl2,,,polystyrene//polybutadiene,,Blend,,"Compression

Shape of Test Piece: Film

Remarks: t=0.2-0.4mm",,10460-3-5-1,,,,"['Glass transition temp. ca 97.5 [C]', 'Method: Dilatometry', 'Condition: Heating rate;0.5C/min', 'Remarks: Taken from the Fig.']",,C4H6 / C4H6,,,,,,,,,,,,35,,,54.09 / 54.09,P900436,10460-1-1-1,,C8H8,,,,,,,,,,,,65,,,104.15,P020001,10460-2-1-1,,,,,,,,,,,,,,,,,,,,,,,,,,,,,,,,,,,,,,,"Manabe, Seiichi; Murakami, Ryoichi; Takayanagi, Motowo; Uemura, Shinsaku , International Journal of Polymeric Materials , 1 , 1 , 47-73 (1971)"
,Thermoplastic,Neat resin,Mixed at 180C for 15min on two-roll mill,,Miscible;single Tg by DSC and DMA,poly(p-hydroxystyrene)//poly(lactic acid),,Blend,,"Compression: 180C, 19.6MPa, 5min

Quenching: Quenched into ice water

Shape of Test Piece: Film

Remarks: t=0.5mm",,36531-3-1-1,,,,"['Glass transition temp. 64.5 [C]', 'Method: DSC', 'Condition: Heating rate;20C/min&N2']",,C3H4O2,,,,,,,,,,,,,,90,72.06,P090176,36531-1-1-1,,C8H8O,,,,,,,,,,,,,,10,120.15,P020195,36531-2-1-1,,,,,,,,,,,,,,,,,,,,,,,,,,,,,,,,,,,,,,,"Shirahase, Tomoko; Komatsu, Yoichi; Marubayashi, Hironori; Tominaga, Yoichi; Asai, Shigeo; Sumita, Masao , Polymer Degradation and Stability , 92 , 8 , 1626-1631 (2007)"
,Thermoplastic,Neat resin,Mixed at 180C for 15min on two-roll mill,,Miscible;single Tg by DSC and DMA,poly(p-hydroxystyrene)//poly(lactic acid),,Blend,,"Compression: 180C, 19.6MPa, 5min

Quenching: Quenched into ice water

Shape of Test Piece: Film

Remarks: t=0.5mm",,36531-3-2-1,,,,"['Glass transition temp. 70.4 [C]', 'Method: DSC', 'Condition: Heating rate;20C/min&N2']",,C3H4O2,,,,,,,,,,,,,,80,72.06,P090176,36531-1-1-1,,C8H8O,,,,,,,,,,,,,,20,120.15,P020195,36531-2-1-1,,,,,,,,,,,,,,,,,,,,,,,,,,,,,,,,,,,,,,,"Shirahase, Tomoko; Komatsu, Yoichi; Marubayashi, Hironori; Tominaga, Yoichi; Asai, Shigeo; Sumita, Masao , Polymer Degradation and Stability , 92 , 8 , 1626-1631 (2007)"
,Thermoplastic,Neat resin,Mixed at 180C for 15min on two-roll mill,,Miscible;single Tg by DSC and DMA,poly(p-hydroxystyrene)//poly(lactic acid),,Blend,,"Compression: 180C, 19.6MPa, 5min

Quenching: Quenched into ice water

Shape of Test Piece: Film

Remarks: t=0.5mm",,36531-3-3-1,,,,"['Glass transition temp. 77.3 [C]', 'Method: DSC', 'Condition: Heating rate;20C/min&N2']",,C3H4O2,,,,,,,,,,,,,,70,72.06,P090176,36531-1-1-1,,C8H8O,,,,,,,,,,,,,,30,120.15,P020195,36531-2-1-1,,,,,,,,,,,,,,,,,,,,,,,,,,,,,,,,,,,,,,,"Shirahase, Tomoko; Komatsu, Yoichi; Marubayashi, Hironori; Tominaga, Yoichi; Asai, Shigeo; Sumita, Masao , Polymer Degradation and Stability , 92 , 8 , 1626-1631 (2007)"
,Thermoplastic,Neat resin,Mixed at 180C for 15min on two-roll mill,,Miscible;single Tg by DSC and DMA,poly(p-hydroxystyrene)//poly(lactic acid),,Blend,,"Compression: 180C, 19.6MPa, 5min

Quenching: Quenched into ice water

Shape of Test Piece: Film

Remarks: t=0.5mm",,36531-3-4-1,,,,"['Glass transition temp. 84.3 [C]', 'Method: DSC', 'Condition: Heating rate;20C/min&N2']",,C3H4O2,,,,,,,,,,,,,,60,72.06,P090176,36531-1-1-1,,C8H8O,,,,,,,,,,,,,,40,120.15,P020195,36531-2-1-1,,,,,,,,,,,,,,,,,,,,,,,,,,,,,,,,,,,,,,,"Shirahase, Tomoko; Komatsu, Yoichi; Marubayashi, Hironori; Tominaga, Yoichi; Asai, Shigeo; Sumita, Masao , Polymer Degradation and Stability , 92 , 8 , 1626-1631 (2007)"
,Thermoplastic,Neat resin,Mixed at 180C for 15min on two-roll mill,,Miscible;single Tg by DSC and DMA,poly(p-hydroxystyrene)//poly(lactic acid),,Blend,,"Compression: 180C, 19.6MPa, 5min

Quenching: Quenched into ice water

Shape of Test Piece: Film

Remarks: t=0.5mm",,36531-3-5-1,,,,"['Glass transition temp. 104.7 [C]', 'Method: DSC', 'Condition: Heating rate;20C/min&N2']",,C3H4O2,,,,,,,,,,,,,,40,72.06,P090176,36531-1-1-1,,C8H8O,,,,,,,,,,,,,,60,120.15,P020195,36531-2-1-1,,,,,,,,,,,,,,,,,,,,,,,,,,,,,,,,,,,,,,,"Shirahase, Tomoko; Komatsu, Yoichi; Marubayashi, Hironori; Tominaga, Yoichi; Asai, Shigeo; Sumita, Masao , Polymer Degradation and Stability , 92 , 8 , 1626-1631 (2007)"
,Thermoplastic,Neat resin,PMMA and PVA melt blended at 200C for 10min using open-roll (Powder mixing method),,,poly(vinyl alcohol)//poly(methyl methacrylate),,Blend,,"Compression: 200C, 20MPa

Shape of Test Piece: Sheet

Remarks: 20*5*0.5mm",,39152-6-1-1,,,,"['Glass transition temp. ca 112 [C]', 'Method: DMA', 'Condition: Heating rate;1C/min&Frequency;50Hz', 'Remarks: Tg of PMMA phase, temp. of E"" shoulder peak, taken from the Fig.6']",,C5H8O2,,,,,,,,,,,,,50,,100.12,P040048,39152-3-1-1,,C2H4O,,,,,,,,,,,,,50,,44.05,P030001,39152-2-2-1,,,,,,,,,,,,,,,,,,,,,,,,,,,,,,,,,,,,,,,"Nakamura, Yoshinobu; Takeuchi, Kazuma; Kamaguchi, Akihiro; Nabeta, Muneaki; Iida, Takeo , Nippon Setchaku Gakkaishi , 43 , 2 , 43-49 (2007)"
,Thermoplastic,Neat resin,"PMMA mixed in aq. soln. of PVA and dried at 80C for 24h, then ground powders of the blend mixed at 200C for 10min using open-roll (Aq. soln. pre-mixing method)",,,poly(vinyl alcohol)//poly(methyl methacrylate),,Blend,,"Compression: 200C, 20MPa

Shape of Test Piece: Sheet

Remarks: 20*5*0.5mm",,39152-6-1-2,,,,"['Glass transition temp. ca 115 [C]', 'Method: DMA', 'Condition: Heating rate;1C/min&Frequency;50Hz', 'Remarks: Tg of PMMA phase, temp. of E"" peak, taken from the Fig.6']",,C5H8O2,,,,,,,,,,,,,50,,100.12,P040048,39152-3-1-1,,C2H4O,,,,,,,,,,,,,50,,44.05,P030001,39152-2-2-1,,,,,,,,,,,,,,,,,,,,,,,,,,,,,,,,,,,,,,,"Nakamura, Yoshinobu; Takeuchi, Kazuma; Kamaguchi, Akihiro; Nabeta, Muneaki; Iida, Takeo , Nippon Setchaku Gakkaishi , 43 , 2 , 43-49 (2007)"
,"linear,Thermoplastic,Crystal",Neat resin,"Soln. blended in H2O, then freeze dried",,,poly(vinyl alcohol)//poly(ethylene oxide),['Et2O'],Blend,,"Compression: 373K, 10min

Remarks: DMA sample",,12624-3-1-3,,"['DMF, H2O']",,"['Glass transition temp. ca 233 [K]', 'Method: DMA', 'Condition: Heating rate;3K/min & Frequency;1Hz & Single cantilever mode', 'Remarks: Taken from the Fig.']",,C2H4O,,,,,,,,,,,,,,80,44.05,P070013,12624-1-1-1,,C2H4O,,,,,,,,,,,,,,20,44.05,P030001,12624-2-1-1,,,,,,,,,,,,,,,,,,,,,,,,,,,,,,,,,,,,,,,"Quintana, Jose R.; Cesteros, Luis C.; Peleteiro, Maria C.; Katime, Issa , Polymer , 32 , 15 , 2793-2798 (1991)"
,Thermoplastic,Neat resin,"Soln. blended in toluene, solvent evapd. at RT for 2days, dried at ca.70C for 1week under vacuum",,"Miscible (single Tg);DSC, but phase separated above 104C (Tb);DMA",poly(styrene-d8)//poly(methyl vinyl ether),,Blend,,"Compression: 65.5C (Tg+70C)

Shape of Test Piece: Sheet

Remarks: t=1mm",,28878-3-1-1,,"['THF, toluene']",,"['Glass transition temp. -4.5 [C]', 'Method: DSC', 'Condition: Heating rate;10C/min', 'Remarks: Second heating, midpoint method']",,C8D8,,,,,,,,,,,,,,50,112.09,P029029,28878-1-1-1,,C3H6O,,,,,,,,,,,,,,50,58.08,P030018,28878-2-1-1,,,,,,,,,,,,,,,,,,,,,,,,,,,,,,,,,,,,,,,"Sharma, Jitendra; Clarke, Nigel , Journal of Physical Chemistry B , 108 , 35 , 13220-13230 (2004)"
,,Neat resin,Styrene polymerization at 70C or 80C in the presence of PBA(XL) seeds polymer,,,polystyrene//net-poly[(butyl acrylate)-nu-(ethylene glycol dimethacrylate)]//[net-poly[(butyl acrylate)-nu-(ethylene glycol dimethacrylate)]-graft-polystyrene,,Blend,"Type: addition

Mechanism: radical

Style: emulsion polymn.

Solvent: deionized water

Initiator: K2S2O8

Condition: First stage; BA and EGDMA were polymerized at 70C for 1h and latex was quenched to room temperature; Second stage; Styrene polymerization at 70C or 80C in the presence of PBA(XL) seeds polymer

Polymn. remarks: Blends of PBA(XL), PBA(XL)-graft-PS, and PS were produced","Compression: At 140C and 140psi for 30min

Shape of Test Piece: Film",,21728-11-1-1,,,,"['Glass transition temp. 130.3 [C]', 'Method: DMA', 'Condition: Heating rate;5C/min Frequency;1Hz', 'Remarks: PS phase']",,C4H6O2 / C4H6O2 / C7H12O2 / C2H4O2,,5.25,,,,,,,,,,,,,86.09 / 86.09 / 128.17 / 60.05,P903760,21728-8-1-1,,C8H8 / C4H6O2 / C4H6O2 / C7H12O2 / C2H4O2,,6.51,,,,,,,,,,,,,104.15 / 86.09 / 86.09 / 128.17 / 60.05,P903787,21728-9-1-1,,C8H8,,88.23,,,,,,,,,,,,,104.15,P020001,21728-10-1-1,,,,,,,,,,,,,,,,,,,,"Lee, Chia-Fen; Chen, Yu-Hsia; Chiu, Wen-Yen , Polymer Journal , 32 , 8 , 629-636 (2000)"
,,Neat resin,Styrene polymerization at 70C or 80C in the presence of PBA(XL) seeds polymer,,,polystyrene//net-poly[(butyl acrylate)-nu-(ethylene glycol dimethacrylate)]//[net-poly[(butyl acrylate)-nu-(ethylene glycol dimethacrylate)]-graft-polystyrene,,Blend,"Type: addition

Mechanism: radical

Style: emulsion polymn.

Solvent: deionized water

Initiator: K2S2O8

Condition: First stage; BA and EGDMA were polymerized at 70C for 1h and latex was quenched to room temperature; Second stage; Styrene polymerization at 70C or 80C in the presence of PBA(XL) seeds polymer

Polymn. remarks: Blends of PBA(XL), PBA(XL)-graft-PS, and PS were produced","Compression: At 140C and 140psi for 30min

Shape of Test Piece: Film",,21728-15-1-1,,,,"['Glass transition temp. 130.3 [C]', 'Method: DMA', 'Condition: Heating rate;5C/min Frequency;1Hz', 'Remarks: PS phase']",,C4H6O2 / C4H6O2 / C7H12O2 / C2H4O2,,2.29,,,,,,,,,,,,,86.09 / 86.09 / 128.17 / 60.05,P903760,21728-12-1-1,,C8H8 / C4H6O2 / C4H6O2 / C7H12O2 / C2H4O2,,3.3,,,,,,,,,,,,,104.15 / 86.09 / 86.09 / 128.17 / 60.05,P903787,21728-13-1-1,,C8H8,,94.4,,,,,,,,,,,,,104.15,P020001,21728-14-1-1,,,,,,,,,,,,,,,,,,,,"Lee, Chia-Fen; Chen, Yu-Hsia; Chiu, Wen-Yen , Polymer Journal , 32 , 8 , 629-636 (2000)"
,,Neat resin,"phenol solution of PET and PVPh were mixed at 80C; Casted and evaporated at room temperature for 1w, and dried in vacuum at 60C for 3d",,,poly(p-hydroxystyrene)//poly(ethylene terephthalate),,Blend,,"Compression: At 200C under a pressure of 5 MPa for 2 min

Quenching: Quenched from the melted state

Shape of Test Piece: Film

Remarks: t=0.1-0.2mm",,27180-13-1-1,,,,"['Glass transition temp. ca 105 [C]', 'Method: DSC', 'Condition: Heating rate;20C/min', 'Remarks: Taken from the Fig.']",,C10H8O4,,,,,,,,,,,,,,60,192.17,P090027,27180-9-1-1,,C8H8O,,,,,,,,,,,,,,40,120.15,P020195,27180-3-1-1,,,,,,,,,,,,,,,,,,,,,,,,,,,,,,,,,,,,,,,"Li, Jianchun; He, Yong; Inoue, Yoshio , Journal of Polymer Science, Part B: Polymer Physics , 40 , 23 , 2736-2743 (2002)"
,Biodegradable,Neat resin,"MEK solution of s-PHB and PVPh were mixed; Casted and evaporated at 60C for 3d, and dried in vacuum at 60C for additional 3d",,,poly(p-hydroxystyrene)//poly(3-hydroxybutyric acid),,Blend,,"Compression: At 200C under a pressure of 5 MPa for 2 min

Quenching: Quenched from the melted state

Shape of Test Piece: Film

Remarks: t=0.1-0.2mm",,27180-4-1-1,,,,"['Glass transition temp. ca 50.5 [C]', 'Method: DSC', 'Condition: Heating rate;20C/min', 'Remarks: Taken from the Fig.']",,C4H6O2,,,,,,,,,,,,,,50,86.09,P090175,27180-1-1-1,,C8H8O,,,,,,,,,,,,,,50,120.15,P020195,27180-3-1-1,,,,,,,,,,,,,,,,,,,,,,,,,,,,,,,,,,,,,,,"Li, Jianchun; He, Yong; Inoue, Yoshio , Journal of Polymer Science, Part B: Polymer Physics , 40 , 23 , 2736-2743 (2002)"
,Biodegradable,Neat resin,"chloroform solution of i-PHB and dioxane solution of PVPh were mixed; Casted and evaporated at room temperature for 1w, and dried in vacuum at 60C for 3d",,,poly(p-hydroxystyrene)//poly(3-hydroxybutyric acid),,Blend,,"Compression: At 200C under a pressure of 5 MPa for 2 min

Quenching: Quenched from the melted state

Shape of Test Piece: Film

Remarks: t=0.1-0.2mm",,27180-5-1-1,,,,"['Glass transition temp. ca 50.5 [C]', 'Method: DSC', 'Condition: Heating rate;20C/min', 'Remarks: Taken from the Fig.']",,C4H6O2,,,,,,,,,,,,,,50,86.09,P090175,27180-2-1-1,,C8H8O,,,,,,,,,,,,,,50,120.15,P020195,27180-3-1-1,,,,,,,,,,,,,,,,,,,,,,,,,,,,,,,,,,,,,,,"Li, Jianchun; He, Yong; Inoue, Yoshio , Journal of Polymer Science, Part B: Polymer Physics , 40 , 23 , 2736-2743 (2002)"
,,Neat resin,"chloroform solution of PLLA and dioxane solution of PVPh were mixed; Casted and evaporated at room temperature for 1w, and dried in vacuum at 60C for 3d",,,poly(p-hydroxystyrene)//poly(lactic acid),,Blend,,"Compression: At 200C under a pressure of 5 MPa for 2 min

Quenching: Quenched from the melted state

Shape of Test Piece: Film

Remarks: t=0.1-0.2mm",,27180-11-1-1,,,,"['Glass transition temp. ca 70 [C]', 'Method: DSC', 'Condition: Heating rate;20C/min', 'Remarks: Taken from the Fig.']",,C3H4O2,,,,,,,,,,,,,,60,72.06,P090176,27180-7-1-1,,C8H8O,,,,,,,,,,,,,,40,120.15,P020195,27180-3-1-1,,,,,,,,,,,,,,,,,,,,,,,,,,,,,,,,,,,,,,,"Li, Jianchun; He, Yong; Inoue, Yoshio , Journal of Polymer Science, Part B: Polymer Physics , 40 , 23 , 2736-2743 (2002)"
,,Neat resin,"chloroform solution of PDLLA and dioxane solution of PVPh were mixed; Casted and evaporated at room temperature for 1w, and dried in vacuum at 60C for 3d",,,poly(p-hydroxystyrene)//poly(lactic acid),,Blend,,"Compression: At 200C under a pressure of 5 MPa for 2 min

Quenching: Quenched from the melted state

Shape of Test Piece: Film

Remarks: t=0.1-0.2mm",,27180-12-1-1,,,,"['Glass transition temp. ca 57 [C]', 'Method: DSC', 'Condition: Heating rate;20C/min', 'Remarks: Taken from the Fig.']",,C3H4O2,,,,,,,,,,,,,,60,72.06,P090176,27180-8-1-1,,C8H8O,,,,,,,,,,,,,,40,120.15,P020195,27180-3-1-1,,,,,,,,,,,,,,,,,,,,,,,,,,,,,,,,,,,,,,,"Li, Jianchun; He, Yong; Inoue, Yoshio , Journal of Polymer Science, Part B: Polymer Physics , 40 , 23 , 2736-2743 (2002)"
,,Neat resin,Blends were prepared by melt mixing in a Brabender internal mixer with roller blades under a constant high flow of dry nitrogen,,Immiscible,polystyrene//poly(lactic acid),,Blend,,"Compression: At 200C

Shape of Test Piece: Sheet

Remarks: Rectangular sample for DMTA experiment",,26422-3-1-1,,,,"['Glass transition temp. ca 107 [C]', 'Method: DMA', 'Condition: Heating rate;2C/min', 'Remarks: Higher Tg attributed to PS; Peak temperature of Loss modulus']",,C3H4O2,,,,,,,,,,,,,,30,72.06,P090176,26422-1-1-1,,C8H8,,,,,,,,,,,,,,70,104.15,P020001,26422-2-1-1,,,,,,,,,,,,,,,,,,,,,,,,,,,,,,,,,,,,,,,"Sarazin, Pierre; Favis, Basil D. , Biomacromolecules , 4 , 6 , 1669-1679 (2003)"
,,Neat resin,Blends were prepared by melt mixing in a Brabender internal mixer with roller blades under a constant high flow of dry nitrogen,,Immiscible,polystyrene//poly(lactic acid),,Blend,,"Compression: At 200C

Shape of Test Piece: Sheet

Remarks: Rectangular sample for DMTA experiment",,26422-3-2-1,,,,"['Glass transition temp. ca 107 [C]', 'Method: DMA', 'Condition: Heating rate;2C/min', 'Remarks: Higher Tg attributed to PS']",,C3H4O2,,,,,,,,,,,,,,40,72.06,P090176,26422-1-1-1,,C8H8,,,,,,,,,,,,,,60,104.15,P020001,26422-2-1-1,,,,,,,,,,,,,,,,,,,,,,,,,,,,,,,,,,,,,,,"Sarazin, Pierre; Favis, Basil D. , Biomacromolecules , 4 , 6 , 1669-1679 (2003)"
,Thermoplastic,Neat resin,"Blended at 150-180C, 150rpm for 20min in MiniMax molder",,Immiscible;DSC (two Tg),poly(vinyl acetate)//poly(methyl methacrylate),,Blend,,"Compression: Compressed at 150C for 20min, dried under vacuum at 110C for 1week

Shape of Test Piece: Sheet
