Repository: williamschertzer/webScraper

File: glass_transition_temp.csv (part 28 of 62)
Remarks: (DMA) 1.5*6*60mm",,25565-4-1-1,,,,"['Glass transition temp. ca 41 [C]', 'Method: DMA', 'Condition: Heating rate;Heating by steps of 1C & Frequency;10Hz & Strain 0.05%', ""Remarks: Temp. of E''(first peak), Tg of PVAc phase, taken from the Fig.2(b)""]",,C4H6O2,,,,,,,,,,,,,,75,86.09,P030024,25565-1-1-1,,C5H8O2,,,,,,,,,,,,,,25,100.12,P040048,25565-2-1-1,,,,,,,,,,,,,,,,,,,,,,,,,,,,,,,,,,,,,,,"Pinoit, Dominique; Prud'homme, Robert E. , Polymer , 43 , 8 , 2321-2328 (2002)"
,Thermoplastic,Neat resin,"Blended at 150-180C, 150rpm for 20min in MiniMax molder",,Immiscible;DSC (two Tg),poly(vinyl acetate)//poly(methyl methacrylate),,Blend,,"Compression: Compressed at 150C for 20min, dried under vacuum at 110C for 1week

Shape of Test Piece: Sheet

Remarks: (DMA) 1.5*6*60mm",,25565-4-2-1,,,,"['Glass transition temp. 82 [C]', 'Method: DMA', 'Condition: Heating rate;Heating by steps of 1C & Frequency;10Hz & Strain 0.05%', ""Remarks: Temp. of E''(second peak), Tg of PMMA phase""]",,C4H6O2,,,,,,,,,,,,,,50,86.09,P030024,25565-1-1-1,,C5H8O2,,,,,,,,,,,,,,50,100.12,P040048,25565-2-1-1,,,,,,,,,,,,,,,,,,,,,,,,,,,,,,,,,,,,,,,"Pinoit, Dominique; Prud'homme, Robert E. , Polymer , 43 , 8 , 2321-2328 (2002)"
,Thermoplastic,Neat resin,"Blended at 150-180C, 150rpm for 20min in MiniMax molder",,"Immiscible (complex morphology, three phases);DMA (three Tg)",poly(vinyl acetate)//poly(methyl methacrylate)//poly[2-(chloromethyl)oxirane],,Blend,,"Compression: Compressed at 150C for 20min, dried under vacuum at 110C for 1week

Shape of Test Piece: Sheet

Remarks: (DMA) 1.5*6*60mm",,25565-5-1-1,,,,"['Glass transition temp. 47 [C]', 'Method: DMA', 'Condition: Heating rate;Heating by steps of 1C & Frequency;10Hz & Strain 0.05%', ""Remarks: Temp. of E''(third peak), Tg of PECH/PMMA phase, taken from the Fig.7(b)""]",,C3H5ClO,,,,,,,,,,,,,,9.5,92.52,P070015,25565-3-1-1,,C4H6O2,,,,,,,,,,,,,,67.5,86.09,P030024,25565-1-1-1,,C5H8O2,,,,,,,,,,,,,,23,100.12,P040048,25565-2-1-1,,,,,,,,,,,,,,,,,,,,"Pinoit, Dominique; Prud'homme, Robert E. , Polymer , 43 , 8 , 2321-2328 (2002)"
,Thermoplastic,Neat resin,"Blended at 150-180C, 150rpm for 20min in MiniMax molder",,Immiscible (two phases);DMA (two Tg),poly(vinyl acetate)//poly(methyl methacrylate)//poly[2-(chloromethyl)oxirane],,Blend,,"Compression: Compressed at 150C for 20min, dried under vacuum at 110C for 1week

Shape of Test Piece: Sheet

Remarks: (DMA) 1.5*6*60mm",,25565-5-2-1,,,,"['Glass transition temp. 44 [C]', 'Method: DMA', 'Condition: Heating rate;Heating by steps of 1C & Frequency;10Hz & Strain 0.05%', ""Remarks: Temp. of E''(second peak), Tg of PECH/PMMA (35/65%) phase""]",,C3H5ClO,,,,,,,,,,,,,,19,92.52,P070015,25565-3-1-1,,C4H6O2,,,,,,,,,,,,,,61,86.09,P030024,25565-1-1-1,,C5H8O2,,,,,,,,,,,,,,20,100.12,P040048,25565-2-1-1,,,,,,,,,,,,,,,,,,,,"Pinoit, Dominique; Prud'homme, Robert E. , Polymer , 43 , 8 , 2321-2328 (2002)"
,Thermoplastic,Neat resin,"Blended at 150-180C, 150rpm for 20min in MiniMax molder",,Immiscible (two phases);DMA (two Tg),poly(vinyl acetate)//poly(methyl methacrylate)//poly[2-(chloromethyl)oxirane],,Blend,,"Compression: Compressed at 150C for 20min, dried under vacuum at 110C for 1week

Shape of Test Piece: Sheet

Remarks: (DMA) 1.5*6*60mm",,25565-5-3-1,,,,"['Glass transition temp. 33 [C]', 'Method: DMA', 'Condition: Heating rate;Heating by steps of 1C & Frequency;10Hz & Strain 0.05%', ""Remarks: Temp. of E''(second peak), Tg of PECH/PMMA (31/69%) phase""]",,C3H5ClO,,,,,,,,,,,,,,28.5,92.52,P070015,25565-3-1-1,,C4H6O2,,,,,,,,,,,,,,53.5,86.09,P030024,25565-1-1-1,,C5H8O2,,,,,,,,,,,,,,18,100.12,P040048,25565-2-1-1,,,,,,,,,,,,,,,,,,,,"Pinoit, Dominique; Prud'homme, Robert E. , Polymer , 43 , 8 , 2321-2328 (2002)"
,Thermoplastic,Neat resin,"Blended at 150-180C, 150rpm for 20min in MiniMax molder",,Immiscible (two phases);DMA (two Tg),poly(vinyl acetate)//poly(methyl methacrylate)//poly[2-(chloromethyl)oxirane],,Blend,,"Compression: Compressed at 150C for 20min, dried under vacuum at 110C for 1week

Shape of Test Piece: Sheet

Remarks: (DMA) 1.5*6*60mm",,25565-5-4-1,,,,"['Glass transition temp. 27 [C]', 'Method: DMA', 'Condition: Heating rate;Heating by steps of 1C & Frequency;10Hz & Strain 0.05%', ""Remarks: Temp. of E''(second peak), Tg of PECH/PMMA (29/71%) phase""]",,C3H5ClO,,,,,,,,,,,,,,37,92.52,P070015,25565-3-1-1,,C4H6O2,,,,,,,,,,,,,,46,86.09,P030024,25565-1-1-1,,C5H8O2,,,,,,,,,,,,,,17,100.12,P040048,25565-2-1-1,,,,,,,,,,,,,,,,,,,,"Pinoit, Dominique; Prud'homme, Robert E. , Polymer , 43 , 8 , 2321-2328 (2002)"
,Thermoplastic,Neat resin,"Blended at 150-180C, 150rpm for 20min in MiniMax molder",,Miscible;DSC and DMA (single Tg),poly(vinyl acetate)//poly(methyl methacrylate)//poly[2-(chloromethyl)oxirane],,Blend,,"Compression: Compressed at 150C for 20min, dried under vacuum at 110C for 1week

Shape of Test Piece: Sheet

Remarks: (DMA) 1.5*6*60mm",,25565-5-5-1,,,,"['Glass transition temp. 2.5 [C]', 'Method: DMA', 'Condition: Heating rate;Heating by steps of 1C & Frequency;10Hz & Strain 0.05%', ""Remarks: Temp. of E''max., Tg of PECH/PVAc/PMMA phase, taken from the Fig.5(d)""]",,C3H5ClO,,,,,,,,,,,,,,56.5,92.52,P070015,25565-3-1-1,,C4H6O2,,,,,,,,,,,,,,32,86.09,P030024,25565-1-1-1,,C5H8O2,,,,,,,,,,,,,,11.5,100.12,P040048,25565-2-1-1,,,,,,,,,,,,,,,,,,,,"Pinoit, Dominique; Prud'homme, Robert E. , Polymer , 43 , 8 , 2321-2328 (2002)"
,,Neat resin,Melt-blended on two-roll mill at 190C for 5min,,Diam. of core-shell P(n-BA/MMA)/PS particle in PS matrix;<0.5micron(SEM),polystyrene//poly[1-(butoxycarbonyl)ethylene/1-(methoxycarbonyl)-1-methylethylene]-poly(1-phenylethylene),,Blend,,"Compression: Compressed at 190C and 19MPa

Shape of Test Piece: Sheet

Remarks: 2*0.2*0.020cm3 for DMA",,26361-3-1-1,,,,"['Glass transition temp. -31.1 [C]', 'Method: DMA', 'Condition: Heating rate;2C/min&Frequency;3.3Hz', 'Remarks: Tg of P(n-BMA/MMA) phase,tan(delta) peak temp.']",,C8H8,,,,,,,,,,,,,100,,104.15,P020001,26361-1-1-1,,C8H8 / C5H8O2 / C7H12O2,,,,,,,,,,,,,5,,104.15 / 100.12 / 128.17,P904600,26361-2-4-1,,,,,,,,,,,,,,,,,,,,,,,,,,,,,,,,,,,,,,,"Guo, T. Y.; Tang, G. L.; Hao, G. J.; Song, M. D.; Zhang, B. H. , Journal of Applied Polymer Science , 90 , 5 , 1290-1297 (2003)"
,,Neat resin,Melt-blended on two-roll mill at 190C for 5min,,Diam. of core-shell P(n-BA/MMA)/PS particle in PS matrix;<0.5micron(SEM),polystyrene//poly[1-(butoxycarbonyl)ethylene/1-(methoxycarbonyl)-1-methylethylene]-poly(1-phenylethylene),,Blend,,"Compression: Compressed at 190C and 19MPa

Shape of Test Piece: Sheet

Remarks: 2*0.2*0.020cm3 for DMA",,26361-3-3-1,,,,"['Glass transition temp. -34.7 [C]', 'Method: DMA', 'Condition: Heating rate;2C/min&Frequency;3.3Hz', 'Remarks: Tg of P(n-BMA/MMA) phase,tan(delta) peak temp.']",,C8H8,,,,,,,,,,,,,100,,104.15,P020001,26361-1-1-1,,C8H8 / C5H8O2 / C7H12O2,,,,,,,,,,,,,15,,104.15 / 100.12 / 128.17,P904600,26361-2-4-1,,,,,,,,,,,,,,,,,,,,,,,,,,,,,,,,,,,,,,,"Guo, T. Y.; Tang, G. L.; Hao, G. J.; Song, M. D.; Zhang, B. H. , Journal of Applied Polymer Science , 90 , 5 , 1290-1297 (2003)"
,,Neat resin,Melt-blended on two-roll mill at 190C for 5min,,Diam. of core-shell P(n-BA/MMA)/PS particle in PS matrix;<0.5micron(SEM),polystyrene//poly[1-(butoxycarbonyl)ethylene/1-(methoxycarbonyl)-1-methylethylene]-poly(1-phenylethylene),,Blend,,"Compression: Compressed at 190C and 19MPa

Shape of Test Piece: Sheet

Remarks: 2*0.2*0.020cm3 for DMA",,26361-3-5-1,,,,"['Glass transition temp. -32.9 [C]', 'Method: DMA', 'Condition: Heating rate;2C/min&Frequency;3.3Hz', 'Remarks: Tg of P(n-BMA/MMA) phase,tan(delta) peak temp.']",,C8H8,,,,,,,,,,,,,100,,104.15,P020001,26361-1-1-1,,C8H8 / C5H8O2 / C7H12O2,,,,,,,,,,,,,30,,104.15 / 100.12 / 128.17,P904600,26361-2-4-1,,,,,,,,,,,,,,,,,,,,,,,,,,,,,,,,,,,,,,,"Guo, T. Y.; Tang, G. L.; Hao, G. J.; Song, M. D.; Zhang, B. H. , Journal of Applied Polymer Science , 90 , 5 , 1290-1297 (2003)"
,Thermoplastic,Neat resin,"Soln. blended in pyridine in the presence of 0.1wt% antioxidant (Irganox 1010), solvent evapd. at RT for 24h, freeze-dried at RT for 3days under vacuum and dried at near Tg for 2days under vacuum",,"Miscible blend (DSC, broad single Tg)",poly(p-hydroxystyrene)//poly(2-vinylpyridine),,Blend,,"Compression: Dried blend compression molded at Tg+50C

Annealing: Annealed at Tg+20C in vacuo",,39095-8-1-1,,['pyridine'],,"['Glass transition temp. 171 [C]', 'Method: DSC', 'Condition: Heating rate;20C/min&Second heating', 'Remarks: Midpoint method', 'Related Info.: Width of glass transition temp. [(delta)wTg]=16C']",,C8H8O,,,,,,,,,,,,,,80,120.15,P020195,39095-1-1-1,,C7H7N,,,,,,,,,,,,,,20,105.14,P030014,39095-4-1-1,,,,,,,,,,,,,,,,,,,,,,,,,,,,,,,,,,,,,,,"Yang, Zhiyi; Han, Chang Dae , Macromolecules , 41 , 6 , 2104-2118 (2008)"
,Thermoplastic,Neat resin,"Soln. blended in pyridine in the presence of 0.1wt% antioxidant (Irganox 1010), solvent evapd. at RT for 24h, freeze-dried at RT for 3days under vacuum and dried at near Tg for 2days under vacuum",,"Miscible blend (DSC, broad single Tg)",poly(p-hydroxystyrene)//poly(2-vinylpyridine),,Blend,,"Compression: Dried blend compression molded at Tg+50C

Annealing: Annealed at Tg+20C in vacuo",,39095-8-2-1,,['pyridine'],,"['Glass transition temp. 161 [C]', 'Method: DSC', 'Condition: Heating rate;20C/min&Second heating', 'Remarks: Midpoint method', 'Related Info.: Width of glass transition temp. [(delta)wTg]=17C']",,C8H8O,,,,,,,,,,,,,,60,120.15,P020195,39095-1-1-1,,C7H7N,,,,,,,,,,,,,,40,105.14,P030014,39095-4-1-1,,,,,,,,,,,,,,,,,,,,,,,,,,,,,,,,,,,,,,,"Yang, Zhiyi; Han, Chang Dae , Macromolecules , 41 , 6 , 2104-2118 (2008)"
,Thermoplastic,Neat resin,"Soln. blended in pyridine in the presence of 0.1wt% antioxidant (Irganox 1010), solvent evapd. at RT for 24h, freeze-dried at RT for 3days under vacuum and dried at near Tg for 2days under vacuum",,"Miscible blend (DSC, broad single Tg)",poly(p-hydroxystyrene)//poly(2-vinylpyridine),,Blend,,"Compression: Dried blend compression molded at Tg+50C

Annealing: Annealed at Tg+20C in vacuo",,39095-8-3-1,,['pyridine'],,"['Glass transition temp. 146 [C]', 'Method: DSC', 'Condition: Heating rate;20C/min&Second heating', 'Remarks: Midpoint method', 'Related Info.: Width of glass transition temp. [(delta)wTg]=19C']",,C8H8O,,,,,,,,,,,,,,40,120.15,P020195,39095-1-1-1,,C7H7N,,,,,,,,,,,,,,60,105.14,P030014,39095-4-1-1,,,,,,,,,,,,,,,,,,,,,,,,,,,,,,,,,,,,,,,"Yang, Zhiyi; Han, Chang Dae , Macromolecules , 41 , 6 , 2104-2118 (2008)"
,Thermoplastic,Neat resin,"Soln. blended in pyridine in the presence of 0.1wt% antioxidant (Irganox 1010), solvent evapd. at RT for 24h, freeze-dried at RT for 3days under vacuum and dried at near Tg for 2days under vacuum",,"Miscible blend (DSC, broad single Tg)",poly(p-hydroxystyrene)//poly(2-vinylpyridine),,Blend,,"Compression: Dried blend compression molded at Tg+50C

Annealing: Annealed at Tg+20C in vacuo",,39095-8-4-1,,['pyridine'],,"['Glass transition temp. 121 [C]', 'Method: DSC', 'Condition: Heating rate;20C/min&Second heating', 'Remarks: Midpoint method', 'Related Info.: Width of glass transition temp. [(delta)wTg]=21C']",,C8H8O,,,,,,,,,,,,,,20,120.15,P020195,39095-1-1-1,,C7H7N,,,,,,,,,,,,,,80,105.14,P030014,39095-4-1-1,,,,,,,,,,,,,,,,,,,,,,,,,,,,,,,,,,,,,,,"Yang, Zhiyi; Han, Chang Dae , Macromolecules , 41 , 6 , 2104-2118 (2008)"
,Thermoplastic,Neat resin,Solution blend(benzene or acetone),,,poly(methyl vinyl ether)//poly(vinyl propionate),,Blend,,"Compression: From benzene or acetone, Dried in a vacuum oven at 90C for 72h

Shape of Test Piece: Film",,13601-6-1-1,,,,"['Glass transition temp. ca 247.3 [K]', 'Method: DSC', 'Condition: Heating rate;10C/min', 'Remarks: Taken from the Fig.']",,C3H6O,,,,,,,,,,,,,1,,58.08,P030018,13601-4-1-1,,C5H8O2,,,,,,,,,,,,,0,,100.12,P030025,13601-5-1-1,,,,,,,,,,,,,,,,,,,,,,,,,,,,,,,,,,,,,,,"Dutta, S.; Chakraborty, S. S.; Mandal, B. M.; Bhattacharyya, S. N. , Polymer , 34 , 16 , 3499-3503 (1993)"
,Thermoplastic,Neat resin,Solution blend(benzene or acetone),,,poly(methyl vinyl ether)//poly(vinyl propionate),,Blend,,"Compression: From benzene or acetone, Dried in a vacuum oven at 90C for 72h

Shape of Test Piece: Film",,13601-6-2-1,,,,"['Glass transition temp. ca 248.5 [K]', 'Method: DSC', 'Condition: Heating rate;10C/min', 'Remarks: Taken from the Fig.']",,C3H6O,,,,,,,,,,,,,5,,58.08,P030018,13601-4-1-1,,C5H8O2,,,,,,,,,,,,,1,,100.12,P030025,13601-5-1-1,,,,,,,,,,,,,,,,,,,,,,,,,,,,,,,,,,,,,,,"Dutta, S.; Chakraborty, S. S.; Mandal, B. M.; Bhattacharyya, S. N. , Polymer , 34 , 16 , 3499-3503 (1993)"
,Thermoplastic,Neat resin,Solution blend(benzene or acetone),,,poly(methyl vinyl ether)//poly(vinyl propionate),,Blend,,"Compression: From benzene or acetone, Dried in a vacuum oven at 90C for 72h

Shape of Test Piece: Film",,13601-6-3-1,,,,"['Glass transition temp. ca 249.2 [K]', 'Method: DSC', 'Condition: Heating rate;10C/min', 'Remarks: Taken from the Fig.']",,C3H6O,,,,,,,,,,,,,3,,58.08,P030018,13601-4-1-1,,C5H8O2,,,,,,,,,,,,,1,,100.12,P030025,13601-5-1-1,,,,,,,,,,,,,,,,,,,,,,,,,,,,,,,,,,,,,,,"Dutta, S.; Chakraborty, S. S.; Mandal, B. M.; Bhattacharyya, S. N. , Polymer , 34 , 16 , 3499-3503 (1993)"
,Thermoplastic,Neat resin,Solution blend(benzene or acetone),,,poly(methyl vinyl ether)//poly(vinyl propionate),,Blend,,"Compression: From benzene or acetone, Dried in a vacuum oven at 90C for 72h

Shape of Test Piece: Film",,13601-6-4-1,,,,"['Glass transition temp. ca 253.0 [K]', 'Method: DSC', 'Condition: Heating rate;10C/min', 'Remarks: Taken from the Fig.']",,C3H6O,,,,,,,,,,,,,1,,58.08,P030018,13601-4-1-1,,C5H8O2,,,,,,,,,,,,,1,,100.12,P030025,13601-5-1-1,,,,,,,,,,,,,,,,,,,,,,,,,,,,,,,,,,,,,,,"Dutta, S.; Chakraborty, S. S.; Mandal, B. M.; Bhattacharyya, S. N. , Polymer , 34 , 16 , 3499-3503 (1993)"
,Thermoplastic,Neat resin,Solution blend(benzene or acetone),,,poly(methyl vinyl ether)//poly(vinyl propionate),,Blend,,"Compression: From benzene or acetone, Dried in a vacuum oven at 90C for 72h

Shape of Test Piece: Film",,13601-6-5-1,,,,"['Glass transition temp. ca 260.7 [K]', 'Method: DSC', 'Condition: Heating rate;10C/min', 'Remarks: Taken from the Fig.']",,C3H6O,,,,,,,,,,,,,1,,58.08,P030018,13601-4-1-1,,C5H8O2,,,,,,,,,,,,,3,,100.12,P030025,13601-5-1-1,,,,,,,,,,,,,,,,,,,,,,,,,,,,,,,,,,,,,,,"Dutta, S.; Chakraborty, S. S.; Mandal, B. M.; Bhattacharyya, S. N. , Polymer , 34 , 16 , 3499-3503 (1993)"
,Thermoplastic,Neat resin,Solution blend(benzene or acetone),,,poly(methyl vinyl ether)//poly(vinyl propionate),,Blend,,"Compression: From benzene or acetone, Dried in a vacuum oven at 90C for 72h

Shape of Test Piece: Film",,13601-6-6-1,,,,"['Glass transition temp. ca 265.0 [K]', 'Method: DSC', 'Condition: Heating rate;10C/min', 'Remarks: Taken from the Fig.']",,C3H6O,,,,,,,,,,,,,1,,58.08,P030018,13601-4-1-1,,C5H8O2,,,,,,,,,,,,,5,,100.12,P030025,13601-5-1-1,,,,,,,,,,,,,,,,,,,,,,,,,,,,,,,,,,,,,,,"Dutta, S.; Chakraborty, S. S.; Mandal, B. M.; Bhattacharyya, S. N. , Polymer , 34 , 16 , 3499-3503 (1993)"
,Thermoplastic,Neat resin,Solution blend(benzene or acetone),,,poly(methyl vinyl ether)//poly(vinyl propionate),,Blend,,"Compression: From benzene or acetone, Dried in a vacuum oven at 90C for 72h

Shape of Test Piece: Film",,13601-6-7-1,,,,"['Glass transition temp. ca 285.0 [K]', 'Method: DSC', 'Condition: Heating rate;10C/min', 'Remarks: Taken from the Fig.']",,C3H6O,,,,,,,,,,,,,0,,58.08,P030018,13601-4-1-1,,C5H8O2,,,,,,,,,,,,,1,,100.12,P030025,13601-5-1-1,,,,,,,,,,,,,,,,,,,,,,,,,,,,,,,,,,,,,,,"Dutta, S.; Chakraborty, S. S.; Mandal, B. M.; Bhattacharyya, S. N. , Polymer , 34 , 16 , 3499-3503 (1993)"
,Thermoplastic,Neat resin,Solution blend(benzene or acetone),,,poly(methyl vinyl ether)//poly(vinyl butyrate),,Blend,,"Compression: From benzene or acetone, Dried in a vacuum oven at 90C for 72h

Shape of Test Piece: Film",,13601-9-1-1,,,,"['Glass transition temp. ca 247.3 [K]', 'Method: DSC', 'Condition: Heating rate;10C/min', 'Remarks: Taken from the Fig.']",,C3H6O,,,,,,,,,,,,,1,,58.08,P030018,13601-7-1-1,,C6H10O2,,,,,,,,,,,,,0,,114.14,P030161,13601-8-1-1,,,,,,,,,,,,,,,,,,,,,,,,,,,,,,,,,,,,,,,"Dutta, S.; Chakraborty, S. S.; Mandal, B. M.; Bhattacharyya, S. N. , Polymer , 34 , 16 , 3499-3503 (1993)"
,Thermoplastic,Neat resin,Solution blend(benzene or acetone),,,poly(methyl vinyl ether)//poly(vinyl butyrate),,Blend,,"Compression: From benzene or acetone, Dried in a vacuum oven at 90C for 72h

Shape of Test Piece: Film",,13601-9-2-1,,,,"['Glass transition temp. ca 246.3 [K]', 'Method: DSC', 'Condition: Heating rate;10C/min', 'Remarks: Taken from the Fig.']",,C3H6O,,,,,,,,,,,,,5,,58.08,P030018,13601-7-1-1,,C6H10O2,,,,,,,,,,,,,1,,114.14,P030161,13601-8-1-1,,,,,,,,,,,,,,,,,,,,,,,,,,,,,,,,,,,,,,,"Dutta, S.; Chakraborty, S. S.; Mandal, B. M.; Bhattacharyya, S. N. , Polymer , 34 , 16 , 3499-3503 (1993)"
,Thermoplastic,Neat resin,Solution blend(benzene or acetone),,,poly(methyl vinyl ether)//poly(vinyl butyrate),,Blend,,"Compression: From benzene or acetone, Dried in a vacuum oven at 90C for 72h

Shape of Test Piece: Film",,13601-9-3-1,,,,"['Glass transition temp. ca 248.8 [K]', 'Method: DSC', 'Condition: Heating rate;10C/min', 'Remarks: Taken from the Fig.']",,C3H6O,,,,,,,,,,,,,2,,58.08,P030018,13601-7-1-1,,C6H10O2,,,,,,,,,,,,,1,,114.14,P030161,13601-8-1-1,,,,,,,,,,,,,,,,,,,,,,,,,,,,,,,,,,,,,,,"Dutta, S.; Chakraborty, S. S.; Mandal, B. M.; Bhattacharyya, S. N. , Polymer , 34 , 16 , 3499-3503 (1993)"
,Thermoplastic,Neat resin,Solution blend(benzene or acetone),,,poly(methyl vinyl ether)//poly(vinyl butyrate),,Blend,,"Compression: From benzene or acetone, Dried in a vacuum oven at 90C for 72h

Shape of Test Piece: Film",,13601-9-4-1,,,,"['Glass transition temp. ca 247.0 [K]', 'Method: DSC', 'Condition: Heating rate;10C/min', 'Remarks: Taken from the Fig.']",,C3H6O,,,,,,,,,,,,,1,,58.08,P030018,13601-7-1-1,,C6H10O2,,,,,,,,,,,,,1,,114.14,P030161,13601-8-1-1,,,,,,,,,,,,,,,,,,,,,,,,,,,,,,,,,,,,,,,"Dutta, S.; Chakraborty, S. S.; Mandal, B. M.; Bhattacharyya, S. N. , Polymer , 34 , 16 , 3499-3503 (1993)"
,Thermoplastic,Neat resin,Solution blend(benzene or acetone),,,poly(methyl vinyl ether)//poly(vinyl butyrate),,Blend,,"Compression: From benzene or acetone, Dried in a vacuum oven at 90C for 72h

Shape of Test Piece: Film",,13601-9-5-1,,,,"['Glass transition temp. ca 247.7 [K]', 'Method: DSC', 'Condition: Heating rate;10C/min', 'Remarks: Taken from the Fig.']",,C3H6O,,,,,,,,,,,,,1,,58.08,P030018,13601-7-1-1,,C6H10O2,,,,,,,,,,,,,2,,114.14,P030161,13601-8-1-1,,,,,,,,,,,,,,,,,,,,,,,,,,,,,,,,,,,,,,,"Dutta, S.; Chakraborty, S. S.; Mandal, B. M.; Bhattacharyya, S. N. , Polymer , 34 , 16 , 3499-3503 (1993)"
,Thermoplastic,Neat resin,Solution blend(benzene or acetone),,,poly(methyl vinyl ether)//poly(vinyl butyrate),,Blend,,"Compression: From benzene or acetone, Dried in a vacuum oven at 90C for 72h

Shape of Test Piece: Film",,13601-9-6-1,,,,"['Glass transition temp. ca 248.6 [K]', 'Method: DSC', 'Condition: Heating rate;10C/min', 'Remarks: Taken from the Fig.']",,C3H6O,,,,,,,,,,,,,1,,58.08,P030018,13601-7-1-1,,C6H10O2,,,,,,,,,,,,,3,,114.14,P030161,13601-8-1-1,,,,,,,,,,,,,,,,,,,,,,,,,,,,,,,,,,,,,,,"Dutta, S.; Chakraborty, S. S.; Mandal, B. M.; Bhattacharyya, S. N. , Polymer , 34 , 16 , 3499-3503 (1993)"
,Thermoplastic,Neat resin,Solution blend(benzene or acetone),,,poly(methyl vinyl ether)//poly(vinyl butyrate),,Blend,,"Compression: From benzene or acetone, Dried in a vacuum oven at 90C for 72h

Shape of Test Piece: Film",,13601-9-7-1,,,,"['Glass transition temp. ca 250.3 [K]', 'Method: DSC', 'Condition: Heating rate;10C/min', 'Remarks: Taken from the Fig.']",,C3H6O,,,,,,,,,,,,,1,,58.08,P030018,13601-7-1-1,,C6H10O2,,,,,,,,,,,,,5,,114.14,P030161,13601-8-1-1,,,,,,,,,,,,,,,,,,,,,,,,,,,,,,,,,,,,,,,"Dutta, S.; Chakraborty, S. S.; Mandal, B. M.; Bhattacharyya, S. N. , Polymer , 34 , 16 , 3499-3503 (1993)"
,Thermoplastic,Neat resin,Solution blend(benzene or acetone),,,poly(methyl vinyl ether)//poly(vinyl butyrate),,Blend,,"Compression: From benzene or acetone, Dried in a vacuum oven at 90C for 72h

Shape of Test Piece: Film",,13601-9-8-1,,,,"['Glass transition temp. ca 263.0 [K]', 'Method: DSC', 'Condition: Heating rate;10C/min', 'Remarks: Taken from the Fig.']",,C3H6O,,,,,,,,,,,,,0,,58.08,P030018,13601-7-1-1,,C6H10O2,,,,,,,,,,,,,1,,114.14,P030161,13601-8-1-1,,,,,,,,,,,,,,,,,,,,,,,,,,,,,,,,,,,,,,,"Dutta, S.; Chakraborty, S. S.; Mandal, B. M.; Bhattacharyya, S. N. , Polymer , 34 , 16 , 3499-3503 (1993)"
,"linear,Thermoplastic,Amorphous",Neat resin,Mechanically blended in mixer at 180C for 30min,,Miscible,poly(p-hydroxystyrene)//poly(methyl methacrylate),,Blend,,"Compression: Melt pressed at 180C between two half-dies (mirrorlike polished), then slowly cooled for 2-3h

Shape of Test Piece: Film",,21075-3-1-1,,,,"['Glass transition temp. 99 [C]', 'Method: DSC', 'Condition: Heating rate;20C/min', 'Remarks: Midpoint method']",,C5H8O2,,,,,,,,,,,,,,90,100.12,P040048,21075-1-1-1,,C8H8O,,,,,,,,,,,,,,10,120.15,P020195,21075-2-1-1,,,,,,,,,,,,,,,,,,,,,,,,,,,,,,,,,,,,,,,"Li, Dean; Brisson, Josee , Macromolecules , 30 , 26 , 8425-8432 (1997)"
,"linear,Thermoplastic,Amorphous",Neat resin,Mechanically blended in mixer at 180C for 30min,,Miscible,poly(p-hydroxystyrene)//poly(methyl methacrylate),,Blend,,"Compression: Melt pressed at 180C between two half-dies (mirrorlike polished), then slowly cooled for 2-3h

Shape of Test Piece: Film",,21075-3-2-1,,,,"['Glass transition temp. 114 [C]', 'Method: DSC', 'Condition: Heating rate;20C/min', 'Remarks: Midpoint method']",,C5H8O2,,,,,,,,,,,,,,70,100.12,P040048,21075-1-1-1,,C8H8O,,,,,,,,,,,,,,30,120.15,P020195,21075-2-1-1,,,,,,,,,,,,,,,,,,,,,,,,,,,,,,,,,,,,,,,"Li, Dean; Brisson, Josee , Macromolecules , 30 , 26 , 8425-8432 (1997)"
,"linear,Thermoplastic,Amorphous",Neat resin,Mechanically blended in mixer at 180C for 30min,,Miscible,poly(p-hydroxystyrene)//poly(methyl methacrylate),,Blend,,"Compression: Melt pressed at 180C between two half-dies (mirrorlike polished), then slowly cooled for 2-3h

Shape of Test Piece: Film",,21075-3-3-1,,,,"['Glass transition temp. 129 [C]', 'Method: DSC', 'Condition: Heating rate;20C/min', 'Remarks: Midpoint method']",,C5H8O2,,,,,,,,,,,,,,45.5,100.12,P040048,21075-1-1-1,,C8H8O,,,,,,,,,,,,,,54.5,120.15,P020195,21075-2-1-1,,,,,,,,,,,,,,,,,,,,,,,,,,,,,,,,,,,,,,,"Li, Dean; Brisson, Josee , Macromolecules , 30 , 26 , 8425-8432 (1997)"
,",Crystal",Neat resin,Melt blended by Brabender at 180C for 15min,,Partially compatible,"poly(vinyl acetate)//poly[2,2-bis(chloromethyl)trimethylene oxide]",,Blend,,"Compression: Pressed at 180C

Shape of Test Piece: Sheet

Remarks: Tensile test(dumbell,2*0.40*0.05cm),DMA test(4.0*0.4*0.03cm)",,13052-3-1-2,,,,"['Glass transition temp. 25 [C]', 'Method: DMA', 'Condition: Heating rate;3.0C/min&Frequency;3.5Hz', 'Remarks: Tg of PVAc']",,C5H8Cl2O,,,,,,,,,,,,,,90,155.02,P070060,13052-1-1-1,,C4H6O2,,,,,,,,,,,,,,10,86.09,P030024,13052-2-1-1,,,,,,,,,,,,,,,,,,,,,,,,,,,,,,,,,,,,,,,"Liu, Weilian; Guo, Qipeng; Feng, Zhiliu , Journal of Applied Polymer Science , 46 , 9 , 1645-1651 (1992)"
,",Crystal",Neat resin,Melt blended by Brabender at 180C for 15min,,"Partially compatible,Brittle fracture(poor adhesion),PVAc;domain,Penton;continuous phase(SEM)","poly(vinyl acetate)//poly[2,2-bis(chloromethyl)trimethylene oxide]",,Blend,,"Compression: Pressed at 180C

Shape of Test Piece: Sheet

Remarks: Tensile test(dumbell,2*0.40*0.05cm),DMA test(4.0*0.4*0.03cm)",,13052-3-2-2,,,,"['Glass transition temp. 22 [C]', 'Method: DMA', 'Condition: Heating rate;3.0C/min&Frequency;3.5Hz', 'Remarks: Tg of PVAc']",,C5H8Cl2O,,,,,,,,,,,,,,80,155.02,P070060,13052-1-1-1,,C4H6O2,,,,,,,,,,,,,,20,86.09,P030024,13052-2-1-1,,,,,,,,,,,,,,,,,,,,,,,,,,,,,,,,,,,,,,,"Liu, Weilian; Guo, Qipeng; Feng, Zhiliu , Journal of Applied Polymer Science , 46 , 9 , 1645-1651 (1992)"
,",Crystal",Neat resin,Melt blended by Brabender at 180C for 15min,,Partially compatible,"poly(vinyl acetate)//poly[2,2-bis(chloromethyl)trimethylene oxide]",,Blend,,"Compression: Pressed at 180C

Shape of Test Piece: Sheet

Remarks: Tensile test(dumbell,2*0.40*0.05cm),DMA test(4.0*0.4*0.03cm)",,13052-3-3-2,,,,"['Glass transition temp. 31 [C]', 'Method: DMA', 'Condition: Heating rate;3.0C/min&Frequency;3.5Hz', 'Remarks: Tg of PVAc']",,C5H8Cl2O,,,,,,,,,,,,,,60,155.02,P070060,13052-1-1-1,,C4H6O2,,,,,,,,,,,,,,40,86.09,P030024,13052-2-1-1,,,,,,,,,,,,,,,,,,,,,,,,,,,,,,,,,,,,,,,"Liu, Weilian; Guo, Qipeng; Feng, Zhiliu , Journal of Applied Polymer Science , 46 , 9 , 1645-1651 (1992)"
,",Crystal",Neat resin,Melt blended by Brabender at 180C for 15min,,Partially compatible,"poly(vinyl acetate)//poly[2,2-bis(chloromethyl)trimethylene oxide]",,Blend,,"Compression: Pressed at 180C

Shape of Test Piece: Sheet

Remarks: Tensile test(dumbell,2*0.40*0.05cm),DMA test(4.0*0.4*0.03cm)",,13052-3-4-2,,,,"['Glass transition temp. 40 [C]', 'Method: DMA', 'Condition: Heating rate;3.0C/min&Frequency;3.5Hz', 'Remarks: Tg of PVAc']",,C5H8Cl2O,,,,,,,,,,,,,,40,155.02,P070060,13052-1-1-1,,C4H6O2,,,,,,,,,,,,,,60,86.09,P030024,13052-2-1-1,,,,,,,,,,,,,,,,,,,,,,,,,,,,,,,,,,,,,,,"Liu, Weilian; Guo, Qipeng; Feng, Zhiliu , Journal of Applied Polymer Science , 46 , 9 , 1645-1651 (1992)"
,",Crystal",Neat resin,Melt blended by Brabender at 180C for 15min,,"Partially compatible,Brittle fracture,Penton;domain,PVAc;continuous phase(SEM)","poly(vinyl acetate)//poly[2,2-bis(chloromethyl)trimethylene oxide]",,Blend,,"Compression: Pressed at 180C

Shape of Test Piece: Sheet

Remarks: Tensile test(dumbell,2*0.40*0.05cm),DMA test(4.0*0.4*0.03cm)",,13052-3-5-2,,,,"['Glass transition temp. 46 [C]', 'Method: DMA', 'Condition: Heating rate;3.0C/min&Frequency;3.5Hz', 'Remarks: Tg of PVAc']",,C5H8Cl2O,,,,,,,,,,,,,,20,155.02,P070060,13052-1-1-1,,C4H6O2,,,,,,,,,,,,,,80,86.09,P030024,13052-2-1-1,,,,,,,,,,,,,,,,,,,,,,,,,,,,,,,,,,,,,,,"Liu, Weilian; Guo, Qipeng; Feng, Zhiliu , Journal of Applied Polymer Science , 46 , 9 , 1645-1651 (1992)"
,"linear,Thermoplastic,Amorphous",Neat resin,,,,poly(vinyl acetate)//poly(vinyl nitrate),,Blend,,"Dipping: acetone soln., supported on filter paper

Shape of Test Piece: Sheet",,10355-4-1-3,,,,"['Glass transition temp. 45 [C]', 'Method: DMA', 'Condition: Heating rate;0.58C/min & Frequency;2-3Hz', 'Remarks: tortional vibration, temp. at max. loss modulus']",,C4H6O2,,,,,,,,,,,,,,50,86.09,P030024,10355-1-1-1,,C2H3NO3,,,,,,,,,,,,,,50,89.05,P030035,10355-2-1-1,,,,,,,,,,,,,,,,,,,,,,,,,,,,,,,,,,,,,,,"Akiyama, Saburo; Kaneko, Rokuro , Kobunshi Ronbunshu , 31 , 1 , 12-18 (1974)"
,"linear,Thermoplastic,Amorphous",Neat resin,,,,poly(vinyl nitrate)//poly[ethene-co-(vinyl acetate)],,Blend,,"Dipping: acetone soln., supported on filter paper

Shape of Test Piece: Sheet",,10355-5-1-3,,,,"['Glass transition temp. 32 [C]', 'Method: DMA', 'Condition: Heating rate;0.58C/min & Frequency;2-3Hz', 'Remarks: tortional vibration, temp. at max. loss modulus']",,C2H4 / C4H6O2,,,,,,,,,,,,,7,,28.05 / 86.09,P900016,10355-1-1-1,,C2H3NO3,,,,,,,,,,,,,3,,89.05,P030035,10355-3-1-1,,,,,,,,,,,,,,,,,,,,,,,,,,,,,,,,,,,,,,,"Akiyama, Saburo; Kaneko, Rokuro , Kobunshi Ronbunshu , 31 , 1 , 12-18 (1974)"
,"linear,Thermoplastic,Amorphous",Neat resin,,,,poly(vinyl nitrate)//poly[ethene-co-(vinyl acetate)],,Blend,,"Dipping: acetone soln., supported on filter paper

Shape of Test Piece: Sheet",,10355-5-2-3,,,,"['Glass transition temp. 28 [C]', 'Method: DMA', 'Condition: Heating rate;0.58C/min & Frequency;2-3Hz', 'Remarks: tortional vibration, temp. at max. loss modulus']",,C2H4 / C4H6O2,,,,,,,,,,,,,5,,28.05 / 86.09,P900016,10355-1-1-1,,C2H3NO3,,,,,,,,,,,,,5,,89.05,P030035,10355-3-1-1,,,,,,,,,,,,,,,,,,,,,,,,,,,,,,,,,,,,,,,"Akiyama, Saburo; Kaneko, Rokuro , Kobunshi Ronbunshu , 31 , 1 , 12-18 (1974)"
,"linear,Thermoplastic,Amorphous",Neat resin,,,,poly(vinyl nitrate)//poly[ethene-co-(vinyl acetate)],,Blend,,"Dipping: acetone soln., supported on filter paper

Shape of Test Piece: Sheet",,10355-5-3-3,,,,"['Glass transition temp. 22 [C]', 'Method: DMA', 'Condition: Heating rate;0.58C/min & Frequency;2-3Hz', 'Remarks: tortional vibration, temp. at max. loss modulus']",,C2H4 / C4H6O2,,,,,,,,,,,,,3,,28.05 / 86.09,P900016,10355-1-1-1,,C2H3NO3,,,,,,,,,,,,,7,,89.05,P030035,10355-3-1-1,,,,,,,,,,,,,,,,,,,,,,,,,,,,,,,,,,,,,,,"Akiyama, Saburo; Kaneko, Rokuro , Kobunshi Ronbunshu , 31 , 1 , 12-18 (1974)"
,"linear,Amorphous",Neat resin,"Dissolved poly(alpha-methylstyrene) and PMMA in toluene, copptd. with petroleum ether",,"two phase, two Tg",poly(alpha-methylstyrene)//poly(methyl methacrylate),,Blend,,"Drying: Vacuum oven

Shape of Test Piece: Powder",,75060-4-1-2,,,,"['Glass transition temp. 170 [C]', 'Method: DSC']",,C9H10,,,,,,,,,,,,,,50,118.18,P020151,75060-1-1-1,,C5H8O2,,,,,,,,,,,,,,50,100.12,P040048,75060-2-1-1,,,,,,,,,,,,,,,,,,,,,,,,,,,,,,,,,,,,,,,"Cowie, J. M. G.; Miachon, Sylvain , Macromolecules , 25 , 12 , 3295-3297 (1992)"
,"linear,Thermoplastic,Amorphous",Neat resin,"Melt blending (1/2in. diameter lab. scale screw extruder, 230-250C)",,,polystyrene//poly(bisphenol A carbonate),,Blend,,"Extrusion: 1/2in. diameter lab. scale screw extruder, 230-250C

Quenching: Air quenched

Shape of Test Piece: Fiber

Remarks: Round filament",,13258-3-1-1,,"['THF, CH2Cl2']",,"['Glass transition temp. ca 419 [K]', 'Method: DSC', 'Remarks: Tg(PC), second heating, taken from the Fig.', 'Related Info.(Heat capacity increment): [Heat capacity increment (PC)] ca.0.192J&slash;(g*K), taken from the Fig.']",,C16H14O3,,,,,,,,,,,,,,90,254.28,P150011,13258-1-1-1,,C8H8,,,,,,,,,,,,,,10,104.15,P020001,13258-2-1-1,,,,,,,,,,,,,,,,,,,,,,,,,,,,,,,,,,,,,,,"Kim, Woo Nyon; Burns, Charles M. , Journal of Applied Polymer Science , 41 , 7/8 , 1575-1593 (1990)"
,"linear,Thermoplastic,Amorphous",Neat resin,"Melt blending (1/2in. diameter lab. scale screw extruder, 230-250C)",,Imcompatible;DSC,polystyrene//poly(bisphenol A carbonate),,Blend,,"Extrusion: 1/2in. diameter lab. scale screw extruder, 230-250C

Quenching: Air quenched

Shape of Test Piece: Fiber

Remarks: Round filament",,13258-3-2-1,,"['THF, CH2Cl2']",,"['Glass transition temp. ca 416.2 [K]', 'Method: DSC', 'Remarks: Tg(PC), Tg(PS);ca.376.0K, second heating, taken from the Fig.', 'Related Info.(Heat capacity increment): [Heat capacity increment (PC and PS)] ca.0.187 and 0.260J&slash;(g*K), resp., taken from the Fig.']",,C16H14O3,,,,,,,,,,,,,,70,254.28,P150011,13258-1-1-1,,C8H8,,,,,,,,,,,,,,30,104.15,P020001,13258-2-1-1,,,,,,,,,,,,,,,,,,,,,,,,,,,,,,,,,,,,,,,"Kim, Woo Nyon; Burns, Charles M. , Journal of Applied Polymer Science , 41 , 7/8 , 1575-1593 (1990)"
,"linear,Thermoplastic,Amorphous",Neat resin,"Melt blending (1/2in. diameter lab. scale screw extruder, 230-250C)",,"Imcompatible;DSC, Polymer-polymer interaction parameter [(Chi)12];0.041",polystyrene//poly(bisphenol A carbonate),,Blend,,"Extrusion: 1/2in. diameter lab. scale screw extruder, 230-250C

Quenching: Air quenched

Shape of Test Piece: Fiber

Remarks: Round filament",,13258-3-3-1,,"['THF, CH2Cl2']",,"['Glass transition temp. 414.0 [K]', 'Method: DSC', 'Remarks: Tg(PC), Tg(PS);375.3K, second heating', 'Related Info.(Heat capacity increment): [Heat capacity increment (PC and PS)] ca.0.188 and 0.270J&slash;(g*K), resp., taken from the Fig.']",,C16H14O3,,,,,,,,,,,,,,50,254.28,P150011,13258-1-1-1,,C8H8,,,,,,,,,,,,,,50,104.15,P020001,13258-2-1-1,,,,,,,,,,,,,,,,,,,,,,,,,,,,,,,,,,,,,,,"Kim, Woo Nyon; Burns, Charles M. , Journal of Applied Polymer Science , 41 , 7/8 , 1575-1593 (1990)"
,"linear,Thermoplastic,Amorphous",Neat resin,"Melt blending (1/2in. diameter lab. scale screw extruder, 230-250C)",,Imcompatible;DSC,polystyrene//poly(bisphenol A carbonate),,Blend,,"Extrusion: 1/2in. diameter lab. scale screw extruder, 230-250C

Quenching: Air quenched

Shape of Test Piece: Fiber

Remarks: Round filament",,13258-3-4-1,,"['THF, CH2Cl2']",,"['Glass transition temp. ca 413.0 [K]', 'Method: DSC', 'Remarks: Tg(PC), Tg(PS);ca.374.0K, second heating, taken from the Fig.', 'Related Info.(Heat capacity increment): [Heat capacity increment (PC and PS)] ca.0.180 and 0.273J&slash;(g*K), resp., taken from the Fig.']",,C16H14O3,,,,,,,,,,,,,,30,254.28,P150011,13258-1-1-1,,C8H8,,,,,,,,,,,,,,70,104.15,P020001,13258-2-1-1,,,,,,,,,,,,,,,,,,,,,,,,,,,,,,,,,,,,,,,"Kim, Woo Nyon; Burns, Charles M. , Journal of Applied Polymer Science , 41 , 7/8 , 1575-1593 (1990)"
,"linear,Thermoplastic",Neat resin,Soln. blended in benzene,,Compatible;DSC & SEM,"polystyrene//poly(3,3',5,5'-tetramethylbisphenol A carbonate)",,Blend,,Freeze-drying: Freeze-dried in benzene at 50C,,01278-3-1-1,,,,"['Glass transition temp. 196 [C]', 'Method: DSC']",,C20H22O3,,,,,,,,,,,,95,,,310.39,P150062,01278-1-1-1,,C8H8,,,,,,,,,,,,5,,,104.15,P020001,01278-2-1-1,,,,,,,,,,,,,,,,,,,,,,,,,,,,,,,,,,,,,,,"Wisnewsky, C.; Marin, G.; Monge, P. , European Polymer Journal , 20 , 7 , 691-695 (1984)"
,"linear,Thermoplastic",Neat resin,Soln. blended in benzene,,Compatible;DSC & SEM,"polystyrene//poly(3,3',5,5'-tetramethylbisphenol A carbonate)",,Blend,,Freeze-drying: Freeze-dried in benzene at 50C,,01278-3-2-1,,,,"['Glass transition temp. 187 [C]', 'Method: DSC']",,C20H22O3,,,,,,,,,,,,85,,,310.39,P150062,01278-1-1-1,,C8H8,,,,,,,,,,,,15,,,104.15,P020001,01278-2-1-1,,,,,,,,,,,,,,,,,,,,,,,,,,,,,,,,,,,,,,,"Wisnewsky, C.; Marin, G.; Monge, P. , European Polymer Journal , 20 , 7 , 691-695 (1984)"
,"linear,Thermoplastic",Neat resin,Soln. blended in benzene,,Compatible;DSC & SEM,"polystyrene//poly(3,3',5,5'-tetramethylbisphenol A carbonate)",,Blend,,Freeze-drying: Freeze-dried in benzene at 50C,,01278-3-3-1,,,,"['Glass transition temp. 178 [C]', 'Method: DSC']",,C20H22O3,,,,,,,,,,,,75,,,310.39,P150062,01278-1-1-1,,C8H8,,,,,,,,,,,,25,,,104.15,P020001,01278-2-1-1,,,,,,,,,,,,,,,,,,,,,,,,,,,,,,,,,,,,,,,"Wisnewsky, C.; Marin, G.; Monge, P. , European Polymer Journal , 20 , 7 , 691-695 (1984)"
,"linear,Thermoplastic",Neat resin,Soln. blended in benzene,,Compatible;DSC & SEM,"polystyrene//poly(3,3',5,5'-tetramethylbisphenol A carbonate)",,Blend,,Freeze-drying: Freeze-dried in benzene at 50C,,01278-3-4-1,,,,"['Glass transition temp. 154 [C]', 'Method: DSC']",,C20H22O3,,,,,,,,,,,,50,,,310.39,P150062,01278-1-1-1,,C8H8,,,,,,,,,,,,50,,,104.15,P020001,01278-2-1-1,,,,,,,,,,,,,,,,,,,,,,,,,,,,,,,,,,,,,,,"Wisnewsky, C.; Marin, G.; Monge, P. , European Polymer Journal , 20 , 7 , 691-695 (1984)"
,"linear,Thermoplastic",Neat resin,Soln. blended in benzene,,Compatible;DSC & SEM,"polystyrene//poly(3,3',5,5'-tetramethylbisphenol A carbonate)",,Blend,,Freeze-drying: Freeze-dried in benzene at 50C,,01278-3-5-1,,,,"['Glass transition temp. 131 [C]', 'Method: DSC']",,C20H22O3,,,,,,,,,,,,25,,,310.39,P150062,01278-1-1-1,,C8H8,,,,,,,,,,,,75,,,104.15,P020001,01278-2-1-1,,,,,,,,,,,,,,,,,,,,,,,,,,,,,,,,,,,,,,,"Wisnewsky, C.; Marin, G.; Monge, P. , European Polymer Journal , 20 , 7 , 691-695 (1984)"
,"linear,Thermoplastic",Neat resin,Soln. blended in benzene,,Compatible;DSC & SEM,"polystyrene//poly(3,3',5,5'-tetramethylbisphenol A carbonate)",,Blend,,Freeze-drying: Freeze-dried in benzene at 50C,,01278-3-6-1,,,,"['Glass transition temp. 121 [C]', 'Method: DSC']",,C20H22O3,,,,,,,,,,,,15,,,310.39,P150062,01278-1-1-1,,C8H8,,,,,,,,,,,,85,,,104.15,P020001,01278-2-1-1,,,,,,,,,,,,,,,,,,,,,,,,,,,,,,,,,,,,,,,"Wisnewsky, C.; Marin, G.; Monge, P. , European Polymer Journal , 20 , 7 , 691-695 (1984)"
,"linear,Thermoplastic",Neat resin,Soln. blended in benzene,,Compatible;DSC & SEM,"polystyrene//poly(3,3',5,5'-tetramethylbisphenol A carbonate)",,Blend,,Freeze-drying: Freeze-dried in benzene at 50C,,01278-3-7-1,,,,"['Glass transition temp. 112 [C]', 'Method: DSC']",,C20H22O3,,,,,,,,,,,,5,,,310.39,P150062,01278-1-1-1,,C8H8,,,,,,,,,,,,95,,,104.15,P020001,01278-2-1-1,,,,,,,,,,,,,,,,,,,,,,,,,,,,,,,,,,,,,,,"Wisnewsky, C.; Marin, G.; Monge, P. , European Polymer Journal , 20 , 7 , 691-695 (1984)"
,"linear,Thermoplastic,Crystal",Neat resin,"Soln. blending, m-cresol/MeOH (80/20vol%), 5(w/v)%, 60C, 6h, N2, then pptd. in hexane and extd. with hexane for 5days to remove m-cresol",,,polystyrene//poly(4-aminobutyric acid),['hexane'],Blend,,"Grinding

Quenching: Quenched from 275C to -20C

Shape of Test Piece: Powder",,78279-5-1-1,,['m-cresol/MeOH (80/20vol%)'],,"['Glass transition temp. 67 [C]', 'Method: DSC', 'Condition: Heating rate;20C/min', 'Remarks: Temp. at midpoint of Cp change, Another Tg at 104C']",,C8H8,,,,,,,,,,,,,,50,104.15,P020001,78279-1-1-1,,C4H7NO,,,,,,,,,,,,,,50,85.1,P100187,78279-3-1-1,,,,,,,,,,,,,,,,,,,,,,,,,,,,,,,,,,,,,,,"Ng, C. -W.; Bellinger, M. A.; MacKnight, W. J. , Polymeric Materials Science and Engineering , 69 , 345-346 (1993)"
,Thermoplastic,Neat resin,Melt blending (180-200C),,Miscible blend,polystyrene//poly(benzofuran),,Blend,,Melt casting: 180-200C,,13609-3-1-1,,,,"['Glass transition temp. ca 56.3 [C]', 'Method: DSC', 'Condition: Heating rate;10C/min', 'Remarks: Mid-point Tg, taken from the Fig.']",,C8H8,,,,,,,,,,,,,,80,104.15,P020001,13609-1-1-1,,C8H6O,,,,,,,,,,,,,,20,118.13,P370286,13609-2-1-1,,,,,,,,,,,,,,,,,,,,,,,,,,,,,,,,,,,,,,,"Agari, Yasuyuki; Ueda, Akira; Nagai, Susumu , Kagaku to Kogyo , 67 , 9 , 397-400 (1993)"
,Thermoplastic,Neat resin,Melt blending (180-200C),,Miscible blend,polystyrene//poly(benzofuran),,Blend,,Melt casting: 180-200C,,13609-3-2-1,,,,"['Glass transition temp. ca 60.0 [C]', 'Method: DSC', 'Condition: Heating rate;10C/min', 'Remarks: Mid-point Tg, taken from the Fig.']",,C8H8,,,,,,,,,,,,,,50,104.15,P020001,13609-1-1-1,,C8H6O,,,,,,,,,,,,,,50,118.13,P370286,13609-2-1-1,,,,,,,,,,,,,,,,,,,,,,,,,,,,,,,,,,,,,,,"Agari, Yasuyuki; Ueda, Akira; Nagai, Susumu , Kagaku to Kogyo , 67 , 9 , 397-400 (1993)"
,Thermoplastic,Neat resin,Melt blending (180-200C),,Miscible blend,polystyrene//poly(benzofuran),,Blend,,Melt casting: 180-200C,,13609-3-3-1,,,,"['Glass transition temp. ca 64.9 [C]', 'Method: DSC', 'Condition: Heating rate;10C/min', 'Remarks: Mid-point Tg, taken from the Fig.']",,C8H8,,,,,,,,,,,,,,20,104.15,P020001,13609-1-1-1,,C8H6O,,,,,,,,,,,,,,80,118.13,P370286,13609-2-1-1,,,,,,,,,,,,,,,,,,,,,,,,,,,,,,,,,,,,,,,"Agari, Yasuyuki; Ueda, Akira; Nagai, Susumu , Kagaku to Kogyo , 67 , 9 , 397-400 (1993)"
,"linear,Thermoplastic",Neat resin,,,,poly(vinyl acetate)//poly(methyl methacrylate),,Blend,,Quenching: Quenched at low temp. from the melt,"Prepared in a Brabender Plasticorder; 180C, 10min, 60RPM",14217-9-1-1,,,,"['Glass transition temp. 123.2 [C]', 'Method: DSC', 'Condition: Heating rate;10C/min', ""Remarks: Another peak; Tg correspond to PMMA's""]",,C4H6O2,,,,,,,,,,,,,,66.66,86.09,P030024,14217-7-1-1,,C5H8O2,,,,,,,,,,,,,,33.33,100.12,P040048,14217-8-1-1,,,,,,,,,,,,,,,,,,,,,,,,,,,,,,,,,,,,,,,"Linares, A.; Acosta, J. L. , Advances in Science and Technology , 4 , 473-478 (1995)"
,"linear,Thermoplastic",Neat resin,,,,poly(vinyl acetate)//poly(methyl methacrylate),,Blend,,Quenching: Quenched at low temp. from the melt,"Prepared in a Brabender Plasticorder; 180C, 10min, 60RPM",14217-9-2-1,,,,"['Glass transition temp. 47.0 [C]', 'Method: Dielectric relaxation', 'Condition: Frequency;20Hz', ""Remarks: Tg correspond to PVAc's""]",,C4H6O2,,,,,,,,,,,,,,33.33,86.09,P030024,14217-7-1-1,,C5H8O2,,,,,,,,,,,,,,66.66,100.12,P040048,14217-8-1-1,,,,,,,,,,,,,,,,,,,,,,,,,,,,,,,,,,,,,,,"Linares, A.; Acosta, J. L. , Advances in Science and Technology , 4 , 473-478 (1995)"
,"linear,Thermoplastic",Neat resin,,,,poly(vinyl acetate)//poly(vinylidene fluoride),,Blend,,Quenching: Quenched at low temp. from the melt,"Prepared in a Brabender Plasticorder; 180C, 10min, 60RPM",14217-3-1-1,,,,"['Glass transition temp. 32.7 [C]', 'Method: Dielectric relaxation', 'Condition: Frequency;20Hz', ""Remarks: Another peak; Tg correspond to PVAc's""]",,C4H6O2,,,,,,,,,,,,,,66.66,86.09,P030024,14217-1-1-1,,C2H2F2,,,,,,,,,,,,,,33.33,64.03,P050003,14217-2-1-1,,,,,,,,,,,,,,,,,,,,,,,,,,,,,,,,,,,,,,,"Linares, A.; Acosta, J. L. , Advances in Science and Technology , 4 , 473-478 (1995)"
