Repository: williamschertzer/webScraper

File: glass_transition_temp.csv (part 29 of 62)
,"Elastomer,Separation function",Neat resin,[Mechanical mixing] PMSP/PDMS blended by simple mixing,,Phase separation;DSC,poly[1-(trimethylsilyl)prop-1-yne]//poly(dimethylsiloxane),,Blend,,Shape of Test Piece: Film,,13987-6-4-1,,,,"['Glass transition temp. -124 [C]', 'Method: DSC', 'Condition: Heating rate;20C/min & He', 'Remarks: Tg of PDMS']",,C6H12Si,,,,,,,,,,,,,,63.7,112.24,P030198,13987-4-1-1,,C2H6OSi,,,,,,,,,,,,,,36.3,74.15,P170031,13987-5-1-1,,,,,,,,,,,,,,,,,,,,,,,,,,,,,,,,,,,,,,,"Nakagawa, Tsutomu; Fujisaki, Shinji; Nakano, Hiroyuki; Higuchi, Akon , Journal of Membrane Science , 94 , 1-3 , 183-193 (1994)"
,semi-IPN,Neat resin,,,"Two-phase(matrix;PU,domain;PAN) by SEM","polyacrylonitrile//poly{[poly(ethylene glycol)]-alt-[4,4'-methylenebis(phenyl isocyanate]}",,Blend,"Reactant: PEG-400/MDI / acrylonitrile

Type: polyaddition&addition

Style: bulk polymn.

Catalyst: novel catalyst

Initiator: BPO

Condition: [PU formation] PU prepolymer prepared in the presence of new catalyst,acrylonitrile with 0.5% BPO incorporated in the pre-PU reaction mixt.,stirred at RT for 30min,then reaction mixt. poured into glass mould and kept at RT for 24h [Polymn. of acrylonitrile] mould raised to 80C to polymerize acrylonitrile by sequential polymn.

Reference: [Ref.21]H.Kumar,Siddaramaiah,Novel catalyst to synthesize polyurethane and its IPNs. Indian patent submission(2005)

Polymn. remarks: polymn. blending","Shape of Test Piece: Film

Remarks: Golden-yellow to brown,tough and transparent film",,30184-3-1-1,,,,"['Glass transition temp. 11 [C]', 'Method: DSC', 'Condition: Heating rate;10C/min']",,C2H4O / C15H12N2O3,,,,,,,,,,,,,,,44.05 / 268.27,P900056,30184-1-1-1,,C3H3N,,,,,,,,,,,,,,,53.06,P030010,30184-2-1-1,,,,,,,,,,,,,,,,,,,,,,,,,,,,,,,,,,,,,,,"Kumar, H.; Siddaramaiah; Kumaraswamy, G. N.; Ravikumar, H. B.; Ranganathaiah, C. , Polymer International , 54 , 10 , 1401-1407 (2005)"
,semi-IPN,Neat resin,,,"Two-phase(matrix;PU,domain;PAN) by SEM","polyacrylonitrile//poly{[poly(ethylene glycol)]-alt-[4,4'-methylenebis(phenyl isocyanate]}",,Blend,"Reactant: PEG-400/MDI / acrylonitrile

Type: polyaddition&addition

Style: bulk polymn.

Catalyst: novel catalyst

Initiator: BPO

Condition: [PU formation] PU prepolymer prepared in the presence of new catalyst,acrylonitrile with 0.5% BPO incorporated in the pre-PU reaction mixt.,stirred at RT for 30min,then reaction mixt. poured into glass mould and kept at RT for 24h [Polymn. of acrylonitrile] mould raised to 80C to polymerize acrylonitrile by sequential polymn.

Reference: [Ref.21]H.Kumar,Siddaramaiah,Novel catalyst to synthesize polyurethane and its IPNs. Indian patent submission(2005)

Polymn. remarks: polymn. blending","Shape of Test Piece: Film

Remarks: Golden-yellow to brown,tough and transparent film",,30184-3-2-1,,,,"['Glass transition temp. 17 [C]', 'Method: DSC', 'Condition: Heating rate;10C/min']",,C2H4O / C15H12N2O3,,,,,,,,,,,,,,,44.05 / 268.27,P900056,30184-1-1-1,,C3H3N,,,,,,,,,,,,,,,53.06,P030010,30184-2-1-1,,,,,,,,,,,,,,,,,,,,,,,,,,,,,,,,,,,,,,,"Kumar, H.; Siddaramaiah; Kumaraswamy, G. N.; Ravikumar, H. B.; Ranganathaiah, C. , Polymer International , 54 , 10 , 1401-1407 (2005)"
,semi-IPN,Neat resin,,,"Two-phase(matrix;PU,domain;PAN) by SEM","polyacrylonitrile//poly{[poly(ethylene glycol)]-alt-[4,4'-methylenebis(phenyl isocyanate]}",,Blend,"Reactant: PEG-400/MDI / acrylonitrile

Type: polyaddition&addition

Style: bulk polymn.

Catalyst: novel catalyst

Initiator: BPO

Condition: [PU formation] PU prepolymer prepared in the presence of new catalyst,acrylonitrile with 0.5% BPO incorporated in the pre-PU reaction mixt.,stirred at RT for 30min,then reaction mixt. poured into glass mould and kept at RT for 24h [Polymn. of acrylonitrile] mould raised to 80C to polymerize acrylonitrile by sequential polymn.

Reference: [Ref.21]H.Kumar,Siddaramaiah,Novel catalyst to synthesize polyurethane and its IPNs. Indian patent submission(2005)

Polymn. remarks: polymn. blending","Shape of Test Piece: Film

Remarks: Golden-yellow to brown,tough and transparent film",,30184-3-3-1,,,,"['Glass transition temp. 18 [C]', 'Method: DSC', 'Condition: Heating rate;10C/min']",,C2H4O / C15H12N2O3,,,,,,,,,,,,,,,44.05 / 268.27,P900056,30184-1-1-1,,C3H3N,,,,,,,,,,,,,,,53.06,P030010,30184-2-1-1,,,,,,,,,,,,,,,,,,,,,,,,,,,,,,,,,,,,,,,"Kumar, H.; Siddaramaiah; Kumaraswamy, G. N.; Ravikumar, H. B.; Ranganathaiah, C. , Polymer International , 54 , 10 , 1401-1407 (2005)"
,semi-IPN,Neat resin,,,"Two-phase(matrix;PU,domain;PAN) by SEM","polyacrylonitrile//poly{[poly(ethylene glycol)]-alt-[4,4'-methylenebis(phenyl isocyanate]}",,Blend,"Reactant: PEG-400/MDI / acrylonitrile

Type: polyaddition&addition

Style: bulk polymn.

Catalyst: novel catalyst

Initiator: BPO

Condition: [PU formation] PU prepolymer prepared in the presence of new catalyst,acrylonitrile with 0.5% BPO incorporated in the pre-PU reaction mixt.,stirred at RT for 30min,then reaction mixt. poured into glass mould and kept at RT for 24h [Polymn. of acrylonitrile] mould raised to 80C to polymerize acrylonitrile by sequential polymn.

Reference: [Ref.21]H.Kumar,Siddaramaiah,Novel catalyst to synthesize polyurethane and its IPNs. Indian patent submission(2005)

Polymn. remarks: polymn. blending","Shape of Test Piece: Film

Remarks: Golden-yellow to brown,tough and transparent film",,30184-3-4-1,,,,"['Glass transition temp. 12 [C]', 'Method: DSC', 'Condition: Heating rate;10C/min']",,C2H4O / C15H12N2O3,,,,,,,,,,,,,,,44.05 / 268.27,P900056,30184-1-1-1,,C3H3N,,,,,,,,,,,,,,,53.06,P030010,30184-2-1-1,,,,,,,,,,,,,,,,,,,,,,,,,,,,,,,,,,,,,,,"Kumar, H.; Siddaramaiah; Kumaraswamy, G. N.; Ravikumar, H. B.; Ranganathaiah, C. , Polymer International , 54 , 10 , 1401-1407 (2005)"
,Thermoplastic,Neat resin,,,,polystyrene//polybutadiene,,Blend,,"Shape of Test Piece: Pellet , Dumbell-shape","Supplied by The Thai Petrochemical Industry Public Co., Thailand; Butadiene content7.0-8.0%, particle size 3-4micron",29873-1-1-1,,,,"['Glass transition temp. 361.2 [K]', 'Method: DSC', 'Condition: Heating rate;10K/min under N2', 'Remarks: Second heating run']",,C8H8,,,,,,,,,,,,,,92-93,104.15,P020001,,,C4H6 / C4H6,,,,,,,,,,,,,,7-Aug,54.09 / 54.09,P900436,,,,,,,,,,,,,,,,,,,,,,,,,,,,,,,,,,,,,,,,"Chirawithayaboon, Asira; Kiatkamjornwong, Suda , Journal of Applied Polymer Science , 91 , 2 , 742-755 (2004)"
,"Thermoplastic,Biodegradable,Crystal",Neat resin,Blended in CHCl3 soln.,,Miscible;DSC (single Tg),,,,,"Solvent casting & Compression: Cast from CHCl3 soln., solvent evapd. and dried for 2weeks under vacuum, then compression molded at 195C for 2min under 2ton/m2

Aging: Aged under vacuum at RT for several months

Shape of Test Piece: Film

Remarks: t=45-70micron , d=3cm (sorption expt.)",,23837-3-1-1,,['CHCl3'],,"['Glass transition temp. 1.2 [C]', 'Method: DSC', 'Condition: Heating rate;20C/min', 'Remarks: Second heating']",,,,,,,,,,,,,,,,,,,,,,,,,,,,,,,,,,,,,,,,,,,,,,,,,,,,,,,,,,,,,,,,,,,,,,,,,,,,,"Miguel, O.; Egiburu, J. L.; Iruin, J. J. , Polymer , 42 , 3 , 953-962 (2000)"
,"Thermoplastic,Biodegradable,Crystal",Neat resin,Blended in CHCl3 soln.,,Miscible;DSC (single Tg),,,,,"Solvent casting & Compression: Cast from CHCl3 soln., solvent evapd. and dried for 2weeks under vacuum, then compression molded at 195C for 2min under 2ton/m2

Aging: Aged under vacuum at RT for several months

Shape of Test Piece: Film

Remarks: t=45-70micron , d=3cm (sorption expt.)",,23837-3-2-1,,['CHCl3'],,"['Glass transition temp. 2.2 [C]', 'Method: DSC', 'Condition: Heating rate;20C/min', 'Remarks: Second heating']",,,,,,,,,,,,,,,,,,,,,,,,,,,,,,,,,,,,,,,,,,,,,,,,,,,,,,,,,,,,,,,,,,,,,,,,,,,,,"Miguel, O.; Egiburu, J. L.; Iruin, J. J. , Polymer , 42 , 3 , 953-962 (2000)"
,"Thermoplastic,Biodegradable,Crystal",Neat resin,Blended in CHCl3 soln.,,Miscible;DSC (single Tg),,,,,"Solvent casting & Compression: Cast from CHCl3 soln., solvent evapd. and dried for 2weeks under vacuum, then compression molded at 195C for 2min under 2ton/m2

Aging: Aged under vacuum at RT for several months

Shape of Test Piece: Film

Remarks: t=45-70micron , d=3cm (sorption expt.)",,23837-3-3-1,,['CHCl3'],,"['Glass transition temp. 3.0 [C]', 'Method: DSC', 'Condition: Heating rate;20C/min', 'Remarks: Second heating']",,,,,,,,,,,,,,,,,,,,,,,,,,,,,,,,,,,,,,,,,,,,,,,,,,,,,,,,,,,,,,,,,,,,,,,,,,,,,"Miguel, O.; Egiburu, J. L.; Iruin, J. J. , Polymer , 42 , 3 , 953-962 (2000)"
,"Thermoplastic,Biodegradable,Crystal",Neat resin,Blended in CHCl3 soln.,,Miscible;DSC (single Tg),,,,,"Solvent casting & Compression: Cast from CHCl3 soln., solvent evapd. and dried for 2weeks under vacuum, then compression molded at 195C for 2min under 2ton/m2

Aging: Aged under vacuum at RT for several months

Shape of Test Piece: Film

Remarks: t=45-70micron , d=3cm (sorption expt.)",,23837-3-4-1,,['CHCl3'],,"['Glass transition temp. 4.4 [C]', 'Method: DSC', 'Condition: Heating rate;20C/min', 'Remarks: Second heating']",,,,,,,,,,,,,,,,,,,,,,,,,,,,,,,,,,,,,,,,,,,,,,,,,,,,,,,,,,,,,,,,,,,,,,,,,,,,,"Miguel, O.; Egiburu, J. L.; Iruin, J. J. , Polymer , 42 , 3 , 953-962 (2000)"
,",Crystal&Amorphous",Neat resin,THF soln. blending,,,poly(p-hydroxystyrene)//poly(ethylene adipate),,Blend,,"Solvent casting&Compression: Soln.-casting followed by high-temp.(below 150C) compression molding

Annealing&Quenching: (Annealing) at RT under vacuum for more than 700h,(quenching) from the molten state

Shape of Test Piece: Film",,12972-6-1-2,,,,"['Glass transition temp. ca -40 [C]', 'Method: DSC', 'Condition: Heating rate;20C/min&N2 and He', 'Remarks: Taken from the Fig.']",,C8H12O4,,,,,,,,,,,,,,90,172.18,P090009,12972-4-1-1,,C8H8O,,,,,,,,,,,,,,10,120.15,P020195,12972-5-1-1,,,,,,,,,,,,,,,,,,,,,,,,,,,,,,,,,,,,,,,"Belfiore, Laurence A.; Qin, Chuan; Ueda, Eiji; Pires, Alfredo T. N. , Journal of Polymer Science, Part B: Polymer Physics , 31 , 4 , 409-418 (1993)"
,",Crystal&Amorphous",Neat resin,THF soln. blending,,,poly(p-hydroxystyrene)//poly(ethylene adipate),,Blend,,"Solvent casting&Compression: Soln.-casting followed by high-temp.(below 150C) compression molding

Annealing&Quenching: (Annealing) at RT under vacuum for more than 700h,(quenching) from the molten state

Shape of Test Piece: Film",,12972-6-2-2,,,,"['Glass transition temp. ca -32 [C]', 'Method: DSC', 'Condition: Heating rate;20C/min&N2 and He', 'Remarks: Taken from the Fig.']",,C8H12O4,,,,,,,,,,,,,,80,172.18,P090009,12972-4-1-1,,C8H8O,,,,,,,,,,,,,,20,120.15,P020195,12972-5-1-1,,,,,,,,,,,,,,,,,,,,,,,,,,,,,,,,,,,,,,,"Belfiore, Laurence A.; Qin, Chuan; Ueda, Eiji; Pires, Alfredo T. N. , Journal of Polymer Science, Part B: Polymer Physics , 31 , 4 , 409-418 (1993)"
,",Crystal&Amorphous",Neat resin,THF soln. blending,,,poly(p-hydroxystyrene)//poly(ethylene adipate),,Blend,,"Solvent casting&Compression: Soln.-casting followed by high-temp.(below 150C) compression molding

Annealing&Quenching: (Annealing) at RT under vacuum for more than 700h,(quenching) from the molten state

Shape of Test Piece: Film",,12972-6-3-2,,,,"['Glass transition temp. ca -22 [C]', 'Method: DSC', 'Condition: Heating rate;20C/min&N2 and He', 'Remarks: Taken from the Fig.']",,C8H12O4,,,,,,,,,,,,,,70,172.18,P090009,12972-4-1-1,,C8H8O,,,,,,,,,,,,,,30,120.15,P020195,12972-5-1-1,,,,,,,,,,,,,,,,,,,,,,,,,,,,,,,,,,,,,,,"Belfiore, Laurence A.; Qin, Chuan; Ueda, Eiji; Pires, Alfredo T. N. , Journal of Polymer Science, Part B: Polymer Physics , 31 , 4 , 409-418 (1993)"
,",Crystal&Amorphous",Neat resin,THF soln. blending,,,poly(p-hydroxystyrene)//poly(ethylene adipate),,Blend,,"Solvent casting&Compression: Soln.-casting followed by high-temp.(below 150C) compression molding

Annealing&Quenching: (Annealing) at RT under vacuum for more than 700h,(quenching) from the molten state

Shape of Test Piece: Film",,12972-6-4-2,,,,"['Glass transition temp. ca -8 [C]', 'Method: DSC', 'Condition: Heating rate;20C/min&N2 and He', 'Remarks: Taken from the Fig.']",,C8H12O4,,,,,,,,,,,,,,60,172.18,P090009,12972-4-1-1,,C8H8O,,,,,,,,,,,,,,40,120.15,P020195,12972-5-1-1,,,,,,,,,,,,,,,,,,,,,,,,,,,,,,,,,,,,,,,"Belfiore, Laurence A.; Qin, Chuan; Ueda, Eiji; Pires, Alfredo T. N. , Journal of Polymer Science, Part B: Polymer Physics , 31 , 4 , 409-418 (1993)"
,",Crystal&Amorphous",Neat resin,THF soln. blending,,,poly(p-hydroxystyrene)//poly(ethylene adipate),,Blend,,"Solvent casting&Compression: Soln.-casting followed by high-temp.(below 150C) compression molding

Annealing&Quenching: (Annealing) at RT under vacuum for more than 700h,(quenching) from the molten state

Shape of Test Piece: Film",,12972-6-5-1,,,,"['Glass transition temp. ca 2 [C]', 'Method: DSC', 'Condition: Heating rate;20C/min&N2 and He', 'Remarks: Taken from the Fig.']",,C8H12O4,,,,,,,,,,,,,,50,172.18,P090009,12972-4-1-1,,C8H8O,,,,,,,,,,,,,,50,120.15,P020195,12972-5-1-1,,,,,,,,,,,,,,,,,,,,,,,,,,,,,,,,,,,,,,,"Belfiore, Laurence A.; Qin, Chuan; Ueda, Eiji; Pires, Alfredo T. N. , Journal of Polymer Science, Part B: Polymer Physics , 31 , 4 , 409-418 (1993)"
,",Crystal&Amorphous",Neat resin,THF soln. blending,,,poly(p-hydroxystyrene)//poly(ethylene adipate),,Blend,,"Solvent casting&Compression: Soln.-casting followed by high-temp.(below 150C) compression molding

Annealing&Quenching: (Annealing) at RT under vacuum for more than 700h,(quenching) from the molten state

Shape of Test Piece: Film",,12972-6-6-1,,,,"['Glass transition temp. ca 20 [C]', 'Method: DSC', 'Condition: Heating rate;20C/min&N2 and He', 'Remarks: Taken from the Fig.']",,C8H12O4,,,,,,,,,,,,,,40,172.18,P090009,12972-4-1-1,,C8H8O,,,,,,,,,,,,,,60,120.15,P020195,12972-5-1-1,,,,,,,,,,,,,,,,,,,,,,,,,,,,,,,,,,,,,,,"Belfiore, Laurence A.; Qin, Chuan; Ueda, Eiji; Pires, Alfredo T. N. , Journal of Polymer Science, Part B: Polymer Physics , 31 , 4 , 409-418 (1993)"
,",Crystal&Amorphous",Neat resin,THF soln. blending,,,poly(p-hydroxystyrene)//poly(ethylene adipate),,Blend,,"Solvent casting&Compression: Soln.-casting followed by high-temp.(below 150C) compression molding

Annealing&Quenching: (Annealing) at RT under vacuum for more than 700h,(quenching) from the molten state

Shape of Test Piece: Film",,12972-6-7-1,,,,"['Glass transition temp. ca 43 [C]', 'Method: DSC', 'Condition: Heating rate;20C/min&N2 and He', 'Remarks: Taken from the Fig.']",,C8H12O4,,,,,,,,,,,,,,30,172.18,P090009,12972-4-1-1,,C8H8O,,,,,,,,,,,,,,70,120.15,P020195,12972-5-1-1,,,,,,,,,,,,,,,,,,,,,,,,,,,,,,,,,,,,,,,"Belfiore, Laurence A.; Qin, Chuan; Ueda, Eiji; Pires, Alfredo T. N. , Journal of Polymer Science, Part B: Polymer Physics , 31 , 4 , 409-418 (1993)"
,",Crystal&Amorphous",Neat resin,THF soln. blending,,,poly(p-hydroxystyrene)//poly(ethylene adipate),,Blend,,"Solvent casting&Compression: Soln.-casting followed by high-temp.(below 150C) compression molding

Annealing&Quenching: (Annealing) at RT under vacuum for more than 700h,(quenching) from the molten state

Shape of Test Piece: Film",,12972-6-8-1,,,,"['Glass transition temp. ca 80 [C]', 'Method: DSC', 'Condition: Heating rate;20C/min&N2 and He', 'Remarks: Taken from the Fig.']",,C8H12O4,,,,,,,,,,,,,,20,172.18,P090009,12972-4-1-1,,C8H8O,,,,,,,,,,,,,,80,120.15,P020195,12972-5-1-1,,,,,,,,,,,,,,,,,,,,,,,,,,,,,,,,,,,,,,,"Belfiore, Laurence A.; Qin, Chuan; Ueda, Eiji; Pires, Alfredo T. N. , Journal of Polymer Science, Part B: Polymer Physics , 31 , 4 , 409-418 (1993)"
,",Crystal&Amorphous",Neat resin,THF soln. blending,,,poly(p-hydroxystyrene)//poly(ethylene adipate),,Blend,,"Solvent casting&Compression: Soln.-casting followed by high-temp.(below 150C) compression molding

Annealing&Quenching: (Annealing) at RT under vacuum for more than 700h,(quenching) from the molten state

Shape of Test Piece: Film",,12972-6-9-1,,,,"['Glass transition temp. ca 102 [C]', 'Method: DSC', 'Condition: Heating rate;20C/min&N2 and He', 'Remarks: Taken from the Fig.']",,C8H12O4,,,,,,,,,,,,,,10,172.18,P090009,12972-4-1-1,,C8H8O,,,,,,,,,,,,,,90,120.15,P020195,12972-5-1-1,,,,,,,,,,,,,,,,,,,,,,,,,,,,,,,,,,,,,,,"Belfiore, Laurence A.; Qin, Chuan; Ueda, Eiji; Pires, Alfredo T. N. , Journal of Polymer Science, Part B: Polymer Physics , 31 , 4 , 409-418 (1993)"
,",Crystal&Amorphous",Neat resin,THF soln. blending,,,"poly(p-hydroxystyrene)//poly[(butane-1,4-diol)-alt-(adipic acid)]",,Blend,,"Solvent casting&Compression: Soln.-casting followed by high-temp.(below 150C) compression molding

Annealing&Quenching: (Annealing) at RT under vacuum for more than 700h,(quenching) from the molten state

Shape of Test Piece: Film",,12972-9-1-2,,,,"['Glass transition temp. ca -24 [C]', 'Method: DSC', 'Condition: Heating rate;20C/min&N2 and He', 'Remarks: Taken from the Fig.']",,C10H16O4,,,,,,,,,,,,,,90,200.23,P090051,12972-7-1-1,,C8H8O,,,,,,,,,,,,,,10,120.15,P020195,12972-8-1-1,,,,,,,,,,,,,,,,,,,,,,,,,,,,,,,,,,,,,,,"Belfiore, Laurence A.; Qin, Chuan; Ueda, Eiji; Pires, Alfredo T. N. , Journal of Polymer Science, Part B: Polymer Physics , 31 , 4 , 409-418 (1993)"
,",Crystal&Amorphous",Neat resin,THF soln. blending,,,"poly(p-hydroxystyrene)//poly[(butane-1,4-diol)-alt-(adipic acid)]",,Blend,,"Solvent casting&Compression: Soln.-casting followed by high-temp.(below 150C) compression molding

Annealing&Quenching: (Annealing) at RT under vacuum for more than 700h,(quenching) from the molten state

Shape of Test Piece: Film",,12972-9-2-2,,,,"['Glass transition temp. ca -17 [C]', 'Method: DSC', 'Condition: Heating rate;20C/min&N2 and He', 'Remarks: Taken from the Fig.']",,C10H16O4,,,,,,,,,,,,,,80,200.23,P090051,12972-7-1-1,,C8H8O,,,,,,,,,,,,,,20,120.15,P020195,12972-8-1-1,,,,,,,,,,,,,,,,,,,,,,,,,,,,,,,,,,,,,,,"Belfiore, Laurence A.; Qin, Chuan; Ueda, Eiji; Pires, Alfredo T. N. , Journal of Polymer Science, Part B: Polymer Physics , 31 , 4 , 409-418 (1993)"
,",Crystal&Amorphous",Neat resin,THF soln. blending,,,"poly(p-hydroxystyrene)//poly[(butane-1,4-diol)-alt-(adipic acid)]",,Blend,,"Solvent casting&Compression: Soln.-casting followed by high-temp.(below 150C) compression molding

Annealing&Quenching: (Annealing) at RT under vacuum for more than 700h,(quenching) from the molten state

Shape of Test Piece: Film",,12972-9-3-2,,,,"['Glass transition temp. ca -35 [C]', 'Method: DSC', 'Condition: Heating rate;20C/min&N2 and He', 'Remarks: Taken from the Fig.']",,C10H16O4,,,,,,,,,,,,,,70,200.23,P090051,12972-7-1-1,,C8H8O,,,,,,,,,,,,,,30,120.15,P020195,12972-8-1-1,,,,,,,,,,,,,,,,,,,,,,,,,,,,,,,,,,,,,,,"Belfiore, Laurence A.; Qin, Chuan; Ueda, Eiji; Pires, Alfredo T. N. , Journal of Polymer Science, Part B: Polymer Physics , 31 , 4 , 409-418 (1993)"
,",Crystal&Amorphous",Neat resin,THF soln. blending,,,"poly(p-hydroxystyrene)//poly[(butane-1,4-diol)-alt-(adipic acid)]",,Blend,,"Solvent casting&Compression: Soln.-casting followed by high-temp.(below 150C) compression molding

Annealing&Quenching: (Annealing) at RT under vacuum for more than 700h,(quenching) from the molten state

Shape of Test Piece: Film",,12972-9-4-1,,,,"['Glass transition temp. ca -10 [C]', 'Method: DSC', 'Condition: Heating rate;20C/min&N2 and He', 'Remarks: Taken from the Fig.']",,C10H16O4,,,,,,,,,,,,,,60,200.23,P090051,12972-7-1-1,,C8H8O,,,,,,,,,,,,,,40,120.15,P020195,12972-8-1-1,,,,,,,,,,,,,,,,,,,,,,,,,,,,,,,,,,,,,,,"Belfiore, Laurence A.; Qin, Chuan; Ueda, Eiji; Pires, Alfredo T. N. , Journal of Polymer Science, Part B: Polymer Physics , 31 , 4 , 409-418 (1993)"
,",Crystal&Amorphous",Neat resin,THF soln. blending,,,"poly(p-hydroxystyrene)//poly[(butane-1,4-diol)-alt-(adipic acid)]",,Blend,,"Solvent casting&Compression: Soln.-casting followed by high-temp.(below 150C) compression molding

Annealing&Quenching: (Annealing) at RT under vacuum for more than 700h,(quenching) from the molten state

Shape of Test Piece: Film",,12972-9-5-1,,,,"['Glass transition temp. ca 17 [C]', 'Method: DSC', 'Condition: Heating rate;20C/min&N2 and He', 'Remarks: Taken from the Fig.']",,C10H16O4,,,,,,,,,,,,,,50,200.23,P090051,12972-7-1-1,,C8H8O,,,,,,,,,,,,,,50,120.15,P020195,12972-8-1-1,,,,,,,,,,,,,,,,,,,,,,,,,,,,,,,,,,,,,,,"Belfiore, Laurence A.; Qin, Chuan; Ueda, Eiji; Pires, Alfredo T. N. , Journal of Polymer Science, Part B: Polymer Physics , 31 , 4 , 409-418 (1993)"
,",Crystal&Amorphous",Neat resin,THF soln. blending,,,"poly(p-hydroxystyrene)//poly[(butane-1,4-diol)-alt-(adipic acid)]",,Blend,,"Solvent casting&Compression: Soln.-casting followed by high-temp.(below 150C) compression molding

Annealing&Quenching: (Annealing) at RT under vacuum for more than 700h,(quenching) from the molten state

Shape of Test Piece: Film",,12972-9-6-1,,,,"['Glass transition temp. ca 19 [C]', 'Method: DSC', 'Condition: Heating rate;20C/min&N2 and He', 'Remarks: Taken from the Fig.']",,C10H16O4,,,,,,,,,,,,,,40,200.23,P090051,12972-7-1-1,,C8H8O,,,,,,,,,,,,,,60,120.15,P020195,12972-8-1-1,,,,,,,,,,,,,,,,,,,,,,,,,,,,,,,,,,,,,,,"Belfiore, Laurence A.; Qin, Chuan; Ueda, Eiji; Pires, Alfredo T. N. , Journal of Polymer Science, Part B: Polymer Physics , 31 , 4 , 409-418 (1993)"
,",Crystal&Amorphous",Neat resin,THF soln. blending,,,"poly(p-hydroxystyrene)//poly[(butane-1,4-diol)-alt-(adipic acid)]",,Blend,,"Solvent casting&Compression: Soln.-casting followed by high-temp.(below 150C) compression molding

Annealing&Quenching: (Annealing) at RT under vacuum for more than 700h,(quenching) from the molten state

Shape of Test Piece: Film",,12972-9-7-1,,,,"['Glass transition temp. ca 41 [C]', 'Method: DSC', 'Condition: Heating rate;20C/min&N2 and He', 'Remarks: Taken from the Fig.']",,C10H16O4,,,,,,,,,,,,,,30,200.23,P090051,12972-7-1-1,,C8H8O,,,,,,,,,,,,,,70,120.15,P020195,12972-8-1-1,,,,,,,,,,,,,,,,,,,,,,,,,,,,,,,,,,,,,,,"Belfiore, Laurence A.; Qin, Chuan; Ueda, Eiji; Pires, Alfredo T. N. , Journal of Polymer Science, Part B: Polymer Physics , 31 , 4 , 409-418 (1993)"
,",Crystal&Amorphous",Neat resin,THF soln. blending,,,"poly(p-hydroxystyrene)//poly[(butane-1,4-diol)-alt-(adipic acid)]",,Blend,,"Solvent casting&Compression: Soln.-casting followed by high-temp.(below 150C) compression molding

Annealing&Quenching: (Annealing) at RT under vacuum for more than 700h,(quenching) from the molten state

Shape of Test Piece: Film",,12972-9-8-1,,,,"['Glass transition temp. ca 80 [C]', 'Method: DSC', 'Condition: Heating rate;20C/min&N2 and He', 'Remarks: Taken from the Fig.']",,C10H16O4,,,,,,,,,,,,,,20,200.23,P090051,12972-7-1-1,,C8H8O,,,,,,,,,,,,,,80,120.15,P020195,12972-8-1-1,,,,,,,,,,,,,,,,,,,,,,,,,,,,,,,,,,,,,,,"Belfiore, Laurence A.; Qin, Chuan; Ueda, Eiji; Pires, Alfredo T. N. , Journal of Polymer Science, Part B: Polymer Physics , 31 , 4 , 409-418 (1993)"
,",Crystal&Amorphous",Neat resin,THF soln. blending,,,"poly(p-hydroxystyrene)//poly[(butane-1,4-diol)-alt-(adipic acid)]",,Blend,,"Solvent casting&Compression: Soln.-casting followed by high-temp.(below 150C) compression molding

Annealing&Quenching: (Annealing) at RT under vacuum for more than 700h,(quenching) from the molten state

Shape of Test Piece: Film",,12972-9-9-1,,,,"['Glass transition temp. ca 100 [C]', 'Method: DSC', 'Condition: Heating rate;20C/min&N2 and He', 'Remarks: Taken from the Fig.']",,C10H16O4,,,,,,,,,,,,,,10,200.23,P090051,12972-7-1-1,,C8H8O,,,,,,,,,,,,,,90,120.15,P020195,12972-8-1-1,,,,,,,,,,,,,,,,,,,,,,,,,,,,,,,,,,,,,,,"Belfiore, Laurence A.; Qin, Chuan; Ueda, Eiji; Pires, Alfredo T. N. , Journal of Polymer Science, Part B: Polymer Physics , 31 , 4 , 409-418 (1993)"
,"linear,Thermoplastic,Amorphous",Neat resin,,,,poly(vinyl acetate)//poly(vinyl nitrate),,Blend,,"Solvent casting: acetone soln. mixed with 0.5wt% NaCl (particle size ca. 300mesh), between glass plates

Shape of Test Piece: Film

Remarks: t = 0.1-0.2mm",,10355-4-1-2,,,,"['Glass transition temp. 36 [C]', 'Method: Thermophotometry', 'Condition: Heating rate;0.33C/min']",,C4H6O2,,,,,,,,,,,,,,50,86.09,P030024,10355-1-1-1,,C2H3NO3,,,,,,,,,,,,,,50,89.05,P030035,10355-2-1-1,,,,,,,,,,,,,,,,,,,,,,,,,,,,,,,,,,,,,,,"Akiyama, Saburo; Kaneko, Rokuro , Kobunshi Ronbunshu , 31 , 1 , 12-18 (1974)"
,"linear,Thermoplastic,Amorphous",Neat resin,,,,poly(vinyl nitrate)//poly[ethene-co-(vinyl acetate)],,Blend,,"Solvent casting: acetone soln. mixed with 0.5wt% NaCl (particle size ca. 300mesh), between glass plates

Shape of Test Piece: Film

Remarks: t = 0.1-0.2mm",,10355-5-1-2,,,,"['Glass transition temp. 24 [C]', 'Method: Thermophotometry', 'Condition: Heating rate;0.33C/min']",,C2H4 / C4H6O2,,,,,,,,,,,,,7,,28.05 / 86.09,P900016,10355-1-1-1,,C2H3NO3,,,,,,,,,,,,,3,,89.05,P030035,10355-3-1-1,,,,,,,,,,,,,,,,,,,,,,,,,,,,,,,,,,,,,,,"Akiyama, Saburo; Kaneko, Rokuro , Kobunshi Ronbunshu , 31 , 1 , 12-18 (1974)"
,"linear,Thermoplastic,Amorphous",Neat resin,,,,poly(vinyl nitrate)//poly[ethene-co-(vinyl acetate)],,Blend,,"Solvent casting: acetone soln. mixed with 0.5wt% NaCl (particle size ca. 300mesh), between glass plates

Shape of Test Piece: Film

Remarks: t = 0.1-0.2mm",,10355-5-2-2,,,,"['Glass transition temp. 20 [C]', 'Method: Thermophotometry', 'Condition: Heating rate;0.33C/min']",,C2H4 / C4H6O2,,,,,,,,,,,,,5,,28.05 / 86.09,P900016,10355-1-1-1,,C2H3NO3,,,,,,,,,,,,,5,,89.05,P030035,10355-3-1-1,,,,,,,,,,,,,,,,,,,,,,,,,,,,,,,,,,,,,,,"Akiyama, Saburo; Kaneko, Rokuro , Kobunshi Ronbunshu , 31 , 1 , 12-18 (1974)"
,"linear,Thermoplastic,Amorphous",Neat resin,,,,poly(vinyl nitrate)//poly[ethene-co-(vinyl acetate)],,Blend,,"Solvent casting: acetone soln. mixed with 0.5wt% NaCl (particle size ca. 300mesh), between glass plates

Shape of Test Piece: Film

Remarks: t = 0.1-0.2mm",,10355-5-3-2,,,,"['Glass transition temp. 10.5 [C]', 'Method: Thermophotometry', 'Condition: Heating rate;0.33C/min']",,C2H4 / C4H6O2,,,,,,,,,,,,,3,,28.05 / 86.09,P900016,10355-1-1-1,,C2H3NO3,,,,,,,,,,,,,7,,89.05,P030035,10355-3-1-1,,,,,,,,,,,,,,,,,,,,,,,,,,,,,,,,,,,,,,,"Akiyama, Saburo; Kaneko, Rokuro , Kobunshi Ronbunshu , 31 , 1 , 12-18 (1974)"
,"linear,Thermoplastic,Amorphous",Neat resin,,,,poly(vinyl acetate)//poly(vinyl nitrate),,Blend,,"Solvent casting: acetone soln., between glass plates

Shape of Test Piece: Film

Remarks: t = 0.1-0.2mm",,10355-4-1-1,,,,"['Glass transition temp. 35.2 [C]', 'Method: Refractometry', 'Condition: Heating rate;0.33C/min', 'Remarks: Abbe type']",,C4H6O2,,,,,,,,,,,,,,50,86.09,P030024,10355-1-1-1,,C2H3NO3,,,,,,,,,,,,,,50,89.05,P030035,10355-2-1-1,,,,,,,,,,,,,,,,,,,,,,,,,,,,,,,,,,,,,,,"Akiyama, Saburo; Kaneko, Rokuro , Kobunshi Ronbunshu , 31 , 1 , 12-18 (1974)"
,"linear,Thermoplastic,Amorphous",Neat resin,,,,poly(vinyl nitrate)//poly[ethene-co-(vinyl acetate)],,Blend,,"Solvent casting: acetone soln., between glass plates

Shape of Test Piece: Film

Remarks: t = 0.1-0.2mm",,10355-5-1-1,,,,"['Glass transition temp. 23.4 [C]', 'Method: Refractometry', 'Condition: Heating rate;0.33C/min', 'Remarks: Abbe type']",,C2H4 / C4H6O2,,,,,,,,,,,,,7,,28.05 / 86.09,P900016,10355-1-1-1,,C2H3NO3,,,,,,,,,,,,,3,,89.05,P030035,10355-3-1-1,,,,,,,,,,,,,,,,,,,,,,,,,,,,,,,,,,,,,,,"Akiyama, Saburo; Kaneko, Rokuro , Kobunshi Ronbunshu , 31 , 1 , 12-18 (1974)"
,"linear,Thermoplastic,Amorphous",Neat resin,,,,poly(vinyl nitrate)//poly[ethene-co-(vinyl acetate)],,Blend,,"Solvent casting: acetone soln., between glass plates

Shape of Test Piece: Film

Remarks: t = 0.1-0.2mm",,10355-5-2-1,,,,"['Glass transition temp. 19.0 [C]', 'Method: Refractometry', 'Condition: Heating rate;0.33C/min', 'Remarks: Abbe type']",,C2H4 / C4H6O2,,,,,,,,,,,,,5,,28.05 / 86.09,P900016,10355-1-1-1,,C2H3NO3,,,,,,,,,,,,,5,,89.05,P030035,10355-3-1-1,,,,,,,,,,,,,,,,,,,,,,,,,,,,,,,,,,,,,,,"Akiyama, Saburo; Kaneko, Rokuro , Kobunshi Ronbunshu , 31 , 1 , 12-18 (1974)"
,"linear,Thermoplastic,Amorphous",Neat resin,,,,poly(vinyl nitrate)//poly[ethene-co-(vinyl acetate)],,Blend,,"Solvent casting: acetone soln., between glass plates

Shape of Test Piece: Film

Remarks: t = 0.1-0.2mm",,10355-5-3-1,,,,"['Glass transition temp. 9.0 [C]', 'Method: Refractometry', 'Condition: Heating rate;0.33C/min', 'Remarks: Abbe type']",,C2H4 / C4H6O2,,,,,,,,,,,,,3,,28.05 / 86.09,P900016,10355-1-1-1,,C2H3NO3,,,,,,,,,,,,,7,,89.05,P030035,10355-3-1-1,,,,,,,,,,,,,,,,,,,,,,,,,,,,,,,,,,,,,,,"Akiyama, Saburo; Kaneko, Rokuro , Kobunshi Ronbunshu , 31 , 1 , 12-18 (1974)"
,,Neat resin,"Solution blending, continuous stirring, RT, 12h",,,poly(vinyl alcohol)//poly[(propanoylimino)ethylene],,Blend,,"Solvent casting: Aqueous soln.

Shape of Test Piece: Film",,21639-11-1-1,,,,"['Glass transition temp. 43 [C]', 'Method: DSC', 'Condition: Heating rate; 5C/min']",,C5H9NO,,,,,,,,,,,,,50,,99.13,P160003,21639-9-1-1,,C2H4O,,,,,,,,,,,,,50,,44.05,P030001,21639-10-1-1,,,,,,,,,,,,,,,,,,,,,,,,,,,,,,,,,,,,,,,"Aoi, Keigo; Takasu, Akinori; Tsuchiya, Maki; Okada, Masahiko , Macromolecular Chemistry and Physics , 199 , 12 , 2805-2811 (1998)"
,,Neat resin,"Solution blending, continuous stirring, RT, 12h",,,poly(vinyl alcohol)//chitin-graft-poly(2-ethyl-2-oxazoline),,Blend,,"Solvent casting: Aqueous soln.

Shape of Test Piece: Film",,21639-3-1-1,,,,"['Glass transition temp. 38 [C]', 'Method: DSC', 'Condition: Heating rate; 5C/min', 'Remarks: Taken from the Fig.']",,C8H13NO5 / C5H9NO,,,,,,,,,,,,,50,,203.19 / 99.13,P903212,21639-1-1-1,,C2H4O,,,,,,,,,,,,,50,,44.05,P030001,21639-2-1-1,,,,,,,,,,,,,,,,,,,,,,,,,,,,,,,,,,,,,,,"Aoi, Keigo; Takasu, Akinori; Tsuchiya, Maki; Okada, Masahiko , Macromolecular Chemistry and Physics , 199 , 12 , 2805-2811 (1998)"
,,Neat resin,"Solution blending, continuous stirring, RT, 12h",,,poly(vinyl alcohol)//chitin-graft-poly(2-ethyl-2-oxazoline),,Blend,,"Solvent casting: Aqueous soln.

Shape of Test Piece: Film",,21639-6-1-1,,,,"['Glass transition temp. 58 [C]', 'Method: DSC', 'Condition: Heating rate; 5C/min', 'Remarks: Taken from the Fig.']",,C8H13NO5 / C5H9NO,,,,,,,,,,,,,50,,203.19 / 99.13,P903212,21639-4-1-1,,C2H4O,,,,,,,,,,,,,50,,44.05,P030001,21639-5-1-1,,,,,,,,,,,,,,,,,,,,,,,,,,,,,,,,,,,,,,,"Aoi, Keigo; Takasu, Akinori; Tsuchiya, Maki; Okada, Masahiko , Macromolecular Chemistry and Physics , 199 , 12 , 2805-2811 (1998)"
,,Neat resin,"MC and P4VPy soln. mixed, blend film cast from the blend soln.",,,poly(4-vinylpyridine)//6-(hydroxymethyl)cellulose,,Blend,,"Solvent casting: As blend and cast

Shape of Test Piece: Film",,12650-3-1-1,,,,"['Glass transition temp. 196 [C]', 'Method: DMA', 'Remarks: Tg obtained from tan delta peak, experimental conditions described in J-F. Masson, R. St. J. Manley, Macromolecules, in press']",,C7H7N,,,,,,,,,,,,,20,,105.14,P020190,12650-1-1-1,,C7H12O6,,,,,,,,,,,,,80,,192.17,P372553,12650-2-1-1,,,,,,,,,,,,,,,,,,,,,,,,,,,,,,,,,,,,,,,"Masson, Jean-Francois; Manley, R. St. John , Macromolecules , 24 , 22 , 5914-5921 (1991)"
,,Neat resin,"MC and P4VPy soln. mixed, blend film cast from the blend soln.",,,poly(4-vinylpyridine)//6-(hydroxymethyl)cellulose,,Blend,,"Solvent casting: As blend and cast

Shape of Test Piece: Film",,12650-3-2-1,,,,"['Glass transition temp. 173 [C]', 'Method: DMA', 'Remarks: Tg obtained from tan delta peak, experimental conditions described in J-F. Masson, R. St. J. Manley, Macromolecules, in press']",,C7H7N,,,,,,,,,,,,,50,,105.14,P020190,12650-1-1-1,,C7H12O6,,,,,,,,,,,,,50,,192.17,P372553,12650-2-1-1,,,,,,,,,,,,,,,,,,,,,,,,,,,,,,,,,,,,,,,"Masson, Jean-Francois; Manley, R. St. John , Macromolecules , 24 , 22 , 5914-5921 (1991)"
,,Neat resin,"MC and P4VPy soln. mixed, blend film cast from the blend soln.",,,poly(4-vinylpyridine)//6-(hydroxymethyl)cellulose,,Blend,,"Solvent casting: As blend and cast

Shape of Test Piece: Film",,12650-3-3-1,,,,"['Glass transition temp. 148 [C]', 'Method: DMA', 'Remarks: Tg obtained from loss modulus peak, experimental conditions described in J-F. Masson, R. St. J. Manley, Macromolecules, in press']",,C7H7N,,,,,,,,,,,,,80,,105.14,P020190,12650-1-1-1,,C7H12O6,,,,,,,,,,,,,20,,192.17,P372553,12650-2-1-1,,,,,,,,,,,,,,,,,,,,,,,,,,,,,,,,,,,,,,,"Masson, Jean-Francois; Manley, R. St. John , Macromolecules , 24 , 22 , 5914-5921 (1991)"
,,Neat resin,"MC and P4VPy soln. mixed, blend film cast from the blend soln., then steeped in N-ammonium hydroxide soln., washed in water",,,poly(4-vinylpyridine)//cellulose,,Blend,,"Solvent casting: As cast, steeped and washed

Shape of Test Piece: Film",,12650-6-1-1,,,,"['Glass transition temp. 240 [C]', 'Method: DMA', 'Remarks: Tg obtained from tan delta peak, experimental conditions described in J-F. Masson, R. St. J. Manley, Macromolecules, in press']",,C7H7N,,,,,,,,,,,,,20,,105.14,P020190,12650-4-1-1,,C6H10O5,,,,,,,,,,,,,80,,162.14,P370120,12650-5-1-1,,,,,,,,,,,,,,,,,,,,,,,,,,,,,,,,,,,,,,,"Masson, Jean-Francois; Manley, R. St. John , Macromolecules , 24 , 22 , 5914-5921 (1991)"
,,Neat resin,"MC and P4VPy soln. mixed, blend film cast from the blend soln., then steeped in N-ammonium hydroxide soln., washed in water",,,poly(4-vinylpyridine)//cellulose,,Blend,,"Solvent casting: As cast, steeped and washed

Shape of Test Piece: Film",,12650-6-2-1,,,,"['Glass transition temp. 224 [C]', 'Method: DMA', 'Remarks: Tg obtained from tan delta peak, experimental conditions described in J-F. Masson, R. St. J. Manley, Macromolecules, in press']",,C7H7N,,,,,,,,,,,,,50,,105.14,P020190,12650-4-1-1,,C6H10O5,,,,,,,,,,,,,50,,162.14,P370120,12650-5-1-1,,,,,,,,,,,,,,,,,,,,,,,,,,,,,,,,,,,,,,,"Masson, Jean-Francois; Manley, R. St. John , Macromolecules , 24 , 22 , 5914-5921 (1991)"
,,Neat resin,"MC and P4VPy soln. mixed, blend film cast from the blend soln., then steeped in N-ammonium hydroxide soln., washed in water",,,poly(4-vinylpyridine)//cellulose,,Blend,,"Solvent casting: As cast, steeped and washed

Shape of Test Piece: Film",,12650-6-3-1,,,,"['Glass transition temp. [Not Detected]', 'Method: DMA', 'Remarks: Tg obtained from tan delta peak, experimental conditions described in J-F. Masson, R. St. J. Manley, Macromolecules, in press']",,C7H7N,,,,,,,,,,,,,80,,105.14,P020190,12650-4-1-1,,C6H10O5,,,,,,,,,,,,,20,,162.14,P370120,12650-5-1-1,,,,,,,,,,,,,,,,,,,,,,,,,,,,,,,,,,,,,,,"Masson, Jean-Francois; Manley, R. St. John , Macromolecules , 24 , 22 , 5914-5921 (1991)"
,"linear,Thermoplastic,Amorphous",Neat resin,"Soln. blended in 1,2-dichloroethane",,"Miscible;DSC (single Tg), Optical transparency and FTIR (no sp. interaction in blends)","poly(alpha-methylstyrene)//poly(2,6-dimethylphenol)",,Blend,,"Solvent casting: Cast from 1,2-dichloroethane soln. onto cover glass, solvent evapd. at RT, dried at 80C under vacuum for several days

Annealing: 250C, 2min

Shape of Test Piece: Film",,01388-6-1-1,,"['1,2-dichloroethane']",,"['Glass transition temp. ca 212 [C]', 'Method: DSC', 'Condition: Heating rate;20K/min', 'Remarks: Point of inflection in DSC traces, Taken from the Fig.']",,C8H8O,,,,,,,,,,,,,,80,120.15,P070076,01388-4-1-1,,C9H10,,,,,,,,,,,,,,20,118.18,P020151,01388-5-1-1,,,,,,,,,,,,,,,,,,,,,,,,,,,,,,,,,,,,,,,"Kressler, J.; Kammer, H. W.; Herzog, K.; Heyde, H. , Acta Polymerica , 41 , 1 , 1-5 (1990)"
,"linear,Thermoplastic,Amorphous",Neat resin,"Soln. blended in 1,2-dichloroethane",,"Miscible;DSC (single Tg), Optical transparency and FTIR (no sp. interaction in blends)","poly(alpha-methylstyrene)//poly(2,6-dimethylphenol)",,Blend,,"Solvent casting: Cast from 1,2-dichloroethane soln. onto cover glass, solvent evapd. at RT, dried at 80C under vacuum for several days

Annealing: 250C, 2min

Shape of Test Piece: Film",,01388-6-2-1,,"['1,2-dichloroethane']",,"['Glass transition temp. ca 192 [C]', 'Method: DSC', 'Condition: Heating rate;20K/min', 'Remarks: Point of inflection in DSC traces, Taken from the Fig.']",,C8H8O,,,,,,,,,,,,,,60,120.15,P070076,01388-4-1-1,,C9H10,,,,,,,,,,,,,,40,118.18,P020151,01388-5-1-1,,,,,,,,,,,,,,,,,,,,,,,,,,,,,,,,,,,,,,,"Kressler, J.; Kammer, H. W.; Herzog, K.; Heyde, H. , Acta Polymerica , 41 , 1 , 1-5 (1990)"
,"linear,Thermoplastic,Amorphous",Neat resin,"Soln. blended in 1,2-dichloroethane",,"Miscible;DSC (single Tg), Optical transparency and FTIR (no sp. interaction in blends)","poly(alpha-methylstyrene)//poly(2,6-dimethylphenol)",,Blend,,"Solvent casting: Cast from 1,2-dichloroethane soln. onto cover glass, solvent evapd. at RT, dried at 80C under vacuum for several days

Annealing: 250C, 2min

Shape of Test Piece: Film",,01388-6-3-1,,"['1,2-dichloroethane']",,"['Glass transition temp. ca 184 [C]', 'Method: DSC', 'Condition: Heating rate;20K/min', 'Remarks: Point of inflection in DSC traces, Taken from the Fig.']",,C8H8O,,,,,,,,,,,,,,50,120.15,P070076,01388-4-1-1,,C9H10,,,,,,,,,,,,,,50,118.18,P020151,01388-5-1-1,,,,,,,,,,,,,,,,,,,,,,,,,,,,,,,,,,,,,,,"Kressler, J.; Kammer, H. W.; Herzog, K.; Heyde, H. , Acta Polymerica , 41 , 1 , 1-5 (1990)"
,"linear,Thermoplastic,Amorphous",Neat resin,"Soln. blended in 1,2-dichloroethane",,"Miscible;DSC (single Tg), Optical transparency and FTIR (no sp. interaction in blends)","poly(alpha-methylstyrene)//poly(2,6-dimethylphenol)",,Blend,,"Solvent casting: Cast from 1,2-dichloroethane soln. onto cover glass, solvent evapd. at RT, dried at 80C under vacuum for several days

Annealing: 250C, 2min

Shape of Test Piece: Film",,01388-6-4-1,,"['1,2-dichloroethane']",,"['Glass transition temp. ca 182 [C]', 'Method: DSC', 'Condition: Heating rate;20K/min', 'Remarks: Point of inflection in DSC traces, Taken from the Fig.']",,C8H8O,,,,,,,,,,,,,,40,120.15,P070076,01388-4-1-1,,C9H10,,,,,,,,,,,,,,60,118.18,P020151,01388-5-1-1,,,,,,,,,,,,,,,,,,,,,,,,,,,,,,,,,,,,,,,"Kressler, J.; Kammer, H. W.; Herzog, K.; Heyde, H. , Acta Polymerica , 41 , 1 , 1-5 (1990)"
,"linear,Thermoplastic,Amorphous",Neat resin,"Soln. blended in 1,2-dichloroethane",,"Miscible;DSC (single Tg), Optical transparency and FTIR (no sp. interaction in blends)","poly(alpha-methylstyrene)//poly(2,6-dimethylphenol)",,Blend,,"Solvent casting: Cast from 1,2-dichloroethane soln. onto cover glass, solvent evapd. at RT, dried at 80C under vacuum for several days

Annealing: 250C, 2min

Shape of Test Piece: Film",,01388-6-5-1,,"['1,2-dichloroethane']",,"['Glass transition temp. ca 175 [C]', 'Method: DSC', 'Condition: Heating rate;20K/min', 'Remarks: Point of inflection in DSC traces, Taken from the Fig.']",,C8H8O,,,,,,,,,,,,,,20,120.15,P070076,01388-4-1-1,,C9H10,,,,,,,,,,,,,,80,118.18,P020151,01388-5-1-1,,,,,,,,,,,,,,,,,,,,,,,,,,,,,,,,,,,,,,,"Kressler, J.; Kammer, H. W.; Herzog, K.; Heyde, H. , Acta Polymerica , 41 , 1 , 1-5 (1990)"
,"linear,Electroconductive",Neat resin,acetone soln. blending,,"Miscible blend;sigle Tg,lateral force microscopy",poly(vinyl acetate)//poly(methyl acrylate),,Blend,,"Solvent casting: Cast from acetone soln. onto glass

Shape of Test Piece: Film",,21510-6-1-1,,['acetone'],,"['Glass transition temp. ca 293.8 [K]', 'Method: DSC', 'Condition: Heating rate;10K/min&2nd heating', 'Remarks: Tg of bulk,taken from the Fig.']",,C4H6O2,,,,,,,,,,,,,,75,86.09,P040002,21510-4-1-1,,C4H6O2,,,,,,,,,,,,,,25,86.09,P030024,21510-5-1-1,,,,,,,,,,,,,,,,,,,,,,,,,,,,,,,,,,,,,,,"Lee, Won-Ki , Polymer , 40 , 20 , 5631-5636 (1999)"
,"linear,Electroconductive",Neat resin,acetone soln. blending,,"Miscible blend;sigle Tg,lateral force microscopy",poly(vinyl acetate)//poly(methyl acrylate),,Blend,,"Solvent casting: Cast from acetone soln. onto glass

Shape of Test Piece: Film",,21510-6-2-1,,['acetone'],,"['Glass transition temp. ca 297.5 [K]', 'Method: DSC', 'Condition: Heating rate;10K/min&2nd heating', 'Remarks: Tg of bulk,taken from the Fig.']",,C4H6O2,,,,,,,,,,,,,,50,86.09,P040002,21510-4-1-1,,C4H6O2,,,,,,,,,,,,,,50,86.09,P030024,21510-5-1-1,,,,,,,,,,,,,,,,,,,,,,,,,,,,,,,,,,,,,,,"Lee, Won-Ki , Polymer , 40 , 20 , 5631-5636 (1999)"
,"linear,Electroconductive",Neat resin,acetone soln. blending,,"Miscible blend;sigle Tg,lateral force microscopy",poly(vinyl acetate)//poly(methyl acrylate),,Blend,,"Solvent casting: Cast from acetone soln. onto glass

Shape of Test Piece: Film",,21510-6-3-1,,['acetone'],,"['Glass transition temp. ca 299.5 [K]', 'Method: DSC', 'Condition: Heating rate;10K/min&2nd heating', 'Remarks: Tg of bulk,taken from the Fig.']",,C4H6O2,,,,,,,,,,,,,,25,86.09,P040002,21510-4-1-1,,C4H6O2,,,,,,,,,,,,,,75,86.09,P030024,21510-5-1-1,,,,,,,,,,,,,,,,,,,,,,,,,,,,,,,,,,,,,,,"Lee, Won-Ki , Polymer , 40 , 20 , 5631-5636 (1999)"
