Repository: williamschertzer/webScraper

File: glass_transition_temp.csv (part 30 of 62)
,,Neat resin,6.25wt% aq. soln. of PVA and PVP were mixed in desired proportion and then stirred overnight at RT,,miscible,poly(vinyl alcohol)//poly(N-vinylpyrrolidone),,Blend,,"Solvent casting: Cast from aq. soln. on Teflon sheet,solvent evapd. at 45C

Drying: 50C,8h

Shape of Test Piece: Film",,12319-3-1-1,,['H2O'],,"['Glass transition temp. ca 85 [C]', 'Method: DSC', 'Condition: Heating rate;20C/min&second heating', 'Remarks: Taken from the Fig.']",,C2H4O,,,,,,,,,,,,,,90,44.05,P030001,12319-1-1-1,,C6H9NO,,,,,,,,,,,,,,10,111.14,P039005,12319-2-1-1,,,,,,,,,,,,,,,,,,,,,,,,,,,,,,,,,,,,,,,"Nishio, Yoshiyuki; Haratani, Tatsuo; Takahashi, Toshisada , Journal of Polymer Science, Part B: Polymer Physics , 28 , 3 , 355-376 (1990)"
,,Neat resin,6.25wt% aq. soln. of PVA and PVP were mixed in desired proportion and then stirred overnight at RT,,miscible,poly(vinyl alcohol)//poly(N-vinylpyrrolidone),,Blend,,"Solvent casting: Cast from aq. soln. on Teflon sheet,solvent evapd. at 45C

Drying: 50C,8h

Shape of Test Piece: Film",,12319-3-2-1,,['H2O'],,"['Glass transition temp. ca 88 [C]', 'Method: DSC', 'Condition: Heating rate;20C/min&second heating', 'Remarks: Taken from the Fig.']",,C2H4O,,,,,,,,,,,,,,80,44.05,P030001,12319-1-1-1,,C6H9NO,,,,,,,,,,,,,,20,111.14,P039005,12319-2-1-1,,,,,,,,,,,,,,,,,,,,,,,,,,,,,,,,,,,,,,,"Nishio, Yoshiyuki; Haratani, Tatsuo; Takahashi, Toshisada , Journal of Polymer Science, Part B: Polymer Physics , 28 , 3 , 355-376 (1990)"
,Photoconductive,Neat resin,benzene soln. blending,,Phase-separated;Fluorescence microscope image,poly(9-vinyl-9H-carbazole)//poly(methyl methacrylate),,Blend,,"Solvent casting: Cast from benzene soln. onto indium tinoxide(ITO) glass and dried in vacuo

Shape of Test Piece: Film

Remarks: Turbid or opaque film",,22848-3-1-1,,['benzene'],,"['Glass transition temp. 108 [C]', 'Method: DSC', 'Condition: Heating rate;10C/min&2nd heating', 'Remarks: Tg of PMMA phase']",,C5H8O2,,,,,,,,,,,,,,90,100.12,P040048,22848-1-1-1,,C14H11N,,,,,,,,,,,,,,10,193.24,P030015,22848-2-1-1,,,,,,,,,,,,,,,,,,,,,,,,,,,,,,,,,,,,,,,"Ishizaki, Fumihiko; Machida, Shinjiro; Horie, Kazuyuki , Journal of Photopolymer Science and Technology , 14 , 2 , 215-220 (2001)"
,Photoconductive,Neat resin,benzene soln. blending,,"Phase-separated;Fluorescence microscope image,High-misciblity;carrier generation efficiency under photoirradiation",poly(9-vinyl-9H-carbazole)//poly(methyl methacrylate),,Blend,,"Solvent casting: Cast from benzene soln. onto indium tinoxide(ITO) glass and dried in vacuo

Shape of Test Piece: Film

Remarks: Turbid or opaque film",,22848-3-2-1,,['benzene'],,"['Glass transition temp. 110 [C]', 'Method: DSC', 'Condition: Heating rate;10C/min&2nd heating', 'Remarks: Tg of PMMA/PVCz miscible phase']",,C5H8O2,,,,,,,,,,,,,,74,100.12,P040048,22848-1-1-1,,C14H11N,,,,,,,,,,,,,,26,193.24,P030015,22848-2-1-1,,,,,,,,,,,,,,,,,,,,,,,,,,,,,,,,,,,,,,,"Ishizaki, Fumihiko; Machida, Shinjiro; Horie, Kazuyuki , Journal of Photopolymer Science and Technology , 14 , 2 , 215-220 (2001)"
,Photoconductive,Neat resin,benzene soln. blending,,"Phase-separated;Fluorescence microscope image,High-misciblity;carrier generation efficiency under photoirradiation",poly(9-vinyl-9H-carbazole)//poly(methyl methacrylate),,Blend,,"Solvent casting: Cast from benzene soln. onto indium tinoxide(ITO) glass and dried in vacuo

Shape of Test Piece: Film

Remarks: Turbid or opaque film",,22848-3-3-1,,['benzene'],,"['Glass transition temp. 127 [C]', 'Method: DSC', 'Condition: Heating rate;10C/min&2nd heating', 'Remarks: Tg of PMMA/PVCz miscible phase']",,C5H8O2,,,,,,,,,,,,,,52,100.12,P040048,22848-1-1-1,,C14H11N,,,,,,,,,,,,,,48,193.24,P030015,22848-2-1-1,,,,,,,,,,,,,,,,,,,,,,,,,,,,,,,,,,,,,,,"Ishizaki, Fumihiko; Machida, Shinjiro; Horie, Kazuyuki , Journal of Photopolymer Science and Technology , 14 , 2 , 215-220 (2001)"
,Photoconductive,Neat resin,benzene soln. blending,,Phase-separated;Fluorescence microscope image,poly(9-vinyl-9H-carbazole)//poly(methyl methacrylate),,Blend,,"Solvent casting: Cast from benzene soln. onto indium tinoxide(ITO) glass and dried in vacuo

Shape of Test Piece: Film

Remarks: Turbid or opaque film",,22848-3-4-1,,['benzene'],,"['Glass transition temp. 203 [C]', 'Method: DSC', 'Condition: Heating rate;10C/min&2nd heating', 'Remarks: Tg of PVCz phase']",,C5H8O2,,,,,,,,,,,,,,30,100.12,P040048,22848-1-1-1,,C14H11N,,,,,,,,,,,,,,70,193.24,P030015,22848-2-1-1,,,,,,,,,,,,,,,,,,,,,,,,,,,,,,,,,,,,,,,"Ishizaki, Fumihiko; Machida, Shinjiro; Horie, Kazuyuki , Journal of Photopolymer Science and Technology , 14 , 2 , 215-220 (2001)"
,Photoconductive,Neat resin,benzene soln. blending,,Phase-separated;Fluorescence microscope image,poly(9-vinyl-9H-carbazole)//poly(methyl methacrylate),,Blend,,"Solvent casting: Cast from benzene soln. onto indium tinoxide(ITO) glass and dried in vacuo

Shape of Test Piece: Film

Remarks: Turbid or opaque film",,22848-3-5-1,,['benzene'],,"['Glass transition temp. 199 [C]', 'Method: DSC', 'Condition: Heating rate;10C/min&2nd heating', 'Remarks: Tg of PVCz phase']",,C5H8O2,,,,,,,,,,,,,,10,100.12,P040048,22848-1-1-1,,C14H11N,,,,,,,,,,,,,,90,193.24,P030015,22848-2-1-1,,,,,,,,,,,,,,,,,,,,,,,,,,,,,,,,,,,,,,,"Ishizaki, Fumihiko; Machida, Shinjiro; Horie, Kazuyuki , Journal of Photopolymer Science and Technology , 14 , 2 , 215-220 (2001)"
,"linear,Thermoplastic,Amorphous",Neat resin,Soln. blending in CH2Cl2,,,polystyrene//poly(bisphenol A carbonate),,Blend,,"Solvent casting: Cast from CH2Cl2 soln. on glass plate, dried at RT for 15days under vacuum

Shape of Test Piece: Film

Remarks: t = 15micron",,13258-3-1-2,,"['THF, CH2Cl2']",,"['Glass transition temp. ca 421.2 [K]', 'Method: DSC', 'Remarks: Tg(PC), second heating, taken from the Fig.']",,C16H14O3,,,,,,,,,,,,,,90,254.28,P150011,13258-1-1-1,,C8H8,,,,,,,,,,,,,,10,104.15,P020001,13258-2-1-1,,,,,,,,,,,,,,,,,,,,,,,,,,,,,,,,,,,,,,,"Kim, Woo Nyon; Burns, Charles M. , Journal of Applied Polymer Science , 41 , 7/8 , 1575-1593 (1990)"
,"linear,Thermoplastic,Amorphous",Neat resin,Soln. blending in CH2Cl2,,Imcompatible;DSC,polystyrene//poly(bisphenol A carbonate),,Blend,,"Solvent casting: Cast from CH2Cl2 soln. on glass plate, dried at RT for 15days under vacuum

Shape of Test Piece: Film

Remarks: t = 15micron",,13258-3-2-2,,"['THF, CH2Cl2']",,"['Glass transition temp. ca 420.3 [K]', 'Method: DSC', 'Remarks: Tg(PC), Tg(PS);ca.375K, second heating, taken from the Fig.']",,C16H14O3,,,,,,,,,,,,,,70,254.28,P150011,13258-1-1-1,,C8H8,,,,,,,,,,,,,,30,104.15,P020001,13258-2-1-1,,,,,,,,,,,,,,,,,,,,,,,,,,,,,,,,,,,,,,,"Kim, Woo Nyon; Burns, Charles M. , Journal of Applied Polymer Science , 41 , 7/8 , 1575-1593 (1990)"
,"linear,Thermoplastic,Amorphous",Neat resin,Soln. blending in CH2Cl2,,"Imcompatible;DSC, Polymer-polymer interaction parameter [(Chi)12];0.051",polystyrene//poly(bisphenol A carbonate),,Blend,,"Solvent casting: Cast from CH2Cl2 soln. on glass plate, dried at RT for 15days under vacuum

Shape of Test Piece: Film

Remarks: t = 15micron",,13258-3-3-2,,"['THF, CH2Cl2']",,"['Glass transition temp. ca 419.7 [K]', 'Method: DSC', 'Remarks: Tg(PC), Tg(PS);374.0K, second heating']",,C16H14O3,,,,,,,,,,,,,,50,254.28,P150011,13258-1-1-1,,C8H8,,,,,,,,,,,,,,50,104.15,P020001,13258-2-1-1,,,,,,,,,,,,,,,,,,,,,,,,,,,,,,,,,,,,,,,"Kim, Woo Nyon; Burns, Charles M. , Journal of Applied Polymer Science , 41 , 7/8 , 1575-1593 (1990)"
,"linear,Thermoplastic",Neat resin,Soln. blending (CH2Cl2),,"Miscible

Related Info.: Cloud point 265C","polystyrene//poly(3,3',5,5'-tetramethylbisphenol A carbonate)",,Blend,,"Solvent casting: Cast from CH2Cl2 soln., dried in vacuum at 80C (3days)

Shape of Test Piece: Film",,01308-3-1-1,,,,"['Glass transition temp. 150 [C]', 'Method: DSC', 'Condition: Heating rate;20C/min & measured after quenching from 317C to 7C (2nd heating)', 'Remarks: Taken from the Fig.']",,C20H22O3,,,,,,,,,,,,,,75,310.39,P150062,01308-1-1-1,,C8H8,,,,,,,,,,,,,,25,104.15,P020001,01308-2-1-1,,,,,,,,,,,,,,,,,,,,,,,,,,,,,,,,,,,,,,,"Fernandes, A. C.; Barlow, J. M.; Paul, D. R. , Polymer , 27 , 11 , 1788-1798 (1986)"
,"linear,Thermoplastic",Neat resin,Soln. blending (CH2Cl2),,"Miscible

Related Info.: Cloud point 255C","polystyrene//poly(3,3',5,5'-tetramethylbisphenol A carbonate)",,Blend,,"Solvent casting: Cast from CH2Cl2 soln., dried in vacuum at 80C (3days)

Shape of Test Piece: Film",,01308-3-2-1,,,,"['Glass transition temp. 120 [C]', 'Method: DSC', 'Condition: Heating rate;20C/min & measured after quenching from 317C to 7C (2nd heating)', 'Remarks: Taken from the Fig.']",,C20H22O3,,,,,,,,,,,,,,40,310.39,P150062,01308-1-1-1,,C8H8,,,,,,,,,,,,,,60,104.15,P020001,01308-2-1-1,,,,,,,,,,,,,,,,,,,,,,,,,,,,,,,,,,,,,,,"Fernandes, A. C.; Barlow, J. M.; Paul, D. R. , Polymer , 27 , 11 , 1788-1798 (1986)"
,"linear,Thermoplastic,Crystal",Neat resin,Soln. blending (CH2Cl2),,Immiscible,"poly(4-methylstyrene)//poly(3,3',5,5'-tetramethylbisphenol A carbonate)",,Blend,,"Solvent casting: Cast from CH2Cl2 soln., dried in vacuum at 80C (3days)

Shape of Test Piece: Film",,01308-36-1-1,,,,"['Glass transition temp. 112 [C]', 'Method: DSC', 'Condition: Heating rate;20C/min & measured after quenching from 317C to 7C (2nd heating)', 'Remarks: Lower Tg, taken from the Fig.']",,C20H22O3,,,,,,,,,,,,,,75,310.39,P150062,01308-34-1-1,,C9H10,,,,,,,,,,,,,,25,118.18,P020041,01308-35-1-1,,,,,,,,,,,,,,,,,,,,,,,,,,,,,,,,,,,,,,,"Fernandes, A. C.; Barlow, J. M.; Paul, D. R. , Polymer , 27 , 11 , 1788-1798 (1986)"
,"linear,Thermoplastic,Crystal",Neat resin,Soln. blending (CH2Cl2),,Immiscible,"poly(4-methylstyrene)//poly(3,3',5,5'-tetramethylbisphenol A carbonate)",,Blend,,"Solvent casting: Cast from CH2Cl2 soln., dried in vacuum at 80C (3days)

Shape of Test Piece: Film",,01308-36-2-1,,,,"['Glass transition temp. 112 [C]', 'Method: DSC', 'Condition: Heating rate;20C/min & measured after quenching from 317C to 7C (2nd heating)', 'Remarks: Lower Tg, taken from the Fig.']",,C20H22O3,,,,,,,,,,,,,,40,310.39,P150062,01308-34-1-1,,C9H10,,,,,,,,,,,,,,60,118.18,P020041,01308-35-1-1,,,,,,,,,,,,,,,,,,,,,,,,,,,,,,,,,,,,,,,"Fernandes, A. C.; Barlow, J. M.; Paul, D. R. , Polymer , 27 , 11 , 1788-1798 (1986)"
,"linear,Thermoplastic",Neat resin,Soln. blending (CH2Cl2),,"Miscible

Related Info.: Cloud point 210C","poly(alpha-methylstyrene)//poly(3,3',5,5'-tetramethylbisphenol A carbonate)",,Blend,,"Solvent casting: Cast from CH2Cl2 soln., dried in vacuum at 80C (3days)

Shape of Test Piece: Film",,01308-30-1-1,,,,"['Glass transition temp. 163 [C]', 'Method: DSC', 'Condition: Heating rate;20C/min & measured after quenching from 317C to 7C (2nd heating)', 'Remarks: Taken from the Fig.']",,C20H22O3,,,,,,,,,,,,,,75,310.39,P150062,01308-28-1-1,,C9H10,,,,,,,,,,,,,,25,118.18,P020151,01308-29-1-1,,,,,,,,,,,,,,,,,,,,,,,,,,,,,,,,,,,,,,,"Fernandes, A. C.; Barlow, J. M.; Paul, D. R. , Polymer , 27 , 11 , 1788-1798 (1986)"
,"linear,Thermoplastic",Neat resin,Soln. blending (CH2Cl2),,"Miscible

Related Info.: Cloud point 183C","poly(alpha-methylstyrene)//poly(3,3',5,5'-tetramethylbisphenol A carbonate)",,Blend,,"Solvent casting: Cast from CH2Cl2 soln., dried in vacuum at 80C (3days)

Shape of Test Piece: Film",,01308-30-2-1,,,,"['Glass transition temp. 117 [C]', 'Method: DSC', 'Condition: Heating rate;20C/min & measured after quenching from 317C to 7C (2nd heating)', 'Remarks: Taken from the Fig.']",,C20H22O3,,,,,,,,,,,,,,40,310.39,P150062,01308-28-1-1,,C9H10,,,,,,,,,,,,,,60,118.18,P020151,01308-29-1-1,,,,,,,,,,,,,,,,,,,,,,,,,,,,,,,,,,,,,,,"Fernandes, A. C.; Barlow, J. M.; Paul, D. R. , Polymer , 27 , 11 , 1788-1798 (1986)"
,"linear,Thermoplastic",Neat resin,Soln. blended in CH2Cl2,,Immisible,"polystyrene//poly{[4,4'-(2,2,2-trichloroethane-1,1-diyl)diphenol]-alt-phosgene}",,Blend,,"Solvent casting: Cast from CH2Cl2 soln., solvent evapd. at ca.1%/h, dried at 25C for 10days under ca.1Torr

Annealing: 90C, 24h under vacuum

Shape of Test Piece: Film

Remarks: 0.15*2*30mm (for DMA)",,01271-3-1-1,,,,"['Glass transition temp. ca 119 [C]', 'Method: DMA', 'Condition: Heating rate;1.5C/min & Frequency;110Hz & N2', ""Remarks: Alpha-transition temp. [T(alpha)] estd. from T(E''max) (attributed to T(alpha) of PSt matrix), Another Tg at ca.230C (attributed to T(alpha) of Pcarb-2 matrix, taken from the Fig.)""]",,C15H9Cl3O3,,,,,,,,,,,,,,25,343.59,P150143,01271-1-1-1,,C8H8,,,,,,,,,,,,,,75,104.15,P020001,01271-2-1-1,,Another transition (secondary transition) at ca.80C [tan(delta)max],,,,,,,,,,,,,,,,0/100,122,,,,,,,,,,,,,,,,,,,,"Eastmond, G. C.; Haraguchi, K. , Polymer , 24 , 9 , 1171-1179 (1983)"
,"linear,Biodegradable,Crystal",Neat resin,CHCl3 soln. blending,,Miscible blend,poly(vinyl acetate)//poly(3-hydroxybutyric acid),,Blend,,"Solvent casting: Cast from CHCl3 soln. onto Teflon,CHCl3 evapd. at RT and dried at 80C in vacuo(as-cast)

Shape of Test Piece: Film

Remarks: Cloudy film",,21566-3-1-1,,['CHCl3'],,"['Glass transition temp. ca 8 [C]', 'Method: DSC', 'Condition: Heating rate;10C/min&2nd heating', 'Remarks: Taken from the Fig.']",,C4H6O2,,,,,,,,,,,,,0.8,,86.09,P090175,21566-1-1-1,,C4H6O2,,,,,,,,,,,,,0.2,,86.09,P030024,21566-2-1-1,,,,,,,,,,,,,,,,,,,,,,,,,,,,,,,,,,,,,,,"Maekawa, Masako; Kamada, Chiyo; Hara, Eri; Manley, R. St. John , Nippon Kasei Gakkaishi , 50 , 1 , 29-36 (1999)"
,"linear,Biodegradable,Crystal",Neat resin,CHCl3 soln. blending,,Miscible blend,poly(vinyl acetate)//poly(3-hydroxybutyric acid),,Blend,,"Solvent casting: Cast from CHCl3 soln. onto Teflon,CHCl3 evapd. at RT and dried at 80C in vacuo(as-cast)

Shape of Test Piece: Film

Remarks: Cloudy film",,21566-3-2-1,,['CHCl3'],,"['Glass transition temp. ca 12 [C]', 'Method: DSC', 'Condition: Heating rate;10C/min&2nd heating', 'Remarks: Taken from the Fig.']",,C4H6O2,,,,,,,,,,,,,0.6,,86.09,P090175,21566-1-1-1,,C4H6O2,,,,,,,,,,,,,0.4,,86.09,P030024,21566-2-1-1,,,,,,,,,,,,,,,,,,,,,,,,,,,,,,,,,,,,,,,"Maekawa, Masako; Kamada, Chiyo; Hara, Eri; Manley, R. St. John , Nippon Kasei Gakkaishi , 50 , 1 , 29-36 (1999)"
,"linear,Biodegradable,Crystal",Neat resin,CHCl3 soln. blending,,Miscible blend,poly(vinyl acetate)//poly(3-hydroxybutyric acid),,Blend,,"Solvent casting: Cast from CHCl3 soln. onto Teflon,CHCl3 evapd. at RT and dried at 80C in vacuo(as-cast)

Shape of Test Piece: Film

Remarks: Cloudy film",,21566-3-3-1,,['CHCl3'],,"['Glass transition temp. ca 16 [C]', 'Method: DSC', 'Condition: Heating rate;10C/min&2nd heating', 'Remarks: Taken from the Fig.']",,C4H6O2,,,,,,,,,,,,,0.5,,86.09,P090175,21566-1-1-1,,C4H6O2,,,,,,,,,,,,,0.5,,86.09,P030024,21566-2-1-1,,,,,,,,,,,,,,,,,,,,,,,,,,,,,,,,,,,,,,,"Maekawa, Masako; Kamada, Chiyo; Hara, Eri; Manley, R. St. John , Nippon Kasei Gakkaishi , 50 , 1 , 29-36 (1999)"
,"linear,Thermoplastic,Amorphous",Neat resin,Soln. blending in cyclohexanone,,,poly(vinyl acetate)//poly(methyl methacrylate),,Blend,,"Solvent casting: Cast from cyclohexanone soln. , dried at 50C",,20569-6-1-1,,,,"['Glass transition temp. ca 76 [C]', 'Method: DSC', 'Condition: Heating rate;20C/min & N2, sample subjected to preheating at 120C', 'Remarks: Taken from the Fig.']",,C5H8O2,,,,,,,,,,,,,,75,100.12,P040048,20569-2-1-1,,C4H6O2,,,,,,,,,,,,,,25,86.09,P030024,20569-3-1-1,,,,,,,,,,,,,,,,,,,,,,,,,,,,,,,,,,,,,,,"Guo, Qipeng , European Polymer Journal , 32 , 12 , 1409-1413 (1996)"
,"linear,Thermoplastic,Amorphous",Neat resin,Soln. blending in cyclohexanone,,,poly(vinyl acetate)//poly(methyl methacrylate),,Blend,,"Solvent casting: Cast from cyclohexanone soln. , dried at 50C",,20569-6-2-1,,,,"['Glass transition temp. ca 60 [C]', 'Method: DSC', 'Condition: Heating rate;20C/min & N2, sample subjected to preheating at 120C', 'Remarks: Taken from the Fig.']",,C5H8O2,,,,,,,,,,,,,,50,100.12,P040048,20569-2-1-1,,C4H6O2,,,,,,,,,,,,,,50,86.09,P030024,20569-3-1-1,,,,,,,,,,,,,,,,,,,,,,,,,,,,,,,,,,,,,,,"Guo, Qipeng , European Polymer Journal , 32 , 12 , 1409-1413 (1996)"
,"linear,Thermoplastic,Amorphous",Neat resin,Soln. blending in cyclohexanone,,,poly(vinyl acetate)//poly(methyl methacrylate),,Blend,,"Solvent casting: Cast from cyclohexanone soln. , dried at 50C",,20569-6-3-1,,,,"['Glass transition temp. ca 46 [C]', 'Method: DSC', 'Condition: Heating rate;20C/min & N2, sample subjected to preheating at 120C', 'Remarks: Taken from the Fig.']",,C5H8O2,,,,,,,,,,,,,,25,100.12,P040048,20569-2-1-1,,C4H6O2,,,,,,,,,,,,,,75,86.09,P030024,20569-3-1-1,,,,,,,,,,,,,,,,,,,,,,,,,,,,,,,,,,,,,,,"Guo, Qipeng , European Polymer Journal , 32 , 12 , 1409-1413 (1996)"
,,Neat resin,dioxane soln. blending,,,poly(methyl vinyl ether)//poly[(bisphenol A)-co-epichlorohydrin],,Blend,,"Solvent casting: Cast from dioxane soln.,dried at RT under vacuum and kept for ca 48h at 80C

Shape of Test Piece: Film",,22866-4-1-1,,['dioxane'],,"['Glass transition temp. 324.9 [K]', 'Method: DSC', 'Condition: Heating rate;20C/min']",,C3H6O,,,,,,,,,,,,,,25,58.08,P030018,22866-1-1-1,,C18H20O3,,,,,,,,,,,,,,75,284.35,P070369,22866-2-1-1,,,,,,,,,,,,,,,,,,,,,,,,,,,,,,,,,,,,,,,"Etxeberria, A.; Iruin, J. J.; Unanue, A.; Iriondo, P. J.; Fernandez-Berridi, M. J.; Martinez de Ilarduya, A. , European Polymer Journal , 37 , 10 , 1943-1950 (2001)"
,,Neat resin,dioxane soln. blending,,,poly(methyl vinyl ether)//poly[(bisphenol A)-co-epichlorohydrin],,Blend,,"Solvent casting: Cast from dioxane soln.,dried at RT under vacuum and kept for ca 48h at 80C

Shape of Test Piece: Film",,22866-4-2-1,,['dioxane'],,"['Glass transition temp. 290.1 [K]', 'Method: DSC', 'Condition: Heating rate;20C/min']",,C3H6O,,,,,,,,,,,,,,50,58.08,P030018,22866-1-1-1,,C18H20O3,,,,,,,,,,,,,,50,284.35,P070369,22866-2-1-1,,,,,,,,,,,,,,,,,,,,,,,,,,,,,,,,,,,,,,,"Etxeberria, A.; Iruin, J. J.; Unanue, A.; Iriondo, P. J.; Fernandez-Berridi, M. J.; Martinez de Ilarduya, A. , European Polymer Journal , 37 , 10 , 1943-1950 (2001)"
,,Neat resin,dioxane soln. blending,,,poly(methyl vinyl ether)//poly[(bisphenol A)-co-epichlorohydrin],,Blend,,"Solvent casting: Cast from dioxane soln.,dried at RT under vacuum and kept for ca 48h at 80C

Shape of Test Piece: Film",,22866-4-3-1,,['dioxane'],,"['Glass transition temp. 266.3 [K]', 'Method: DSC', 'Condition: Heating rate;20C/min']",,C3H6O,,,,,,,,,,,,,,75,58.08,P030018,22866-1-1-1,,C18H20O3,,,,,,,,,,,,,,25,284.35,P070369,22866-2-1-1,,,,,,,,,,,,,,,,,,,,,,,,,,,,,,,,,,,,,,,"Etxeberria, A.; Iruin, J. J.; Unanue, A.; Iriondo, P. J.; Fernandez-Berridi, M. J.; Martinez de Ilarduya, A. , European Polymer Journal , 37 , 10 , 1943-1950 (2001)"
,,Neat resin,dioxane soln. blending,,Miscible;single Tg,"poly(methyl vinyl ether)//poly[oxy(2-hydroxypropane-1,3-diyl)oxy-1,4-phenylene(dimethylmethylene)-1,4-phenylene/oxy(2-methoxypropane-1,3-diyl)oxy-1,4-phenylene(dimethylmethylene)-1,4-phenylene]",,Blend,,"Solvent casting: Cast from dioxane soln.,dried at RT under vacuum and kept for ca 48h at 80C

Shape of Test Piece: Film

Remarks: Clear film",,22866-5-1-1,,['dioxane'],,"['Glass transition temp. 320.5 [K]', 'Method: DSC', 'Condition: Heating rate;20C/min']",,C3H6O,,,,,,,,,,,,,,25,58.08,P030018,22866-1-1-1,,C18H20O3 / C19H22O3,,,,,,,,,,,,,,75,284.35 / 298.38,P903546,22866-2-2-1,,,,,,,,,,,,,,,,,,,,,,,,,,,,,,,,,,,,,,,"Etxeberria, A.; Iruin, J. J.; Unanue, A.; Iriondo, P. J.; Fernandez-Berridi, M. J.; Martinez de Ilarduya, A. , European Polymer Journal , 37 , 10 , 1943-1950 (2001)"
,linear,Neat resin,DMF soln. blending,,,"poly(4-vinylpyridine)//poly{oxy-1,4-phenyleneimino[(dicyanomethylidene)methylene]-1,3-phenylene[(dicyanomethylidene)methylene]imino-1,4-phenyleneoxy-1,4-phenyleneiminoterephthaloylimino-1,4-phenylene}",,Blend,,"Solvent casting: Cast from DMF blend soln. in aluminium pan,DMF evapd. at RT in vacuo(2-3torr),then dried for 72h at 90C in vacuo(1-2torr)

Shape of Test Piece: Film

Remarks: Yellow transparent film",,21067-6-2-1,,['DMF'],,"['Glass transition temp. ca 230 [C]', 'Method: TMA', 'Condition: Heating rate;10C/min&Extension;200-250mN,2nd run under helium', 'Remarks: Taken from the Fig.']",,C46H28N8O4,,,,,,,,,,,,,,80,756.77,P372364,21067-1-1-1,,C7H7N,,,,,,,,,,,,,,20,105.14,P020190,21067-3-1-1,,,,,,,,,,,,,,,,,,,,,,,,,,,,,,,,,,,,,,,"Moore, J. A.; Kaur, Sarjit , Macromolecules , 31 , 2 , 328-335 (1998)"
,linear,Neat resin,DMF soln. blending,,,"poly(4-vinylpyridine)//poly{oxy-1,4-phenyleneimino[(dicyanomethylidene)methylene]-1,3-phenylene[(dicyanomethylidene)methylene]imino-1,4-phenyleneoxy-1,4-phenyleneiminoterephthaloylimino-1,4-phenylene}",,Blend,,"Solvent casting: Cast from DMF blend soln. in aluminium pan,DMF evapd. at RT in vacuo(2-3torr),then dried for 72h at 90C in vacuo(1-2torr)

Shape of Test Piece: Film

Remarks: Yellow transparent film",,21067-6-3-1,,['DMF'],,"['Glass transition temp. ca 205 [C]', 'Method: TMA', 'Condition: Heating rate;10C/min&Extension;200-250mN,2nd run under helium', 'Remarks: Taken from the Fig.']",,C46H28N8O4,,,,,,,,,,,,,,60,756.77,P372364,21067-1-1-1,,C7H7N,,,,,,,,,,,,,,40,105.14,P020190,21067-3-1-1,,,,,,,,,,,,,,,,,,,,,,,,,,,,,,,,,,,,,,,"Moore, J. A.; Kaur, Sarjit , Macromolecules , 31 , 2 , 328-335 (1998)"
,linear,Neat resin,DMF soln. blending,,,"poly(4-vinylpyridine)//poly{oxy-1,4-phenyleneimino[(dicyanomethylidene)methylene]-1,3-phenylene[(dicyanomethylidene)methylene]imino-1,4-phenyleneoxy-1,4-phenyleneiminoterephthaloylimino-1,4-phenylene}",,Blend,,"Solvent casting: Cast from DMF blend soln. in aluminium pan,DMF evapd. at RT in vacuo(2-3torr),then dried for 72h at 90C in vacuo(1-2torr)

Shape of Test Piece: Film

Remarks: Yellow transparent film",,21067-6-4-1,,['DMF'],,"['Glass transition temp. ca 190 [C]', 'Method: TMA', 'Condition: Heating rate;10C/min&Extension;200-250mN,2nd run under helium', 'Remarks: Taken from the Fig.']",,C46H28N8O4,,,,,,,,,,,,,,40,756.77,P372364,21067-1-1-1,,C7H7N,,,,,,,,,,,,,,60,105.14,P020190,21067-3-1-1,,,,,,,,,,,,,,,,,,,,,,,,,,,,,,,,,,,,,,,"Moore, J. A.; Kaur, Sarjit , Macromolecules , 31 , 2 , 328-335 (1998)"
,linear,Neat resin,DMF soln. blending,,,"poly(4-vinylpyridine)//poly{oxy-1,4-phenyleneimino[(dicyanomethylidene)methylene]-1,3-phenylene[(dicyanomethylidene)methylene]imino-1,4-phenyleneoxy-1,4-phenyleneiminoterephthaloylimino-1,4-phenylene}",,Blend,,"Solvent casting: Cast from DMF blend soln. in aluminium pan,DMF evapd. at RT in vacuo(2-3torr),then dried for 72h at 90C in vacuo(1-2torr)

Shape of Test Piece: Film

Remarks: Yellow transparent film",,21067-6-5-1,,['DMF'],,"['Glass transition temp. ca 170 [C]', 'Method: TMA', 'Condition: Heating rate;10C/min&Extension;200-250mN,2nd run under helium', 'Remarks: Taken from the Fig.']",,C46H28N8O4,,,,,,,,,,,,,,20,756.77,P372364,21067-1-1-1,,C7H7N,,,,,,,,,,,,,,80,105.14,P020190,21067-3-1-1,,,,,,,,,,,,,,,,,,,,,,,,,,,,,,,,,,,,,,,"Moore, J. A.; Kaur, Sarjit , Macromolecules , 31 , 2 , 328-335 (1998)"
,linear,Neat resin,,,,"poly(4-vinylpyridine)//poly{oxy-1,4-phenyleneimino[(dicyanomethylidene)methylene]-1,3-phenylene[(dicyanomethylidene)methylene]imino-1,4-phenyleneoxy-1,4-phenyleneiminoterephthaloylimino-1,4-phenylene}",,Blend,,"Solvent casting: Cast from DMF soln. in aluminium pan,DMF evapd. at RT in vacuo(2-3torr),then dried for 72h at 90C in vacuo(1-2torr)

Shape of Test Piece: Film",,21067-6-1-1,,['DMF'],,"['Glass transition temp. 274 [C]', 'Method: TMA', 'Condition: Heating rate;10C/min&Extension;200-250mN,2nd run under helium']",,C46H28N8O4,,,,,,,,,,,,,,100,756.77,P372364,21067-1-1-1,,C7H7N,,,,,,,,,,,,,,0,105.14,P020190,21067-3-1-1,,,,,,,,,,,,,,,,,,,,,,,,,,,,,,,,,,,,,,,"Moore, J. A.; Kaur, Sarjit , Macromolecules , 31 , 2 , 328-335 (1998)"
,linear,Neat resin,,,,"poly(4-vinylpyridine)//poly{oxy-1,4-phenyleneimino[(dicyanomethylidene)methylene]-1,3-phenylene[(dicyanomethylidene)methylene]imino-1,4-phenyleneoxy-1,4-phenyleneiminoterephthaloylimino-1,4-phenylene}",,Blend,,"Solvent casting: Cast from DMF soln. in aluminium pan,DMF evapd. at RT in vacuo(2-3torr),then dried for 72h at 90C in vacuo(1-2torr)

Shape of Test Piece: Film",,21067-6-6-1,,['DMF'],,"['Glass transition temp. ca 150 [C]', 'Method: TMA', 'Condition: Heating rate;10C/min&Extension;200-250mN,2nd run under helium', 'Remarks: Taken from the Fig.']",,C46H28N8O4,,,,,,,,,,,,,,0,756.77,P372364,21067-1-1-1,,C7H7N,,,,,,,,,,,,,,100,105.14,P020190,21067-3-1-1,,,,,,,,,,,,,,,,,,,,,,,,,,,,,,,,,,,,,,,"Moore, J. A.; Kaur, Sarjit , Macromolecules , 31 , 2 , 328-335 (1998)"
,"linear,Thermoplastic",Neat resin,"Soln. blending, DMF soln. (1%w/v)",,Missible,poly(p-hydroxystyrene)//poly(1-vinylimidazole),['THF/n-hexane(3/8)'],Blend,,"Solvent casting: Cast from DMF soln., solvent slowly evaporated at RT, then dried at 80C at least 1week in vacuo

Shape of Test Piece: Film",,00250-3-1-2,,"['EtOH, DMF']",,"['Glass transition temp. ca 174 [C]', 'Method: DSC', 'Condition: Heating rate;20C/min', 'Remarks: Initial onset of DSC curve, Taken from the Fig.']",,C8H8O,,,,,,,,,,,,,,70,120.15,P020195,00250-1-1-1,,C5H6N2,,,,,,,,,,,,,,30,94.11,P034424,00250-2-1-1,,,,,,,,,,,,,,,,,,160,,,,,,,,,,,,,,,,,,,,,"Goh, S. H.; Lee, S. Y.; Tan, Leonard I. K. , Polymer Bulletin , 37 , 2 , 253-257 (1996)"
,"linear,Thermoplastic",Neat resin,"Soln. blending, DMF soln. (1%w/v)",,Missible,poly(p-hydroxystyrene)//poly(1-vinylimidazole),['THF/n-hexane(3/8)'],Blend,,"Solvent casting: Cast from DMF soln., solvent slowly evaporated at RT, then dried at 80C at least 1week in vacuo

Shape of Test Piece: Film",,00250-3-2-2,,"['EtOH, DMF']",,"['Glass transition temp. ca 167 [C]', 'Method: DSC', 'Condition: Heating rate;20C/min', 'Remarks: Initial onset of DSC curve, Taken from the Fig.']",,C8H8O,,,,,,,,,,,,,,45,120.15,P020195,00250-1-1-1,,C5H6N2,,,,,,,,,,,,,,55,94.11,P034424,00250-2-1-1,,,,,,,,,,,,,,,,,,160,,,,,,,,,,,,,,,,,,,,,"Goh, S. H.; Lee, S. Y.; Tan, Leonard I. K. , Polymer Bulletin , 37 , 2 , 253-257 (1996)"
,"linear,Thermoplastic",Neat resin,"Soln. blending, DMF soln. (1%w/v)",,Missible,poly(p-hydroxystyrene)//poly(1-vinylimidazole),['THF/n-hexane(3/8)'],Blend,,"Solvent casting: Cast from DMF soln., solvent slowly evaporated at RT, then dried at 80C at least 1week in vacuo

Shape of Test Piece: Film",,00250-3-3-2,,"['EtOH, DMF']",,"['Glass transition temp. ca 149 [C]', 'Method: DSC', 'Condition: Heating rate;20C/min', 'Remarks: Initial onset of DSC curve, Taken from the Fig.']",,C8H8O,,,,,,,,,,,,,,20,120.15,P020195,00250-1-1-1,,C5H6N2,,,,,,,,,,,,,,80,94.11,P034424,00250-2-1-1,,,,,,,,,,,,,,,,,,160,,,,,,,,,,,,,,,,,,,,,"Goh, S. H.; Lee, S. Y.; Tan, Leonard I. K. , Polymer Bulletin , 37 , 2 , 253-257 (1996)"
,,Neat resin,DMF soln. blending at 70C,,Immiscible blend;DSC,poly(vinyl benzoate)//poly(vinylidene fluoride),,Blend,,"Solvent casting: Cast from DMF soln.,evapd. in air oven at 50C and dried at 80C in vacuo for 3days

Quenching: Quenched to 50C from the melt(227C*5min)",,13563-9-4-2,,,,"['Glass transition temp. ca 77 [C]', 'Method: DSC', 'Condition: Heating rate;10C/min', 'Remarks: Taken from the Fig.']",,C2H2F2,,,,,,,,,,,,,,50,64.03,P050003,13563-7-1-1,,C9H8O2,,,,,,,,,,,,,,50,148.16,P030026,13563-8-1-1,,,,,,,,,,,,,,,,,,,,,,,,,,,,,,,,,,,,,,,"Maiti, P.; Chatterjee, J.; Rana, D.; Nandi, A. K. , Polymer , 34 , 20 , 4273-4279 (1993)"
,,Neat resin,DMF soln. blending at 70C,,Immiscible blend;DSC,poly(vinyl benzoate)//poly(vinylidene fluoride),,Blend,,"Solvent casting: Cast from DMF soln.,evapd. in air oven at 50C and dried at 80C in vacuo for 3days

Quenching: Quenched to 50C from the melt(227C*5min)",,13563-9-5-2,,,,"['Glass transition temp. ca 77.5 [C]', 'Method: DSC', 'Condition: Heating rate;10C/min', 'Remarks: Taken from the Fig.']",,C2H2F2,,,,,,,,,,,,,,20,64.03,P050003,13563-7-1-1,,C9H8O2,,,,,,,,,,,,,,80,148.16,P030026,13563-8-1-1,,,,,,,,,,,,,,,,,,,,,,,,,,,,,,,,,,,,,,,"Maiti, P.; Chatterjee, J.; Rana, D.; Nandi, A. K. , Polymer , 34 , 20 , 4273-4279 (1993)"
,,Neat resin,DMF soln. blending at 70C,,Immiscible blend;DSC,poly(vinyl benzoate)//poly(vinylidene fluoride),,Blend,,"Solvent casting: Cast from DMF soln.,evapd. in air oven at 50C and dried at 80C in vacuo for 3days

Quenching: Quenched to 50C from the melt(227C*5min)",,13563-9-6-2,,,,"['Glass transition temp. ca 78 [C]', 'Method: DSC', 'Condition: Heating rate;10C/min', 'Remarks: Taken from the Fig.']",,C2H2F2,,,,,,,,,,,,,,9,64.03,P050003,13563-7-1-1,,C9H8O2,,,,,,,,,,,,,,91,148.16,P030026,13563-8-1-1,,,,,,,,,,,,,,,,,,,,,,,,,,,,,,,,,,,,,,,"Maiti, P.; Chatterjee, J.; Rana, D.; Nandi, A. K. , Polymer , 34 , 20 , 4273-4279 (1993)"
,,Neat resin,DMF soln. blending at 70C,,Immiscible blend;DSC,poly(vinyl benzoate)//poly(vinylidene fluoride),,Blend,,"Solvent casting: Cast from DMF soln.,evapd. in air oven at 50C and dried at 80C in vacuo for 3days

Quenching: Quenched to 50C from the melt(227C*5min)",,13563-12-4-2,,,,"['Glass transition temp. ca 77.5 [C]', 'Method: DSC', 'Condition: Heating rate;10C/min', 'Remarks: Taken from the Fig.']",,C2H2F2,,,,,,,,,,,,,,31,64.03,P050003,13563-10-1-1,,C9H8O2,,,,,,,,,,,,,,69,148.16,P030026,13563-11-1-1,,,,,,,,,,,,,,,,,,,,,,,,,,,,,,,,,,,,,,,"Maiti, P.; Chatterjee, J.; Rana, D.; Nandi, A. K. , Polymer , 34 , 20 , 4273-4279 (1993)"
,,Neat resin,DMF soln. blending at 70C,,Immiscible blend;DSC,poly(vinyl benzoate)//poly(vinylidene fluoride),,Blend,,"Solvent casting: Cast from DMF soln.,evapd. in air oven at 50C and dried at 80C in vacuo for 3days

Quenching: Quenched to 50C from the melt(227C*5min)",,13563-12-5-2,,,,"['Glass transition temp. ca 78 [C]', 'Method: DSC', 'Condition: Heating rate;10C/min', 'Remarks: Taken from the Fig.']",,C2H2F2,,,,,,,,,,,,,,21,64.03,P050003,13563-10-1-1,,C9H8O2,,,,,,,,,,,,,,79,148.16,P030026,13563-11-1-1,,,,,,,,,,,,,,,,,,,,,,,,,,,,,,,,,,,,,,,"Maiti, P.; Chatterjee, J.; Rana, D.; Nandi, A. K. , Polymer , 34 , 20 , 4273-4279 (1993)"
,,Neat resin,DMF soln. blending at 70C,,Immiscible blend;DSC,poly(vinyl benzoate)//poly(vinylidene fluoride),,Blend,,"Solvent casting: Cast from DMF soln.,evapd. in air oven at 50C and dried at 80C in vacuo for 3days

Quenching: Quenched to 50C from the melt(227C*5min)",,13563-12-6-2,,,,"['Glass transition temp. ca 78 [C]', 'Method: DSC', 'Condition: Heating rate;10C/min', 'Remarks: Taken from the Fig.']",,C2H2F2,,,,,,,,,,,,,,9,64.03,P050003,13563-10-1-1,,C9H8O2,,,,,,,,,,,,,,91,148.16,P030026,13563-11-1-1,,,,,,,,,,,,,,,,,,,,,,,,,,,,,,,,,,,,,,,"Maiti, P.; Chatterjee, J.; Rana, D.; Nandi, A. K. , Polymer , 34 , 20 , 4273-4279 (1993)"
,,Neat resin,DMF soln. blending at 70C,,Immiscible blend;DSC,poly(vinyl benzoate)//poly(vinylidene fluoride),,Blend,,"Solvent casting: Cast from DMF soln.,evapd. in air oven at 50C and dried at 80C in vacuo for 3days

Quenching: Quenched to liq. N2 temp. from the melt(370C)",,13563-12-3-2,,,,"['Glass transition temp. ca 77 [C]', 'Method: DSC', 'Condition: Heating rate;10C/min', 'Remarks: Taken from the Fig.']",,C2H2F2,,,,,,,,,,,,,,50,64.03,P050003,13563-10-1-1,,C9H8O2,,,,,,,,,,,,,,50,148.16,P030026,13563-11-1-1,,,,,,,,,,,,,,,,,,,,,,,,,,,,,,,,,,,,,,,"Maiti, P.; Chatterjee, J.; Rana, D.; Nandi, A. K. , Polymer , 34 , 20 , 4273-4279 (1993)"
,,Neat resin,ethyl acetate soln. blending,,Immiscible blend;two Tg,poly(vinyl acetate)//poly(methyl methacrylate),,Blend,,"Solvent casting: Cast from ethyl acetate soln. onto glass plate,followed by drying

Quenching

Shape of Test Piece: Film",,14267-3-1-1,,,,"['Glass transition temp. 44 [C]', 'Method: AT-cut quartz crystal analyser', 'Condition: Heating rate;10C/min&2nd run', 'Remarks: Tg of PVAc']",,C5H8O2,,,,,,,,,,,,,,50,100.12,P040048,14267-1-1-1,,C4H6O2,,,,,,,,,,,,,,50,86.09,P030024,14267-2-1-1,,,,,,,,,,,,,,,,,,,,,,,,,,,,,,,,,,,,,,,"Chang, Sang-Mok; Kim, Jong-Min; Muramatsu, Hiroshi; Ataka, Tatsuaki; Cho, Won-Jei; Ha, Chang-Sik , Polymer , 37 , 16 , 3757-3759 (1996)"
,,Neat resin,ethyl acetate soln. blending,,Immiscible blend;two Tg,poly(vinyl acetate)//poly(methyl methacrylate),,Blend,,"Solvent casting: Cast from ethyl acetate soln. onto glass plate,followed by drying

Quenching

Shape of Test Piece: Film",,14267-3-2-1,,,,"['Glass transition temp. 36 [C]', 'Method: AT-cut quartz crystal analyser', 'Condition: Heating rate;10C/min&2nd run', 'Remarks: Tg of PVAc']",,C5H8O2,,,,,,,,,,,,,,30,100.12,P040048,14267-1-1-1,,C4H6O2,,,,,,,,,,,,,,70,86.09,P030024,14267-2-1-1,,,,,,,,,,,,,,,,,,,,,,,,,,,,,,,,,,,,,,,"Chang, Sang-Mok; Kim, Jong-Min; Muramatsu, Hiroshi; Ataka, Tatsuaki; Cho, Won-Jei; Ha, Chang-Sik , Polymer , 37 , 16 , 3757-3759 (1996)"
,"linear,Thermoplastic",Neat resin,"Soln. blending, EtOH soln. (1%w/v)",,Missible,poly(p-hydroxystyrene)//poly(1-vinylimidazole),['THF/n-hexane(3/8)'],Blend,,"Solvent casting: Cast from EtOH soln., solvent slowly evaporated at RT, then dried at 80C at least 1week in vacuo

Shape of Test Piece: Film",,00250-3-1-1,,"['EtOH, DMF']",,"['Glass transition temp. ca 190 [C]', 'Method: DSC', 'Condition: Heating rate;20C/min', 'Remarks: Initial onset of DSC curve, Taken from the Fig.']",,C8H8O,,,,,,,,,,,,,,70,120.15,P020195,00250-1-1-1,,C5H6N2,,,,,,,,,,,,,,30,94.11,P034424,00250-2-1-1,,,,,,,,,,,,,,,,,,160,,,,,,,,,,,,,,,,,,,,,"Goh, S. H.; Lee, S. Y.; Tan, Leonard I. K. , Polymer Bulletin , 37 , 2 , 253-257 (1996)"
,"linear,Thermoplastic",Neat resin,"Soln. blending, EtOH soln. (1%w/v)",,Missible,poly(p-hydroxystyrene)//poly(1-vinylimidazole),['THF/n-hexane(3/8)'],Blend,,"Solvent casting: Cast from EtOH soln., solvent slowly evaporated at RT, then dried at 80C at least 1week in vacuo

Shape of Test Piece: Film",,00250-3-2-1,,"['EtOH, DMF']",,"['Glass transition temp. ca 187 [C]', 'Method: DSC', 'Condition: Heating rate;20C/min', 'Remarks: Initial onset of DSC curve, Taken from the Fig.']",,C8H8O,,,,,,,,,,,,,,45,120.15,P020195,00250-1-1-1,,C5H6N2,,,,,,,,,,,,,,55,94.11,P034424,00250-2-1-1,,,,,,,,,,,,,,,,,,160,,,,,,,,,,,,,,,,,,,,,"Goh, S. H.; Lee, S. Y.; Tan, Leonard I. K. , Polymer Bulletin , 37 , 2 , 253-257 (1996)"
,"linear,Thermoplastic",Neat resin,"Soln. blending, EtOH soln. (1%w/v)",,Missible,poly(p-hydroxystyrene)//poly(1-vinylimidazole),['THF/n-hexane(3/8)'],Blend,,"Solvent casting: Cast from EtOH soln., solvent slowly evaporated at RT, then dried at 80C at least 1week in vacuo

Shape of Test Piece: Film",,00250-3-3-1,,"['EtOH, DMF']",,"['Glass transition temp. ca 160 [C]', 'Method: DSC', 'Condition: Heating rate;20C/min', 'Remarks: Initial onset of DSC curve, Taken from the Fig.']",,C8H8O,,,,,,,,,,,,,,20,120.15,P020195,00250-1-1-1,,C5H6N2,,,,,,,,,,,,,,80,94.11,P034424,00250-2-1-1,,,,,,,,,,,,,,,,,,160,,,,,,,,,,,,,,,,,,,,,"Goh, S. H.; Lee, S. Y.; Tan, Leonard I. K. , Polymer Bulletin , 37 , 2 , 253-257 (1996)"
,"linear,Water soluble polymer,Crystal&Amorphous",Neat resin,Water soln. blending(polymer 5%wt/vol),,Miscible blend(single Tg),poly(vinyl alcohol)//poly(acrylic acid),,Blend,,"Solvent casting: Cast from H2O soln.,dried slowly at 30C for 72h,then dried under vacuum for 24h at 60C and 24h at 100C

Shape of Test Piece: Film",,21580-3-1-1,,['H2O'],,"['Glass transition temp. ca 82 [C]', 'Method: DSC', 'Condition: Heating rate;10C/min&2nd heating,N2 atm.', 'Remarks: Taken from the Fig.']",,C2H4O,,,,,,,,,,,,,,80,44.05,P030001,21580-1-1-1,,C3H4O2,,,,,,,,,,,,,,20,72.06,P040001,21580-2-1-1,,,,,,,,,,,,,,,,,,,,,,,,,,,,,,,,,,,,,,,"Herrera-Kao, Wilberth; Aguilar-Vega, Manuel , Polymer Bulletin , 42 , 4 , 449-456 (1999)"
,,Neat resin,MEK soln. blending,,Miscible;single Tg,poly(p-hydroxystyrene)//poly(methyl methacrylate),,Blend,,"Solvent casting: Cast from MEK soln.

Shape of Test Piece: Film

Remarks: Clear film",,13619-3-1-1,,,,"['Glass transition temp. 123 [C]', 'Method: DSC', 'Condition: Heating rate;20C/min', 'Remarks: Onset temp.']",,C5H8O2,,,,,,,,,,,,,,75,100.12,P040048,13619-1-1-1,,C8H8O,,,,,,,,,,,,,,25,120.15,P020195,13619-2-1-1,,,,,,,,,,,,,,,,,,,,,,,,,,,,,,,,,,,,,,,"Landry, Christine J. T.; Coltrain, Bradley K.; Teegarden, David M.; Ferrar, Wayne T. , Macromolecules , 26 , 21 , 5543-5551 (1993)"
,,Neat resin,MEK soln. blending,,Miscible;single Tg,poly(p-hydroxystyrene)//poly(methyl methacrylate),,Blend,,"Solvent casting: Cast from MEK soln.

Shape of Test Piece: Film

Remarks: Clear film",,13619-3-2-1,,,,"['Glass transition temp. 146 [C]', 'Method: DSC', 'Condition: Heating rate;20C/min', 'Remarks: Onset temp.']",,C5H8O2,,,,,,,,,,,,,,50,100.12,P040048,13619-1-1-1,,C8H8O,,,,,,,,,,,,,,50,120.15,P020195,13619-2-1-1,,,,,,,,,,,,,,,,,,,,,,,,,,,,,,,,,,,,,,,"Landry, Christine J. T.; Coltrain, Bradley K.; Teegarden, David M.; Ferrar, Wayne T. , Macromolecules , 26 , 21 , 5543-5551 (1993)"
,,Neat resin,MEK soln. blending,,Miscible;single Tg,poly(p-hydroxystyrene)//poly(methyl methacrylate),,Blend,,"Solvent casting: Cast from MEK soln.

Shape of Test Piece: Film

Remarks: Clear film",,13619-3-3-1,,,,"['Glass transition temp. 164 [C]', 'Method: DSC', 'Condition: Heating rate;20C/min', 'Remarks: Onset temp.']",,C5H8O2,,,,,,,,,,,,,,25,100.12,P040048,13619-1-1-1,,C8H8O,,,,,,,,,,,,,,75,120.15,P020195,13619-2-1-1,,,,,,,,,,,,,,,,,,,,,,,,,,,,,,,,,,,,,,,"Landry, Christine J. T.; Coltrain, Bradley K.; Teegarden, David M.; Ferrar, Wayne T. , Macromolecules , 26 , 21 , 5543-5551 (1993)"
,,Neat resin,MEK soln. blending,,Miscible;single Tg,"poly(p-hydroxystyrene)//poly[bis(3,6,9-trioxadecyl) itaconate]",,Blend,,"Solvent casting: Cast from MEK soln.

Shape of Test Piece: Film

Remarks: Clear film",,13619-12-1-1,,,,"['Glass transition temp. -8 [C]', 'Method: DSC', 'Condition: Heating rate;20C/min', 'Remarks: Onset temp.']",,C19H34O10,,,,,,,,,,,,,,75,422.47,P340095,13619-10-1-1,,C8H8O,,,,,,,,,,,,,,25,120.15,P020195,13619-11-1-1,,,,,,,,,,,,,,,,,,,,,,,,,,,,,,,,,,,,,,,"Landry, Christine J. T.; Coltrain, Bradley K.; Teegarden, David M.; Ferrar, Wayne T. , Macromolecules , 26 , 21 , 5543-5551 (1993)"
,,Neat resin,MEK soln. blending,,Miscible;single Tg,"poly(p-hydroxystyrene)//poly[bis(3,6,9-trioxadecyl) itaconate]",,Blend,,"Solvent casting: Cast from MEK soln.

Shape of Test Piece: Film

Remarks: Clear film",,13619-12-2-1,,,,"['Glass transition temp. 47 [C]', 'Method: DSC', 'Condition: Heating rate;20C/min', 'Remarks: Onset temp.']",,C19H34O10,,,,,,,,,,,,,,50,422.47,P340095,13619-10-1-1,,C8H8O,,,,,,,,,,,,,,50,120.15,P020195,13619-11-1-1,,,,,,,,,,,,,,,,,,,,,,,,,,,,,,,,,,,,,,,"Landry, Christine J. T.; Coltrain, Bradley K.; Teegarden, David M.; Ferrar, Wayne T. , Macromolecules , 26 , 21 , 5543-5551 (1993)"
,,Neat resin,MEK soln. blending,,Miscible;single Tg,"poly(p-hydroxystyrene)//poly[bis(3,6,9-trioxadecyl) itaconate]",,Blend,,"Solvent casting: Cast from MEK soln.

Shape of Test Piece: Film

Remarks: Clear film",,13619-12-3-1,,,,"['Glass transition temp. 113 [C]', 'Method: DSC', 'Condition: Heating rate;20C/min', 'Remarks: Onset temp.']",,C19H34O10,,,,,,,,,,,,,,25,422.47,P340095,13619-10-1-1,,C8H8O,,,,,,,,,,,,,,75,120.15,P020195,13619-11-1-1,,,,,,,,,,,,,,,,,,,,,,,,,,,,,,,,,,,,,,,"Landry, Christine J. T.; Coltrain, Bradley K.; Teegarden, David M.; Ferrar, Wayne T. , Macromolecules , 26 , 21 , 5543-5551 (1993)"
,,Neat resin,MEK soln. blending,,Miscible;single Tg,poly(p-hydroxystyrene)//poly[2-(2-methoxyethoxy)ethyl methacrylate],,Blend,,"Solvent casting: Cast from MEK soln.

Shape of Test Piece: Film

Remarks: Clear film",,13619-15-1-1,,,,"['Glass transition temp. 16 [C]', 'Method: DSC', 'Condition: Heating rate;20C/min', 'Remarks: Onset temp.']",,C9H16O4,,,,,,,,,,,,,,75,188.22,P342055,13619-13-1-1,,C8H8O,,,,,,,,,,,,,,25,120.15,P020195,13619-14-1-1,,,,,,,,,,,,,,,,,,,,,,,,,,,,,,,,,,,,,,,"Landry, Christine J. T.; Coltrain, Bradley K.; Teegarden, David M.; Ferrar, Wayne T. , Macromolecules , 26 , 21 , 5543-5551 (1993)"
,,Neat resin,MEK soln. blending,,Miscible;single Tg,poly(p-hydroxystyrene)//poly[2-(2-methoxyethoxy)ethyl methacrylate],,Blend,,"Solvent casting: Cast from MEK soln.

Shape of Test Piece: Film

Remarks: Clear film",,13619-15-2-1,,,,"['Glass transition temp. 87 [C]', 'Method: DSC', 'Condition: Heating rate;20C/min', 'Remarks: Onset temp.']",,C9H16O4,,,,,,,,,,,,,,50,188.22,P342055,13619-13-1-1,,C8H8O,,,,,,,,,,,,,,50,120.15,P020195,13619-14-1-1,,,,,,,,,,,,,,,,,,,,,,,,,,,,,,,,,,,,,,,"Landry, Christine J. T.; Coltrain, Bradley K.; Teegarden, David M.; Ferrar, Wayne T. , Macromolecules , 26 , 21 , 5543-5551 (1993)"
