Repository: williamschertzer/webScraper

File: glass_transition_temp.csv (part 31 of 62)
,,Neat resin,MEK soln. blending,,Miscible;single Tg,poly(p-hydroxystyrene)//poly[2-(2-methoxyethoxy)ethyl methacrylate],,Blend,,"Solvent casting: Cast from MEK soln.

Shape of Test Piece: Film

Remarks: Clear film",,13619-15-3-1,,,,"['Glass transition temp. 136 [C]', 'Method: DSC', 'Condition: Heating rate;20C/min', 'Remarks: Onset temp.']",,C9H16O4,,,,,,,,,,,,,,25,188.22,P342055,13619-13-1-1,,C8H8O,,,,,,,,,,,,,,75,120.15,P020195,13619-14-1-1,,,,,,,,,,,,,,,,,,,,,,,,,,,,,,,,,,,,,,,"Landry, Christine J. T.; Coltrain, Bradley K.; Teegarden, David M.; Ferrar, Wayne T. , Macromolecules , 26 , 21 , 5543-5551 (1993)"
,linear,Neat resin,Soln. blending,,miscible,poly(p-hydroxystyrene)//poly(methyl methacrylate)//poly(ethyl methacrylate),,Blend,,"Solvent casting: Cast from MEK soln.,solvent evapd. at RT,then film dried for 1day at 353K in vacuum oven,heated at 423K for 3h and then slowly cooled to RT

Shape of Test Piece: Film",,01445-4-1-1,,,,"['Glass transition temp. 412 [K]', 'Method: DSC', 'Condition: Heating rate;20K/min']",,C5H8O2,,,,,,,,,,,,,,3,100.12,P040048,01445-1-1-1,,C6H10O2,,,,,,,,,,,,,,27,114.14,P040049,01445-2-1-1,,C8H8O,,,,,,,,,,,,,,70,120.15,P020195,01445-3-1-1,,,,,,,,,,,,,,,,,,,,"Pomposo, J. A.; Calahorra, E.; Eguiazabal, I.; Cortazar, M. , Macromolecules , 26 , 8 , 2104-2110 (1993)"
,linear,Neat resin,Soln. blending,,miscible,poly(p-hydroxystyrene)//poly(methyl methacrylate)//poly(ethyl methacrylate),,Blend,,"Solvent casting: Cast from MEK soln.,solvent evapd. at RT,then film dried for 1day at 353K in vacuum oven,heated at 423K for 3h and then slowly cooled to RT

Shape of Test Piece: Film",,01445-4-2-1,,,,"['Glass transition temp. 416 [K]', 'Method: DSC', 'Condition: Heating rate;20K/min']",,C5H8O2,,,,,,,,,,,,,,2,100.12,P040048,01445-1-1-1,,C6H10O2,,,,,,,,,,,,,,18,114.14,P040049,01445-2-1-1,,C8H8O,,,,,,,,,,,,,,80,120.15,P020195,01445-3-1-1,,,,,,,,,,,,,,,,,,,,"Pomposo, J. A.; Calahorra, E.; Eguiazabal, I.; Cortazar, M. , Macromolecules , 26 , 8 , 2104-2110 (1993)"
,linear,Neat resin,,,,polystyrene//poly(3-aminopropionic acid),['MeOH'],Blend,"Reactant: styrene / acrylamide (AAm)

Type: polymer reaction

Prepolymer name: PS

Polymer reaction condition: AAm,t-BuOK,monochlorobenzene soln. of PS,100c,7h,N2,pptd. into MeOH,washed with MeOH repeatedly and dried under vacuum,Yield of Nylon 3;87%","Solvent casting: Cast from monochlorobenzene soln. onto a Teflon sheet

Shape of Test Piece: Film",in-situ polymn. Blend,00454-3-1-1,,['monochlorobenzene'],,"['Glass transition temp. ca 100.3 [C]', 'Method: DTA', 'Remarks: Taken from the Fig.']",,C8H8,,,,,,,,,,,,,,91.2,104.15,P020001,00454-1-1-1,,C3H5NO,,,,,,,,,,,,,,8.8,71.08,P100001,00454-2-1-1,,,,,,,,,,,,,,,,,,,,,,,,,,,,,,,,,,,,,,,"Ann, Jeongwoong; Rikukawa, Masahiro; Sanui, Kohei; Ogata, Naoya , Polymer Journal , 28 , 6 , 496-500 (1996)"
,linear,Neat resin,,,,polystyrene//poly(3-aminopropionic acid),['MeOH'],Blend,"Reactant: styrene / acrylamide (AAm)

Type: polymer reaction

Prepolymer name: PS

Polymer reaction condition: AAm,t-BuOK,monochlorobenzene soln. of PS,100c,7h,N2,pptd. into MeOH,washed with MeOH repeatedly and dried under vacuum,Yield of Nylon 3;68%","Solvent casting: Cast from monochlorobenzene soln. onto a Teflon sheet

Shape of Test Piece: Film",in-situ polymn. Blend,00454-3-2-1,,['monochlorobenzene'],,"['Glass transition temp. ca 100.7 [C]', 'Method: DTA', 'Remarks: Taken from the Fig.']",,C8H8,,,,,,,,,,,,,,85.6,104.15,P020001,00454-1-1-1,,C3H5NO,,,,,,,,,,,,,,14.4,71.08,P100001,00454-2-1-1,,,,,,,,,,,,,,,,,,,,,,,,,,,,,,,,,,,,,,,"Ann, Jeongwoong; Rikukawa, Masahiro; Sanui, Kohei; Ogata, Naoya , Polymer Journal , 28 , 6 , 496-500 (1996)"
,linear,Neat resin,,,,polystyrene//poly(3-aminopropionic acid),['MeOH'],Blend,"Reactant: styrene / acrylamide (AAm)

Type: polymer reaction

Prepolymer name: PS

Polymer reaction condition: AAm,t-BuOK,monochlorobenzene soln. of PS,100c,7h,N2,pptd. into MeOH,washed with MeOH repeatedly and dried under vacuum,Yield of Nylon 3;75%","Solvent casting: Cast from monochlorobenzene soln. onto a Teflon sheet

Shape of Test Piece: Film",in-situ polymn. Blend,00454-3-3-1,,['monochlorobenzene'],,"['Glass transition temp. ca 101.0 [C]', 'Method: DTA', 'Remarks: Taken from the Fig.']",,C8H8,,,,,,,,,,,,,,75.7,104.15,P020001,00454-1-1-1,,C3H5NO,,,,,,,,,,,,,,24.3,71.08,P100001,00454-2-1-1,,,,,,,,,,,,,,,,,,,,,,,,,,,,,,,,,,,,,,,"Ann, Jeongwoong; Rikukawa, Masahiro; Sanui, Kohei; Ogata, Naoya , Polymer Journal , 28 , 6 , 496-500 (1996)"
,linear,Neat resin,,,,polystyrene//poly(3-aminopropionic acid),['MeOH'],Blend,"Reactant: styrene / acrylamide (AAm)

Type: polymer reaction

Prepolymer name: PS

Polymer reaction condition: AAm,t-BuOK,monochlorobenzene soln. of PS,100c,7h,N2,pptd. into MeOH,washed with MeOH repeatedly and dried under vacuum,Yield of Nylon 3;70%","Solvent casting: Cast from monochlorobenzene soln. onto a Teflon sheet

Shape of Test Piece: Film",in-situ polymn. Blend,00454-3-4-1,,['monochlorobenzene'],,"['Glass transition temp. ca 101.5 [C]', 'Method: DTA', 'Remarks: Taken from the Fig.']",,C8H8,,,,,,,,,,,,,,68.2,104.15,P020001,00454-1-1-1,,C3H5NO,,,,,,,,,,,,,,31.8,71.08,P100001,00454-2-1-1,,,,,,,,,,,,,,,,,,,,,,,,,,,,,,,,,,,,,,,"Ann, Jeongwoong; Rikukawa, Masahiro; Sanui, Kohei; Ogata, Naoya , Polymer Journal , 28 , 6 , 496-500 (1996)"
,linear,Neat resin,,,,polystyrene//poly(3-aminopropionic acid),['MeOH'],Blend,"Reactant: styrene / acrylamide (AAm)

Type: polymer reaction

Prepolymer name: PS

Polymer reaction condition: AAm,t-BuOK,monochlorobenzene soln. of PS,100c,7h,N2,pptd. into MeOH,washed with MeOH repeatedly and dried under vacuum,Yield of Nylon 3;59%","Solvent casting: Cast from monochlorobenzene soln. onto a Teflon sheet

Shape of Test Piece: Film",in-situ polymn. Blend,00454-3-5-1,,['monochlorobenzene'],,"['Glass transition temp. ca 102.0 [C]', 'Method: DTA', 'Remarks: Taken from the Fig.']",,C8H8,,,,,,,,,,,,,,62.7,104.15,P020001,00454-1-1-1,,C3H5NO,,,,,,,,,,,,,,37.3,71.08,P100001,00454-2-1-1,,,,,,,,,,,,,,,,,,,,,,,,,,,,,,,,,,,,,,,"Ann, Jeongwoong; Rikukawa, Masahiro; Sanui, Kohei; Ogata, Naoya , Polymer Journal , 28 , 6 , 496-500 (1996)"
,Thermoplastic,Neat resin,Soln. blended in pyridine,,"Miscible (DSC, single Tg)",poly(p-hydroxystyrene)//poly(2-vinylpyridine),,Blend,,"Solvent casting: Cast from pyridine soln. onto evaporation dish, stood overnight at RT in air, then dried in vacuo

Shape of Test Piece: Film",,30923-4-1-1,,"['pyridine, THF, MeOH']",,"['Glass transition temp. ca 171 [C]', 'Method: DSC', 'Condition: Heating rate;20C/min & N2', 'Remarks: Third heating, midpoint method, taken from the Fig.4']",,C8H8O,,,,,,,,,,,,,,80,120.15,P020195,30923-1-1-1,,C7H7N,,,,,,,,,,,,,,20,105.14,P030014,30923-3-1-1,,,,,,,,,,,,,,,,,,,,,,,,,,,,,,,,,,,,,,,"Aronson, Carl Lawrence; Beloskur, Douglas; Frampton, Isaac S.; McKie, Justin; Burland, Bryce , Polymer Bulletin , 53 , 5/6 , 413-424 (2005)"
,Thermoplastic,Neat resin,Soln. blended in pyridine,,"Miscible (DSC, single Tg)",poly(p-hydroxystyrene)//poly(2-vinylpyridine),,Blend,,"Solvent casting: Cast from pyridine soln. onto evaporation dish, stood overnight at RT in air, then dried in vacuo

Shape of Test Piece: Film",,30923-4-2-1,,"['pyridine, THF, MeOH']",,"['Glass transition temp. ca 167 [C]', 'Method: DSC', 'Condition: Heating rate;20C/min & N2', 'Remarks: Third heating, midpoint method, taken from the Fig.4']",,C8H8O,,,,,,,,,,,,,,67,120.15,P020195,30923-1-1-1,,C7H7N,,,,,,,,,,,,,,33,105.14,P030014,30923-3-1-1,,,,,,,,,,,,,,,,,,,,,,,,,,,,,,,,,,,,,,,"Aronson, Carl Lawrence; Beloskur, Douglas; Frampton, Isaac S.; McKie, Justin; Burland, Bryce , Polymer Bulletin , 53 , 5/6 , 413-424 (2005)"
,Thermoplastic,Neat resin,Soln. blended in pyridine,,"Miscible (DSC, single Tg)",poly(p-hydroxystyrene)//poly(2-vinylpyridine),,Blend,,"Solvent casting: Cast from pyridine soln. onto evaporation dish, stood overnight at RT in air, then dried in vacuo

Shape of Test Piece: Film",,30923-4-3-1,,"['pyridine, THF, MeOH']",,"['Glass transition temp. ca 178 [C]', 'Method: DSC', 'Condition: Heating rate;20C/min & N2', 'Remarks: Third heating, midpoint method, taken from the Fig.4']",,C8H8O,,,,,,,,,,,,,,50,120.15,P020195,30923-1-1-1,,C7H7N,,,,,,,,,,,,,,50,105.14,P030014,30923-3-1-1,,,,,,,,,,,,,,,,,,,,,,,,,,,,,,,,,,,,,,,"Aronson, Carl Lawrence; Beloskur, Douglas; Frampton, Isaac S.; McKie, Justin; Burland, Bryce , Polymer Bulletin , 53 , 5/6 , 413-424 (2005)"
,Thermoplastic,Neat resin,Soln. blended in pyridine,,"Miscible (DSC, single Tg)",poly(p-hydroxystyrene)//poly(2-vinylpyridine),,Blend,,"Solvent casting: Cast from pyridine soln. onto evaporation dish, stood overnight at RT in air, then dried in vacuo

Shape of Test Piece: Film",,30923-4-4-1,,"['pyridine, THF, MeOH']",,"['Glass transition temp. ca 166 [C]', 'Method: DSC', 'Condition: Heating rate;20C/min & N2', 'Remarks: Third heating, midpoint method, taken from the Fig.4']",,C8H8O,,,,,,,,,,,,,,33,120.15,P020195,30923-1-1-1,,C7H7N,,,,,,,,,,,,,,67,105.14,P030014,30923-3-1-1,,,,,,,,,,,,,,,,,,,,,,,,,,,,,,,,,,,,,,,"Aronson, Carl Lawrence; Beloskur, Douglas; Frampton, Isaac S.; McKie, Justin; Burland, Bryce , Polymer Bulletin , 53 , 5/6 , 413-424 (2005)"
,Thermoplastic,Neat resin,Soln. blended in pyridine,,"Miscible (DSC, single Tg)",poly(p-hydroxystyrene)//poly(2-vinylpyridine),,Blend,,"Solvent casting: Cast from pyridine soln. onto evaporation dish, stood overnight at RT in air, then dried in vacuo

Shape of Test Piece: Film",,30923-4-5-1,,"['pyridine, THF, MeOH']",,"['Glass transition temp. ca 127 [C]', 'Method: DSC', 'Condition: Heating rate;20C/min & N2', 'Remarks: Third heating, midpoint method, taken from the Fig.4']",,C8H8O,,,,,,,,,,,,,,20,120.15,P020195,30923-1-1-1,,C7H7N,,,,,,,,,,,,,,80,105.14,P030014,30923-3-1-1,,,,,,,,,,,,,,,,,,,,,,,,,,,,,,,,,,,,,,,"Aronson, Carl Lawrence; Beloskur, Douglas; Frampton, Isaac S.; McKie, Justin; Burland, Bryce , Polymer Bulletin , 53 , 5/6 , 413-424 (2005)"
,"Thermoplastic,Biodegradable&Biocompatible,Crystal",Neat resin,CS/0.1M CH3COOH soln. and PVA/water soln. blended,,Partially miscible;DSC (two Tg),poly(vinyl alcohol)//chitin,,Blend,,"Solvent casting: Cast from soln. into PP petridish, dried at 60C for ca.24h and at 80C for 24h in vacuo

Shape of Test Piece: Film

Remarks: (DMA) 20*4*0.009mm",,36734-3-2-1,,['0.1M CH3COOH'],,"['Glass transition temp. 139.95 [C]', 'Method: DMA', 'Condition: Heating rate;2C/min&tension 105%, amplitude 10micron, second heating', 'Remarks: Temp. of tan(delta)max, another Tg 71.87C (shoulder peak)']",,C6H11NO4 / C8H13NO5,,,,,,,,,,,,,,50,161.16 / 203.19,P903141,36734-1-1-1,,C2H4O,,,,,,,,,,,,,,50,44.05,P030001,36734-2-1-1,,,,,,,,,,,,,,,,,,,,,,,,,,,,,,,,,,,,,,,"Chen, Cheng-Ho; Wang, Fang-Yu; Mao, Ching-Feng; Yang, Chien-Hsin , Journal of Applied Polymer Science , 105 , 3 , 1086-1092 (2007)"
,,Neat resin,THF soln. blending,,Immiscible blend;two Tg,poly(p-hydroxystyrene)//poly{styrene-co-[4-(diethylphosphoryl)styrene]},,Blend,,"Solvent casting: Cast from THF soln. and dried at RT for several days,then further dried at 80C under vacuum for at least 2 days

Quenching: Quenched with dryice from above Tg",,14016-3-1-1,,['THF'],,"['Glass transition temp. ca 190 [C]', 'Method: DSC', 'Condition: Heating rate;20C/min&N2', 'Remarks: Tg of PVPh,taken from the Fig.']",,C8H8 / C12H17O3P,,,,,,,,,,,,,,80,104.15 / 240.24,P902941,14016-1-1-1,,C8H8O,,,,,,,,,,,,,,20,120.15,P020195,14016-2-1-1,,,,,,,,,,,,,,,,,,,,,,,,,,,,,,,,,,,,,,,"Zhuang, Huifang; Pearce, Eli M.; Kwei, T. K. , Macromolecules , 27 , 22 , 6398-6403 (1994)"
,,Neat resin,THF soln. blending,,Immiscible blend;two Tg,poly(p-hydroxystyrene)//poly{styrene-co-[4-(diethylphosphoryl)styrene]},,Blend,,"Solvent casting: Cast from THF soln. and dried at RT for several days,then further dried at 80C under vacuum for at least 2 days

Quenching: Quenched with dryice from above Tg",,14016-3-2-1,,['THF'],,"['Glass transition temp. ca 190 [C]', 'Method: DSC', 'Condition: Heating rate;20C/min&N2', 'Remarks: Tg of PVPh,taken from the Fig.']",,C8H8 / C12H17O3P,,,,,,,,,,,,,,60,104.15 / 240.24,P902941,14016-1-1-1,,C8H8O,,,,,,,,,,,,,,40,120.15,P020195,14016-2-1-1,,,,,,,,,,,,,,,,,,,,,,,,,,,,,,,,,,,,,,,"Zhuang, Huifang; Pearce, Eli M.; Kwei, T. K. , Macromolecules , 27 , 22 , 6398-6403 (1994)"
,,Neat resin,THF soln. blending,,Immiscible blend;two Tg,poly(p-hydroxystyrene)//poly{styrene-co-[4-(diethylphosphoryl)styrene]},,Blend,,"Solvent casting: Cast from THF soln. and dried at RT for several days,then further dried at 80C under vacuum for at least 2 days

Quenching: Quenched with dryice from above Tg",,14016-3-3-1,,['THF'],,"['Glass transition temp. ca 190 [C]', 'Method: DSC', 'Condition: Heating rate;20C/min&N2', 'Remarks: Tg of PVPh,taken from the Fig.']",,C8H8 / C12H17O3P,,,,,,,,,,,,,,50,104.15 / 240.24,P902941,14016-1-1-1,,C8H8O,,,,,,,,,,,,,,50,120.15,P020195,14016-2-1-1,,,,,,,,,,,,,,,,,,,,,,,,,,,,,,,,,,,,,,,"Zhuang, Huifang; Pearce, Eli M.; Kwei, T. K. , Macromolecules , 27 , 22 , 6398-6403 (1994)"
,,Neat resin,THF soln. blending,,Immiscible blend;two Tg,poly(p-hydroxystyrene)//poly{styrene-co-[4-(diethylphosphoryl)styrene]},,Blend,,"Solvent casting: Cast from THF soln. and dried at RT for several days,then further dried at 80C under vacuum for at least 2 days

Quenching: Quenched with dryice from above Tg",,14016-3-4-1,,['THF'],,"['Glass transition temp. ca 190 [C]', 'Method: DSC', 'Condition: Heating rate;20C/min&N2', 'Remarks: Tg of PVPh,taken from the Fig.']",,C8H8 / C12H17O3P,,,,,,,,,,,,,,40,104.15 / 240.24,P902941,14016-1-1-1,,C8H8O,,,,,,,,,,,,,,60,120.15,P020195,14016-2-1-1,,,,,,,,,,,,,,,,,,,,,,,,,,,,,,,,,,,,,,,"Zhuang, Huifang; Pearce, Eli M.; Kwei, T. K. , Macromolecules , 27 , 22 , 6398-6403 (1994)"
,,Neat resin,THF soln. blending,,Immiscible blend;two Tg,poly(p-hydroxystyrene)//poly{styrene-co-[4-(diethylphosphoryl)styrene]},,Blend,,"Solvent casting: Cast from THF soln. and dried at RT for several days,then further dried at 80C under vacuum for at least 2 days

Quenching: Quenched with dryice from above Tg",,14016-3-5-1,,['THF'],,"['Glass transition temp. ca 190 [C]', 'Method: DSC', 'Condition: Heating rate;20C/min&N2', 'Remarks: Tg of PVPh,taken from the Fig.']",,C8H8 / C12H17O3P,,,,,,,,,,,,,,20,104.15 / 240.24,P902941,14016-1-1-1,,C8H8O,,,,,,,,,,,,,,80,120.15,P020195,14016-2-1-1,,,,,,,,,,,,,,,,,,,,,,,,,,,,,,,,,,,,,,,"Zhuang, Huifang; Pearce, Eli M.; Kwei, T. K. , Macromolecules , 27 , 22 , 6398-6403 (1994)"
,,Neat resin,THF soln. blending,,Miscible blend;single Tg,poly(p-hydroxystyrene)//poly{styrene-co-[4-(diethylphosphoryl)styrene]},,Blend,,"Solvent casting: Cast from THF soln. and dried at RT for several days,then further dried at 80C under vacuum for at least 2 days

Quenching: Quenched with dryice from above Tg",,14016-6-1-1,,['THF'],,"['Glass transition temp. ca 128 [C]', 'Method: DSC', 'Condition: Heating rate;20C/min&N2', 'Remarks: Tg of PSVBDEP-complex,taken from the Fig.']",,C8H8 / C12H17O3P,,,,,,,,,,,,,,80,104.15 / 240.24,P902941,14016-4-1-1,,C8H8O,,,,,,,,,,,,,,20,120.15,P020195,14016-5-1-1,,,,,,,,,,,,,,,,,,,,,,,,,,,,,,,,,,,,,,,"Zhuang, Huifang; Pearce, Eli M.; Kwei, T. K. , Macromolecules , 27 , 22 , 6398-6403 (1994)"
,"linear,Thermoplastic",Neat resin,Blended in THF soln.,,Miscible;DSC (single Tg),poly(4-methylstyrene)//poly(alpha-methylstyrene),,Blend,,"Solvent casting: Cast from THF soln. at 20 or 45C

Shape of Test Piece: Film",,21746-3-1-1,,['THF'],,"['Glass transition temp. ca 91 [C]', 'Method: DSC', 'Remarks: Taken from the Fig.1(A)']",,C9H10,,,,,,,,,,,,,,90,118.18,P020041,21746-1-1-1,,C9H10,,,,,,,,,,,,,,10,118.18,P020151,21746-2-1-1,,,,,,,,,,,,,,,,,,,,,,,,,,,,,,,,,,,,,,,"Chang, L. L.; Woo, E. M. , Macromolecules , 33 , 18 , 6892-6895 (2000)"
,"linear,Thermoplastic",Neat resin,Blended in THF soln.,,Miscible;DSC (single Tg),poly(4-methylstyrene)//poly(alpha-methylstyrene),,Blend,,"Solvent casting: Cast from THF soln. at 20 or 45C

Shape of Test Piece: Film",,21746-3-2-1,,['THF'],,"['Glass transition temp. ca 72 [C]', 'Method: DSC', 'Remarks: Taken from the Fig.1(A)', 'Related Info.: Critical cloud point (LCST); ca.140C']",,C9H10,,,,,,,,,,,,,,70,118.18,P020041,21746-1-1-1,,C9H10,,,,,,,,,,,,,,30,118.18,P020151,21746-2-1-1,,,,,,,,,,,,,,,,,,,,,,,,,,,,,,,,,,,,,,,"Chang, L. L.; Woo, E. M. , Macromolecules , 33 , 18 , 6892-6895 (2000)"
,"linear,Thermoplastic",Neat resin,Blended in THF soln.,,Miscible;DSC (single Tg),poly(4-methylstyrene)//poly(alpha-methylstyrene),,Blend,,"Solvent casting: Cast from THF soln. at 20 or 45C

Shape of Test Piece: Film",,21746-3-3-1,,['THF'],,"['Glass transition temp. ca 60 [C]', 'Method: DSC', 'Remarks: Taken from the Fig.1(A)']",,C9H10,,,,,,,,,,,,,,50,118.18,P020041,21746-1-1-1,,C9H10,,,,,,,,,,,,,,50,118.18,P020151,21746-2-1-1,,,,,,,,,,,,,,,,,,,,,,,,,,,,,,,,,,,,,,,"Chang, L. L.; Woo, E. M. , Macromolecules , 33 , 18 , 6892-6895 (2000)"
,"linear,Thermoplastic",Neat resin,Blended in THF soln.,,Miscible;DSC (single Tg),poly(4-methylstyrene)//poly(alpha-methylstyrene),,Blend,,"Solvent casting: Cast from THF soln. at 20 or 45C

Shape of Test Piece: Film",,21746-3-4-1,,['THF'],,"['Glass transition temp. ca 47 [C]', 'Method: DSC', 'Remarks: Taken from the Fig.1(A)']",,C9H10,,,,,,,,,,,,,,30,118.18,P020041,21746-1-1-1,,C9H10,,,,,,,,,,,,,,70,118.18,P020151,21746-2-1-1,,,,,,,,,,,,,,,,,,,,,,,,,,,,,,,,,,,,,,,"Chang, L. L.; Woo, E. M. , Macromolecules , 33 , 18 , 6892-6895 (2000)"
,,Neat resin,THF soln. blending,,Miscible blend;single Tg and transparent film,poly(methyl vinyl ether)//poly[2-(chloromethyl)oxirane],,Blend,,"Solvent casting: Cast from THF soln. at RT and dried at 60C for several days under vacuum

Shape of Test Piece: Film

Remarks: t=0.05mm,transparent",,14015-3-1-1,,['THF'],,"['Glass transition temp. ca 251 [K]', 'Method: DSC', 'Condition: Heating rate;10K/min', 'Remarks: Taken from the Fig.2']",,C3H5ClO,,,,,,,,,,,,,,80,92.52,P070015,14015-1-1-1,,C3H6O,,,,,,,,,,,,,,20,58.08,P030018,14015-2-1-1,,,,,,,,,,,,,,,,,,,,,,,,,,,,,,,,,,,,,,,"Alegria, A; Telleria, I; Colmenero, J , Journal of Non-Crystalline Solids , 172-174 , Pt. 2 , 961-965 (1994)"
,,Neat resin,THF soln. blending,,Miscible blend;single Tg and transparent film,poly(methyl vinyl ether)//poly[2-(chloromethyl)oxirane],,Blend,,"Solvent casting: Cast from THF soln. at RT and dried at 60C for several days under vacuum

Shape of Test Piece: Film

Remarks: t=0.05mm,transparent",,14015-3-2-1,,['THF'],,"['Glass transition temp. ca 253 [K]', 'Method: DSC', 'Condition: Heating rate;10K/min', 'Remarks: Taken from the Fig.2']",,C3H5ClO,,,,,,,,,,,,,,50,92.52,P070015,14015-1-1-1,,C3H6O,,,,,,,,,,,,,,50,58.08,P030018,14015-2-1-1,,,,,,,,,,,,,,,,,,,,,,,,,,,,,,,,,,,,,,,"Alegria, A; Telleria, I; Colmenero, J , Journal of Non-Crystalline Solids , 172-174 , Pt. 2 , 961-965 (1994)"
,,Neat resin,THF soln. blending,,Miscible blend;single Tg and transparent film,poly(methyl vinyl ether)//poly[2-(chloromethyl)oxirane],,Blend,,"Solvent casting: Cast from THF soln. at RT and dried at 60C for several days under vacuum

Shape of Test Piece: Film

Remarks: t=0.05mm,transparent",,14015-3-3-1,,['THF'],,"['Glass transition temp. ca 251 [K]', 'Method: DSC', 'Condition: Heating rate;10K/min', 'Remarks: Taken from the Fig.2']",,C3H5ClO,,,,,,,,,,,,,,20,92.52,P070015,14015-1-1-1,,C3H6O,,,,,,,,,,,,,,80,58.08,P030018,14015-2-1-1,,,,,,,,,,,,,,,,,,,,,,,,,,,,,,,,,,,,,,,"Alegria, A; Telleria, I; Colmenero, J , Journal of Non-Crystalline Solids , 172-174 , Pt. 2 , 961-965 (1994)"
,"Thermoplastic,Non-linear optical(NLO),Reversible optical storage function,Amorphous",Neat resin,(Soln. blending) Mixed in hot THF soln.,,Incompatible;DSC (two Tg),polystyrene//poly[2-({4-[2-(2-chloro-4-nitrophenyl)diazenyl]phenyl}(ethyl)amino)ethyl methacrylate],['MeOH'],Blend,,"Solvent casting: Cast from THF soln. in beaker

Drying: THF slowly evapd.

Shape of Test Piece: Film",,13487-15-1-1,,['hot THF'],,"['Glass transition temp. 92 [C]', 'Method: DSC', 'Condition: Heating rate;20C/min', 'Remarks: Another Tg at 108C, second or third heating']",,C19H19ClN4O4,,,,,,,,,,,,,,50,402.83,P342215,13487-13-1-1,,C8H8,,,,,,,,,,,,,,50,104.15,P020001,13487-14-1-1,,,,,,,,,,,,,,,,,,,,,,,,,,,,,,,,,,,,,,,"Xie, Shuang; Natansohn, Almeria; Rochon, Paul , Macromolecules , 27 , 6 , 1489-1492 (1994)"
,,Neat resin,THF soln. blending,,Miscible;single Tg,poly(p-hydroxystyrene)//poly{bis[2-(2-methoxyethoxy)ethyl] itaconate},,Blend,,"Solvent casting: Cast from THF soln.

Shape of Test Piece: Film

Remarks: Clear film",,13619-6-1-1,,,,"['Glass transition temp. 11 [C]', 'Method: DSC', 'Condition: Heating rate;20C/min', 'Remarks: Onset temp.']",,C15H26O8,,,,,,,,,,,,,,75,334.36,P340094,13619-4-1-1,,C8H8O,,,,,,,,,,,,,,25,120.15,P020195,13619-5-1-1,,,,,,,,,,,,,,,,,,,,,,,,,,,,,,,,,,,,,,,"Landry, Christine J. T.; Coltrain, Bradley K.; Teegarden, David M.; Ferrar, Wayne T. , Macromolecules , 26 , 21 , 5543-5551 (1993)"
,,Neat resin,THF soln. blending,,Miscible;single Tg,poly(p-hydroxystyrene)//poly{bis[2-(2-methoxyethoxy)ethyl] itaconate},,Blend,,"Solvent casting: Cast from THF soln.

Shape of Test Piece: Film

Remarks: Clear film",,13619-6-2-1,,,,"['Glass transition temp. 66 [C]', 'Method: DSC', 'Condition: Heating rate;20C/min', 'Remarks: Onset temp.']",,C15H26O8,,,,,,,,,,,,,,50,334.36,P340094,13619-4-1-1,,C8H8O,,,,,,,,,,,,,,50,120.15,P020195,13619-5-1-1,,,,,,,,,,,,,,,,,,,,,,,,,,,,,,,,,,,,,,,"Landry, Christine J. T.; Coltrain, Bradley K.; Teegarden, David M.; Ferrar, Wayne T. , Macromolecules , 26 , 21 , 5543-5551 (1993)"
,,Neat resin,THF soln. blending,,Miscible;single Tg,poly(p-hydroxystyrene)//poly{bis[2-(2-methoxyethoxy)ethyl] itaconate},,Blend,,"Solvent casting: Cast from THF soln.

Shape of Test Piece: Film

Remarks: Clear film",,13619-6-3-1,,,,"['Glass transition temp. 115 [C]', 'Method: DSC', 'Condition: Heating rate;20C/min', 'Remarks: Onset temp.']",,C15H26O8,,,,,,,,,,,,,,25,334.36,P340094,13619-4-1-1,,C8H8O,,,,,,,,,,,,,,75,120.15,P020195,13619-5-1-1,,,,,,,,,,,,,,,,,,,,,,,,,,,,,,,,,,,,,,,"Landry, Christine J. T.; Coltrain, Bradley K.; Teegarden, David M.; Ferrar, Wayne T. , Macromolecules , 26 , 21 , 5543-5551 (1993)"
,,Neat resin,THF soln. blending,,Miscible;single Tg,"poly(p-hydroxystyrene)//poly{[bis(3,6-dioxaheptyl) 2-methylidenebutanedioate]-co-[2-(2-methoxyethoxy)ethyl itaconate]}",,Blend,,"Solvent casting: Cast from THF soln.

Shape of Test Piece: Film

Remarks: Clear film",,13619-9-1-1,,,,"['Glass transition temp. 23 [C]', 'Method: DSC', 'Condition: Heating rate;20C/min', 'Remarks: Onset temp.']",,C10H16O6 / C15H26O8,,,,,,,,,,,,,,75,232.23 / 334.36,P901304,13619-7-1-1,,C8H8O,,,,,,,,,,,,,,25,120.15,P020195,13619-8-1-1,,,,,,,,,,,,,,,,,,,,,,,,,,,,,,,,,,,,,,,"Landry, Christine J. T.; Coltrain, Bradley K.; Teegarden, David M.; Ferrar, Wayne T. , Macromolecules , 26 , 21 , 5543-5551 (1993)"
,,Neat resin,THF soln. blending,,Miscible;single Tg,"poly(p-hydroxystyrene)//poly{[bis(3,6-dioxaheptyl) 2-methylidenebutanedioate]-co-[2-(2-methoxyethoxy)ethyl itaconate]}",,Blend,,"Solvent casting: Cast from THF soln.

Shape of Test Piece: Film

Remarks: Clear film",,13619-9-2-1,,,,"['Glass transition temp. 92 [C]', 'Method: DSC', 'Condition: Heating rate;20C/min', 'Remarks: Onset temp.']",,C10H16O6 / C15H26O8,,,,,,,,,,,,,,50,232.23 / 334.36,P901304,13619-7-1-1,,C8H8O,,,,,,,,,,,,,,50,120.15,P020195,13619-8-1-1,,,,,,,,,,,,,,,,,,,,,,,,,,,,,,,,,,,,,,,"Landry, Christine J. T.; Coltrain, Bradley K.; Teegarden, David M.; Ferrar, Wayne T. , Macromolecules , 26 , 21 , 5543-5551 (1993)"
,,Neat resin,THF soln. blending,,Miscible;single Tg,"poly(p-hydroxystyrene)//poly{[bis(3,6-dioxaheptyl) 2-methylidenebutanedioate]-co-[2-(2-methoxyethoxy)ethyl itaconate]}",,Blend,,"Solvent casting: Cast from THF soln.

Shape of Test Piece: Film

Remarks: Clear film",,13619-9-3-1,,,,"['Glass transition temp. 143 [C]', 'Method: DSC', 'Condition: Heating rate;20C/min', 'Remarks: Onset temp.']",,C10H16O6 / C15H26O8,,,,,,,,,,,,,,25,232.23 / 334.36,P901304,13619-7-1-1,,C8H8O,,,,,,,,,,,,,,75,120.15,P020195,13619-8-1-1,,,,,,,,,,,,,,,,,,,,,,,,,,,,,,,,,,,,,,,"Landry, Christine J. T.; Coltrain, Bradley K.; Teegarden, David M.; Ferrar, Wayne T. , Macromolecules , 26 , 21 , 5543-5551 (1993)"
,Thermoplastic,Neat resin,(Soln. blending) Mixed in THF soln.,,Miscible;DSC (single Tg),poly(p-hydroxystyrene)//poly(methyl vinyl ether),,Blend,,"Solvent casting: Cast from THF soln., THF evapd. at 323K and then at 333K for 2weeks under vacuum, dried at 423K for 3h under vacuum

Shape of Test Piece: Film",,13543-6-1-1,,,,"['Glass transition temp. ca 258 [K]', 'Method: DSC', 'Condition: Heating rate;20K/min', 'Remarks: Second heating, taken from the Fig.']",,C3H6O,,,,,,,,,,,,90,,,58.08,P030018,13543-4-1-1,,C8H8O,,,,,,,,,,,,10,,,120.15,P020195,13543-5-1-1,,,,,,,,,,,,,,,,,,,,,,,,,,,,,,,,,,,,,,,"Pedrosa, P.; Pomposo, J. A.; Calahorra, E.; Cortazar, M. , Macromolecules , 27 , 1 , 102-109 (1994)"
,Thermoplastic,Neat resin,(Soln. blending) Mixed in THF soln.,,Miscible;DSC (single Tg),poly(p-hydroxystyrene)//poly(methyl vinyl ether),,Blend,,"Solvent casting: Cast from THF soln., THF evapd. at 323K and then at 333K for 2weeks under vacuum, dried at 423K for 3h under vacuum

Shape of Test Piece: Film",,13543-6-2-1,,,,"['Glass transition temp. ca 268 [K]', 'Method: DSC', 'Condition: Heating rate;20K/min', 'Remarks: Second heating, taken from the Fig.']",,C3H6O,,,,,,,,,,,,80,,,58.08,P030018,13543-4-1-1,,C8H8O,,,,,,,,,,,,20,,,120.15,P020195,13543-5-1-1,,,,,,,,,,,,,,,,,,,,,,,,,,,,,,,,,,,,,,,"Pedrosa, P.; Pomposo, J. A.; Calahorra, E.; Cortazar, M. , Macromolecules , 27 , 1 , 102-109 (1994)"
,Thermoplastic,Neat resin,(Soln. blending) Mixed in THF soln.,,Miscible;DSC (single Tg),poly(p-hydroxystyrene)//poly(methyl vinyl ether),,Blend,,"Solvent casting: Cast from THF soln., THF evapd. at 323K and then at 333K for 2weeks under vacuum, dried at 423K for 3h under vacuum

Shape of Test Piece: Film",,13543-6-3-1,,,,"['Glass transition temp. ca 285 [K]', 'Method: DSC', 'Condition: Heating rate;20K/min', 'Remarks: Second heating, taken from the Fig.']",,C3H6O,,,,,,,,,,,,70,,,58.08,P030018,13543-4-1-1,,C8H8O,,,,,,,,,,,,30,,,120.15,P020195,13543-5-1-1,,,,,,,,,,,,,,,,,,,,,,,,,,,,,,,,,,,,,,,"Pedrosa, P.; Pomposo, J. A.; Calahorra, E.; Cortazar, M. , Macromolecules , 27 , 1 , 102-109 (1994)"
,Thermoplastic,Neat resin,(Soln. blending) Mixed in THF soln.,,Miscible;DSC (single Tg),poly(p-hydroxystyrene)//poly(methyl vinyl ether),,Blend,,"Solvent casting: Cast from THF soln., THF evapd. at 323K and then at 333K for 2weeks under vacuum, dried at 423K for 3h under vacuum

Shape of Test Piece: Film",,13543-6-4-1,,,,"['Glass transition temp. ca 307 [K]', 'Method: DSC', 'Condition: Heating rate;20K/min', 'Remarks: Second heating, taken from the Fig.']",,C3H6O,,,,,,,,,,,,60,,,58.08,P030018,13543-4-1-1,,C8H8O,,,,,,,,,,,,40,,,120.15,P020195,13543-5-1-1,,,,,,,,,,,,,,,,,,,,,,,,,,,,,,,,,,,,,,,"Pedrosa, P.; Pomposo, J. A.; Calahorra, E.; Cortazar, M. , Macromolecules , 27 , 1 , 102-109 (1994)"
,Thermoplastic,Neat resin,(Soln. blending) Mixed in THF soln.,,Miscible;DSC (single Tg),poly(p-hydroxystyrene)//poly(methyl vinyl ether),,Blend,,"Solvent casting: Cast from THF soln., THF evapd. at 323K and then at 333K for 2weeks under vacuum, dried at 423K for 3h under vacuum

Shape of Test Piece: Film",,13543-6-5-1,,,,"['Glass transition temp. ca 332 [K]', 'Method: DSC', 'Condition: Heating rate;20K/min', 'Remarks: Second heating, taken from the Fig.']",,C3H6O,,,,,,,,,,,,50,,,58.08,P030018,13543-4-1-1,,C8H8O,,,,,,,,,,,,50,,,120.15,P020195,13543-5-1-1,,,,,,,,,,,,,,,,,,,,,,,,,,,,,,,,,,,,,,,"Pedrosa, P.; Pomposo, J. A.; Calahorra, E.; Cortazar, M. , Macromolecules , 27 , 1 , 102-109 (1994)"
,Thermoplastic,Neat resin,(Soln. blending) Mixed in THF soln.,,Miscible;DSC (single Tg),poly(p-hydroxystyrene)//poly(methyl vinyl ether),,Blend,,"Solvent casting: Cast from THF soln., THF evapd. at 323K and then at 333K for 2weeks under vacuum, dried at 423K for 3h under vacuum

Shape of Test Piece: Film",,13543-6-6-1,,,,"['Glass transition temp. ca 357 [K]', 'Method: DSC', 'Condition: Heating rate;20K/min', 'Remarks: Second heating, taken from the Fig.']",,C3H6O,,,,,,,,,,,,40,,,58.08,P030018,13543-4-1-1,,C8H8O,,,,,,,,,,,,60,,,120.15,P020195,13543-5-1-1,,,,,,,,,,,,,,,,,,,,,,,,,,,,,,,,,,,,,,,"Pedrosa, P.; Pomposo, J. A.; Calahorra, E.; Cortazar, M. , Macromolecules , 27 , 1 , 102-109 (1994)"
,"Thermoplastic,Crystal , Amorphous",Neat resin,(Soln. blending) Mixed in THF soln.,,Miscible;DSC (single Tg),poly(p-hydroxystyrene)//poly(ethylene oxide),,Blend,,"Solvent casting: Cast from THF soln., THF evapd. at 323K and then at 333K for 2weeks under vacuum, dried at 423K for 3h under vacuum

Shape of Test Piece: Film",,13543-3-1-1,,,,"['Glass transition temp. ca 230 [K]', 'Method: DSC', 'Condition: Heating rate;20K/min', 'Remarks: Second heating, taken from the Fig.']",,C2H4O,,,,,,,,,,,,80,,,44.05,P070013,13543-1-1-1,,C8H8O,,,,,,,,,,,,20,,,120.15,P020195,13543-2-1-1,,,,,,,,,,,,,,,,,,,,,,,,,,,,,,,,,,,,,,,"Pedrosa, P.; Pomposo, J. A.; Calahorra, E.; Cortazar, M. , Macromolecules , 27 , 1 , 102-109 (1994)"
,,Neat resin,THF soln. blending,,Miscible blend;single Tg and proton spin-lattice relaxation time,poly(p-hydroxystyrene)//poly[(methylsulfanyl)methyl methacrylate],,Blend,,"Solvent casting: Cast from THF soln.,evapd. at RT and dried in vacuo at 60C for 2weeks",,22780-3-1-1,,['THF'],,"['Glass transition temp. ca 93 [C]', 'Method: DSC', 'Condition: Heating rate;20C/min', 'Remarks: Taken from the Fig.1']",,C6H10O2S,,,,,,,,,,,,,,90,146.21,P342289,22780-1-1-1,,C8H8O,,,,,,,,,,,,,,10,120.15,P020195,22780-2-1-1,,,,,,,,,,,,,,,,,,,,,,,,,,,,,,,,,,,,,,,"Yi, Juzhen; Goh, S. H.; Wee, A. T. S. , Macromolecules , 34 , 21 , 7411-7415 (2001)"
,,Neat resin,THF soln. blending,,Miscible blend;single Tg and proton spin-lattice relaxation time,poly(p-hydroxystyrene)//poly[(methylsulfanyl)methyl methacrylate],,Blend,,"Solvent casting: Cast from THF soln.,evapd. at RT and dried in vacuo at 60C for 2weeks",,22780-3-2-1,,['THF'],,"['Glass transition temp. ca 115 [C]', 'Method: DSC', 'Condition: Heating rate;20C/min', 'Remarks: Taken from the Fig.1']",,C6H10O2S,,,,,,,,,,,,,,70,146.21,P342289,22780-1-1-1,,C8H8O,,,,,,,,,,,,,,30,120.15,P020195,22780-2-1-1,,,,,,,,,,,,,,,,,,,,,,,,,,,,,,,,,,,,,,,"Yi, Juzhen; Goh, S. H.; Wee, A. T. S. , Macromolecules , 34 , 21 , 7411-7415 (2001)"
,,Neat resin,THF soln. blending,,Miscible blend;single Tg and proton spin-lattice relaxation time,poly(p-hydroxystyrene)//poly[(methylsulfanyl)methyl methacrylate],,Blend,,"Solvent casting: Cast from THF soln.,evapd. at RT and dried in vacuo at 60C for 2weeks",,22780-3-3-1,,['THF'],,"['Glass transition temp. ca 139 [C]', 'Method: DSC', 'Condition: Heating rate;20C/min', 'Remarks: Taken from the Fig.1']",,C6H10O2S,,,,,,,,,,,,,,50,146.21,P342289,22780-1-1-1,,C8H8O,,,,,,,,,,,,,,50,120.15,P020195,22780-2-1-1,,,,,,,,,,,,,,,,,,,,,,,,,,,,,,,,,,,,,,,"Yi, Juzhen; Goh, S. H.; Wee, A. T. S. , Macromolecules , 34 , 21 , 7411-7415 (2001)"
,,Neat resin,THF soln. blending,,Miscible blend;single Tg and proton spin-lattice relaxation time,poly(p-hydroxystyrene)//poly[(methylsulfanyl)methyl methacrylate],,Blend,,"Solvent casting: Cast from THF soln.,evapd. at RT and dried in vacuo at 60C for 2weeks",,22780-3-4-1,,['THF'],,"['Glass transition temp. ca 159 [C]', 'Method: DSC', 'Condition: Heating rate;20C/min', 'Remarks: Taken from the Fig.1']",,C6H10O2S,,,,,,,,,,,,,,30,146.21,P342289,22780-1-1-1,,C8H8O,,,,,,,,,,,,,,70,120.15,P020195,22780-2-1-1,,,,,,,,,,,,,,,,,,,,,,,,,,,,,,,,,,,,,,,"Yi, Juzhen; Goh, S. H.; Wee, A. T. S. , Macromolecules , 34 , 21 , 7411-7415 (2001)"
,,Neat resin,THF soln. blending,,Miscible blend;single Tg and proton spin-lattice relaxation time,poly(p-hydroxystyrene)//poly[(methylsulfanyl)methyl methacrylate],,Blend,,"Solvent casting: Cast from THF soln.,evapd. at RT and dried in vacuo at 60C for 2weeks",,22780-3-5-1,,['THF'],,"['Glass transition temp. ca 172 [C]', 'Method: DSC', 'Condition: Heating rate;20C/min', 'Remarks: Taken from the Fig.1']",,C6H10O2S,,,,,,,,,,,,,,10,146.21,P342289,22780-1-1-1,,C8H8O,,,,,,,,,,,,,,90,120.15,P020195,22780-2-1-1,,,,,,,,,,,,,,,,,,,,,,,,,,,,,,,,,,,,,,,"Yi, Juzhen; Goh, S. H.; Wee, A. T. S. , Macromolecules , 34 , 21 , 7411-7415 (2001)"
,"linear,Thermoplastic",Neat resin,Soln. blended in toluene at RT,,Immiscible;Excimer fluorescence technique (Optically miscible),poly(2-vinylnaphthalene)//poly(methyl methacrylate),,Blend,,"Solvent casting: Cast from toluene soln. on glass slide at RT, then dried

Shape of Test Piece: Film",Sensitive method for blend miscibility,01285-3-1-1,,,,"['Glass transition temp. 357 [K]', 'Method: DSC', 'Condition: Heating rate;20K/min', 'Remarks: Midpoint method, Another Tg at 401K']",,C12H10,,,,,,,,,,,,,,35,154.21,P020189,01285-1-1-1,,C5H8O2,,,,,,,,,,,,,,65,100.12,P040048,01285-2-1-1,,,,,,,,,,,,,,,,,,,,,,,,,,,,,,,,,,,,,,,"Semerak, Steven N.; Frank, Curtis W. , Macromolecules , 17 , 6 , 1148-1157 (1984)"
,"linear,Thermoplastic",Neat resin,Soln. blended in toluene at RT,,Immiscible;Excimer fluorescence technique (Optically immiscible),poly(2-vinylnaphthalene)//poly(methyl methacrylate),,Blend,,"Solvent casting: Cast from toluene soln. on glass slide at RT, then dried

Shape of Test Piece: Film",Sensitive method for blend miscibility,01285-6-1-1,,,,"['Glass transition temp. 356 [K]', 'Method: DSC', 'Condition: Heating rate;20K/min', 'Remarks: Midpoint method, Another Tg at 416K']",,C12H10,,,,,,,,,,,,,,35,154.21,P020189,01285-4-1-1,,C5H8O2,,,,,,,,,,,,,,65,100.12,P040048,01285-5-1-1,,,,,,,,,,,,,,,,,,,,,,,,,,,,,,,,,,,,,,,"Semerak, Steven N.; Frank, Curtis W. , Macromolecules , 17 , 6 , 1148-1157 (1984)"
,Thermoplastic,Neat resin,Soln. blended in water,,Miscible;DSC (single Tg),poly(vinyl alcohol)//poly(ethylene oxide),,Blend,,"Solvent casting: Cast from water soln. onto glass dish, dried at RT for 24h and then at 80C in vacuo

Irradn.: Gamma-irradiated, 100kGy dose, dose rate 6.92kGy&slash;h

Shape of Test Piece: Film

Remarks: t=0.2mm, (tensile test) dog-bone shaped, 40*4*0.2mm",,28770-3-2-3,,['water'],,"['Glass transition temp. ca 51 [C]', 'Method: DSC', 'Condition: Heating rate;10C/min & N2', 'Remarks: Midpoint method, taken from the Fig.5']",,C2H4O,,,,,,,,,,,,,,80,44.05,P030001,28770-1-1-1,,C2H4O,,,,,,,,,,,,,,20,44.05,P070013,28770-2-1-1,[Not Detected],[Not Detected],,,,,,,,,,,,,,[Not Detected],21.4,"Gamma-irradiated, 100kGy dose, dose rate 6.92kGy/h",8.47,[Not Detected],[Not Detected],,,,,,,,,,,,,,[Not Detected],26.2,"Gamma-irradiated, 200kGy dose, dose rate 6.92kGy/h",7.05,"Alla, Safaa G. Abd; Said, Hossam M.; El-Naggar, Abdel Wahab M. , Journal of Applied Polymer Science , 94 , 1 , 167-176 (2004)"
,Thermoplastic,Neat resin,Soln. blended in water,,Miscible;DSC (single Tg),poly(vinyl alcohol)//poly(ethylene oxide),,Blend,,"Solvent casting: Cast from water soln. onto glass dish, dried at RT for 24h and then at 80C in vacuo

Irradn.: Gamma-irradiated, 50kGy dose, dose rate 6.92kGy&slash;h

Shape of Test Piece: Film

Remarks: t=0.2mm, (tensile test) dog-bone shaped, 40*4*0.2mm",,28770-3-2-2,,['water'],,"['Glass transition temp. ca 49 [C]', 'Method: DSC', 'Condition: Heating rate;10C/min & N2', 'Remarks: Midpoint method, taken from the Fig.5']",,C2H4O,,,,,,,,,,,,,,80,44.05,P030001,28770-1-1-1,,C2H4O,,,,,,,,,,,,,,20,44.05,P070013,28770-2-1-1,[Not Detected],[Not Detected],,,,,,,,,,,,,,[Not Detected],21.4,"Gamma-irradiated, 100kGy dose, dose rate 6.92kGy/h",8.47,[Not Detected],[Not Detected],,,,,,,,,,,,,,[Not Detected],26.2,"Gamma-irradiated, 200kGy dose, dose rate 6.92kGy/h",7.05,"Alla, Safaa G. Abd; Said, Hossam M.; El-Naggar, Abdel Wahab M. , Journal of Applied Polymer Science , 94 , 1 , 167-176 (2004)"
,Thermoplastic,Neat resin,Soln. blended in water,,Miscible;DSC (single Tg),poly(vinyl alcohol)//poly(ethylene oxide),,Blend,,"Solvent casting: Cast from water soln. onto glass dish, dried at RT for 24h and then at 80C in vacuo

Shape of Test Piece: Film

Remarks: Unirradiated, t=0.2mm, (tensile test) dog-bone shaped, 40*4*0.2mm",,28770-3-1-1,,['water'],,"['Glass transition temp. ca 57 [C]', 'Method: DSC', 'Condition: Heating rate;10C/min & N2', 'Remarks: Midpoint method, taken from the Fig.5']",,C2H4O,,,,,,,,,,,,,,90,44.05,P030001,28770-1-1-1,,C2H4O,,,,,,,,,,,,,,10,44.05,P070013,28770-2-1-1,[Not Detected],[Not Detected],,,,,,,,,,,,,,[Not Detected],21.4,"Gamma-irradiated, 100kGy dose, dose rate 6.92kGy/h",8.47,[Not Detected],[Not Detected],,,,,,,,,,,,,,[Not Detected],26.2,"Gamma-irradiated, 200kGy dose, dose rate 6.92kGy/h",7.05,"Alla, Safaa G. Abd; Said, Hossam M.; El-Naggar, Abdel Wahab M. , Journal of Applied Polymer Science , 94 , 1 , 167-176 (2004)"
,Thermoplastic,Neat resin,Soln. blended in water,,Miscible;DSC (single Tg),poly(vinyl alcohol)//poly(ethylene oxide),,Blend,,"Solvent casting: Cast from water soln. onto glass dish, dried at RT for 24h and then at 80C in vacuo

Shape of Test Piece: Film

Remarks: Unirradiated, t=0.2mm, (tensile test) dog-bone shaped, 40*4*0.2mm",,28770-3-2-1,,['water'],,"['Glass transition temp. ca 50 [C]', 'Method: DSC', 'Condition: Heating rate;10C/min & N2', 'Remarks: Midpoint method, taken from the Fig.5']",,C2H4O,,,,,,,,,,,,,,80,44.05,P030001,28770-1-1-1,,C2H4O,,,,,,,,,,,,,,20,44.05,P070013,28770-2-1-1,[Not Detected],[Not Detected],,,,,,,,,,,,,,[Not Detected],21.4,"Gamma-irradiated, 100kGy dose, dose rate 6.92kGy/h",8.47,[Not Detected],[Not Detected],,,,,,,,,,,,,,[Not Detected],26.2,"Gamma-irradiated, 200kGy dose, dose rate 6.92kGy/h",7.05,"Alla, Safaa G. Abd; Said, Hossam M.; El-Naggar, Abdel Wahab M. , Journal of Applied Polymer Science , 94 , 1 , 167-176 (2004)"
,,Neat resin,Blended in THF,,Miscible; single Tg,poly(vinyl acetate)//poly(methyl acrylate),,Blend,,"Solvent casting: Cast THF soln., THF evaporated at RT and at 80C in vacuum

Shape of Test Piece: Film",,40388-5-1-1,,,,"['Glass transition temp. 291 [K]', 'Method: DSC', 'Condition: Heating rate;20C/min&N2, second heating']",,C4H6O2,,,,,,,,,,,,,,70,86.09,P030024,40388-1-1-1,,C4H6O2,,,,,,,,,,,,,,30,86.09,P040002,40388-2-1-1,,,,,,,,,,,,,,,,,,,,,,,,,,,,,,,,,,,,,,,"Princi, Elisabetta; Vicini, Silvia; Pedemonte, Enrico , Polymer International , 58 , 6 , 656-664 (2009)"
,,Neat resin,Blended in THF,,Miscible; single Tg,poly(vinyl acetate)//poly(methyl acrylate),,Blend,,"Solvent casting: Cast THF soln., THF evaporated at RT and at 80C in vacuum

Shape of Test Piece: Film",,40388-5-2-1,,,,"['Glass transition temp. 289 [K]', 'Method: DSC', 'Condition: Heating rate;20C/min&N2, second heating']",,C4H6O2,,,,,,,,,,,,,,50,86.09,P030024,40388-1-1-1,,C4H6O2,,,,,,,,,,,,,,50,86.09,P040002,40388-2-1-1,,,,,,,,,,,,,,,,,,,,,,,,,,,,,,,,,,,,,,,"Princi, Elisabetta; Vicini, Silvia; Pedemonte, Enrico , Polymer International , 58 , 6 , 656-664 (2009)"
,,Neat resin,Blended in THF,,Miscible; single Tg,poly(vinyl acetate)//poly(methyl acrylate),,Blend,,"Solvent casting: Cast THF soln., THF evaporated at RT and at 80C in vacuum

Shape of Test Piece: Film",,40388-5-3-1,,,,"['Glass transition temp. 282 [K]', 'Method: DSC', 'Condition: Heating rate;20C/min&N2, second heating']",,C4H6O2,,,,,,,,,,,,,,30,86.09,P030024,40388-1-1-1,,C4H6O2,,,,,,,,,,,,,,70,86.09,P040002,40388-2-1-1,,,,,,,,,,,,,,,,,,,,,,,,,,,,,,,,,,,,,,,"Princi, Elisabetta; Vicini, Silvia; Pedemonte, Enrico , Polymer International , 58 , 6 , 656-664 (2009)"
,,Neat resin,Blended in THF,,Miscible; single Tg,poly(vinyl acetate)//poly(butyl acrylate),,Blend,,"Solvent casting: Cast THF soln., THF evaporated at RT and at 80C in vacuum

Shape of Test Piece: Film",,40388-7-1-1,,,,"['Glass transition temp. 307 [C]', 'Method: DSC', 'Condition: Heating rate;20C/min&N2, second heating']",,C4H6O2,,,,,,,,,,,,,,75,86.09,P030024,40388-1-1-1,,C7H12O2,,,,,,,,,,,,,,25,128.17,P040006,40388-4-1-1,,,,,,,,,,,,,,,,,,,,,,,,,,,,,,,,,,,,,,,"Princi, Elisabetta; Vicini, Silvia; Pedemonte, Enrico , Polymer International , 58 , 6 , 656-664 (2009)"
