Repository: williamschertzer/webScraper

File: glass_transition_temp.csv (part 32 of 62)
,,Neat resin,Blended in THF,,Immiscible; two Tg,poly(vinyl acetate)//poly(butyl acrylate),,Blend,,"Solvent casting: Cast THF soln., THF evaporated at RT and at 80C in vacuum

Shape of Test Piece: Film",,40388-7-2-1,,,,"['Glass transition temp. 225 [C]', 'Method: DSC', 'Condition: Heating rate;20C/min&N2, second heating', 'Remarks: PBA part']",,C4H6O2,,,,,,,,,,,,,,60,86.09,P030024,40388-1-1-1,,C7H12O2,,,,,,,,,,,,,,40,128.17,P040006,40388-4-1-1,,,,,,,,,,,,,,,,,,,,,,,,,,,,,,,,,,,,,,,"Princi, Elisabetta; Vicini, Silvia; Pedemonte, Enrico , Polymer International , 58 , 6 , 656-664 (2009)"
,,Neat resin,Blended in THF,,Immiscible; two Tg,poly(vinyl acetate)//poly(butyl acrylate),,Blend,,"Solvent casting: Cast THF soln., THF evaporated at RT and at 80C in vacuum

Shape of Test Piece: Film",,40388-7-3-1,,,,"['Glass transition temp. 229 [C]', 'Method: DSC', 'Condition: Heating rate;20C/min&N2, second heating', 'Remarks: PBA part']",,C4H6O2,,,,,,,,,,,,,,40,86.09,P030024,40388-1-1-1,,C7H12O2,,,,,,,,,,,,,,60,128.17,P040006,40388-4-1-1,,,,,,,,,,,,,,,,,,,,,,,,,,,,,,,,,,,,,,,"Princi, Elisabetta; Vicini, Silvia; Pedemonte, Enrico , Polymer International , 58 , 6 , 656-664 (2009)"
,,Neat resin,Blended in THF,,Immiscible; two Tg,poly(vinyl acetate)//poly(butyl acrylate),,Blend,,"Solvent casting: Cast THF soln., THF evaporated at RT and at 80C in vacuum

Shape of Test Piece: Film",,40388-7-4-1,,,,"['Glass transition temp. 228 [C]', 'Method: DSC', 'Condition: Heating rate;20C/min&N2, second heating', 'Remarks: PBA part']",,C4H6O2,,,,,,,,,,,,,,25,86.09,P030024,40388-1-1-1,,C7H12O2,,,,,,,,,,,,,,75,128.17,P040006,40388-4-1-1,,,,,,,,,,,,,,,,,,,,,,,,,,,,,,,,,,,,,,,"Princi, Elisabetta; Vicini, Silvia; Pedemonte, Enrico , Polymer International , 58 , 6 , 656-664 (2009)"
,"linear,Thermoplastic,Amorphous",Neat resin,Soln. blending (CHCl3),,,poly(methyl vinyl ether)//poly(epichlorohydrin-alt-aniline),,Blend,,"Solvent casting: CHCl3

Quenching: Quenched from 130C to -70C (after first heating for DSC measurement)

Shape of Test Piece: Film",,75182-7-1-1,,,,"['Glass transition temp. ca -31 [C]', 'Method: DSC', 'Condition: Heating rate;20C/min & Second heating', 'Remarks: Midpoint of transition, Taken from the Fig.']",,C9H11NO,,,,,,,,,,,,,,0,149.19,P460184,75182-1-1-1,,C3H6O,,,,,,,,,,,,,,100,58.08,P030018,75182-4-1-1,,,,,,,,,,,,,,,,,,,,,,,,,,,,,,,,,,,,,,,"Guo, Qipeng; Zheng, Sixun; Li, Jin; Mi, Yongli , Journal of Polymer Science, Part A: Polymer Chemistry , 35 , 2 , 211-218 (1997)"
,"linear,Thermoplastic,Amorphous",Neat resin,Soln. blending (CHCl3),,,poly(methyl vinyl ether)//poly(epichlorohydrin-alt-aniline),,Blend,,"Solvent casting: CHCl3

Quenching: Quenched from 130C to -70C (after first heating for DSC measurement)

Shape of Test Piece: Film",,75182-7-2-1,,,,"['Glass transition temp. ca -28 [C]', 'Method: DSC', 'Condition: Heating rate;20C/min & Second heating', 'Remarks: Midpoint of transition, Taken from the Fig.']",,C9H11NO,,,,,,,,,,,,,,10,149.19,P460184,75182-1-1-1,,C3H6O,,,,,,,,,,,,,,90,58.08,P030018,75182-4-1-1,,,,,,,,,,,,,,,,,,,,,,,,,,,,,,,,,,,,,,,"Guo, Qipeng; Zheng, Sixun; Li, Jin; Mi, Yongli , Journal of Polymer Science, Part A: Polymer Chemistry , 35 , 2 , 211-218 (1997)"
,"linear,Thermoplastic,Amorphous",Neat resin,Soln. blending (CHCl3),,,poly(methyl vinyl ether)//poly(epichlorohydrin-alt-aniline),,Blend,,"Solvent casting: CHCl3

Quenching: Quenched from 130C to -70C (after first heating for DSC measurement)

Shape of Test Piece: Film",,75182-7-3-1,,,,"['Glass transition temp. ca -16 [C]', 'Method: DSC', 'Condition: Heating rate;20C/min & Second heating', 'Remarks: Midpoint of transition, Taken from the Fig.']",,C9H11NO,,,,,,,,,,,,,,30,149.19,P460184,75182-1-1-1,,C3H6O,,,,,,,,,,,,,,70,58.08,P030018,75182-4-1-1,,,,,,,,,,,,,,,,,,,,,,,,,,,,,,,,,,,,,,,"Guo, Qipeng; Zheng, Sixun; Li, Jin; Mi, Yongli , Journal of Polymer Science, Part A: Polymer Chemistry , 35 , 2 , 211-218 (1997)"
,"linear,Thermoplastic,Amorphous",Neat resin,Soln. blending (CHCl3),,,poly(methyl vinyl ether)//poly(epichlorohydrin-alt-aniline),,Blend,,"Solvent casting: CHCl3

Quenching: Quenched from 130C to -70C (after first heating for DSC measurement)

Shape of Test Piece: Film",,75182-7-4-1,,,,"['Glass transition temp. ca 2 [C]', 'Method: DSC', 'Condition: Heating rate;20C/min & Second heating', 'Remarks: Midpoint of transition, Taken from the Fig.']",,C9H11NO,,,,,,,,,,,,,,50,149.19,P460184,75182-1-1-1,,C3H6O,,,,,,,,,,,,,,50,58.08,P030018,75182-4-1-1,,,,,,,,,,,,,,,,,,,,,,,,,,,,,,,,,,,,,,,"Guo, Qipeng; Zheng, Sixun; Li, Jin; Mi, Yongli , Journal of Polymer Science, Part A: Polymer Chemistry , 35 , 2 , 211-218 (1997)"
,"linear,Thermoplastic,Amorphous",Neat resin,Soln. blending (CHCl3),,,poly(methyl vinyl ether)//poly(epichlorohydrin-alt-aniline),,Blend,,"Solvent casting: CHCl3

Quenching: Quenched from 130C to -70C (after first heating for DSC measurement)

Shape of Test Piece: Film",,75182-7-5-1,,,,"['Glass transition temp. ca 25 [C]', 'Method: DSC', 'Condition: Heating rate;20C/min & Second heating', 'Remarks: Midpoint of transition, Taken from the Fig.']",,C9H11NO,,,,,,,,,,,,,,70,149.19,P460184,75182-1-1-1,,C3H6O,,,,,,,,,,,,,,30,58.08,P030018,75182-4-1-1,,,,,,,,,,,,,,,,,,,,,,,,,,,,,,,,,,,,,,,"Guo, Qipeng; Zheng, Sixun; Li, Jin; Mi, Yongli , Journal of Polymer Science, Part A: Polymer Chemistry , 35 , 2 , 211-218 (1997)"
,"linear,Thermoplastic,Amorphous",Neat resin,Soln. blending (CHCl3),,,poly(methyl vinyl ether)//poly(epichlorohydrin-alt-aniline),,Blend,,"Solvent casting: CHCl3

Quenching: Quenched from 130C to -70C (after first heating for DSC measurement)

Shape of Test Piece: Film",,75182-7-6-1,,,,"['Glass transition temp. ca 40 [C]', 'Method: DSC', 'Condition: Heating rate;20C/min & Second heating', 'Remarks: Midpoint of transition, Taken from the Fig.']",,C9H11NO,,,,,,,,,,,,,,90,149.19,P460184,75182-1-1-1,,C3H6O,,,,,,,,,,,,,,10,58.08,P030018,75182-4-1-1,,,,,,,,,,,,,,,,,,,,,,,,,,,,,,,,,,,,,,,"Guo, Qipeng; Zheng, Sixun; Li, Jin; Mi, Yongli , Journal of Polymer Science, Part A: Polymer Chemistry , 35 , 2 , 211-218 (1997)"
,"linear,Thermoplastic,Amorphous",Neat resin,Soln. blending (CHCl3),,,poly(methyl vinyl ether)//poly(epichlorohydrin-alt-aniline),,Blend,,"Solvent casting: CHCl3

Quenching: Quenched from 130C to -70C (after first heating for DSC measurement)

Shape of Test Piece: Film",,75182-7-7-1,,,,"['Glass transition temp. 70 [C]', 'Method: DSC', 'Condition: Heating rate;20C/min & Second heating', 'Remarks: Midpoint of transition']",,C9H11NO,,,,,,,,,,,,,,100,149.19,P460184,75182-1-1-1,,C3H6O,,,,,,,,,,,,,,0,58.08,P030018,75182-4-1-1,,,,,,,,,,,,,,,,,,,,,,,,,,,,,,,,,,,,,,,"Guo, Qipeng; Zheng, Sixun; Li, Jin; Mi, Yongli , Journal of Polymer Science, Part A: Polymer Chemistry , 35 , 2 , 211-218 (1997)"
,,Neat resin,Blend prepared by solvent-mixing and solution-casting(chloroform) at 45C,,,"poly(4-methylstyrene)//poly(2,6-dimethylphenol)",,Blend,,"Solvent casting: chloroform

Quenching: Quenched from 260C",,25138-3-1-1,,,,"['Glass transition temp. ca 170 [C]', 'Method: DSC', 'Condition: Heating rate; 20C/min', 'Remarks: Second scan, taken from the Fig.']",,C8H8O,,,,,,,,,,,,,80,,120.15,P070076,25138-1-1-1,,C9H10,,,,,,,,,,,,,20,,118.18,P020041,25138-2-1-1,,,,,,,,,,,,,,,,,,,,,,,,,,,,,,,,,,,,,,,"Woo, E. M.; Cho, I.-C.; Lee, L.-T. , Polymer , 43 , 15 , 4225-4230 (2002)"
,,Neat resin,Blend prepared by solvent-mixing and solution-casting(chloroform) at 45C,,,"poly(4-methylstyrene)//poly(2,6-dimethylphenol)",,Blend,,"Solvent casting: chloroform

Quenching: Quenched from 260C",,25138-3-2-1,,,,"['Glass transition temp. ca 147 [C]', 'Method: DSC', 'Condition: Heating rate; 20C/min', 'Remarks: Second scan, taken from the Fig.']",,C8H8O,,,,,,,,,,,,,60,,120.15,P070076,25138-1-1-1,,C9H10,,,,,,,,,,,,,40,,118.18,P020041,25138-2-1-1,,,,,,,,,,,,,,,,,,,,,,,,,,,,,,,,,,,,,,,"Woo, E. M.; Cho, I.-C.; Lee, L.-T. , Polymer , 43 , 15 , 4225-4230 (2002)"
,,Neat resin,Blend prepared by solvent-mixing and solution-casting(chloroform) at 45C,,,"poly(4-methylstyrene)//poly(2,6-dimethylphenol)",,Blend,,"Solvent casting: chloroform

Quenching: Quenched from 260C",,25138-3-3-1,,,,"['Glass transition temp. ca 131 [C]', 'Method: DSC', 'Condition: Heating rate; 20C/min', 'Remarks: Second scan, taken from the Fig.']",,C8H8O,,,,,,,,,,,,,40,,120.15,P070076,25138-1-1-1,,C9H10,,,,,,,,,,,,,60,,118.18,P020041,25138-2-1-1,,,,,,,,,,,,,,,,,,,,,,,,,,,,,,,,,,,,,,,"Woo, E. M.; Cho, I.-C.; Lee, L.-T. , Polymer , 43 , 15 , 4225-4230 (2002)"
,,Neat resin,Blend prepared by solvent-mixing and solution-casting(chloroform) at 45C,,,"poly(4-methylstyrene)//poly(2,6-dimethylphenol)",,Blend,,"Solvent casting: chloroform

Quenching: Quenched from 260C",,25138-3-4-1,,,,"['Glass transition temp. ca 117 [C]', 'Method: DSC', 'Condition: Heating rate; 20C/min', 'Remarks: Second scan, taken from the Fig.']",,C8H8O,,,,,,,,,,,,,20,,120.15,P070076,25138-1-1-1,,C9H10,,,,,,,,,,,,,80,,118.18,P020041,25138-2-1-1,,,,,,,,,,,,,,,,,,,,,,,,,,,,,,,,,,,,,,,"Woo, E. M.; Cho, I.-C.; Lee, L.-T. , Polymer , 43 , 15 , 4225-4230 (2002)"
,,Neat resin,Blend prepared by solution casting from cyclohexanone,,,poly(vinyl acetate)//poly[2-(chloromethyl)oxirane],,Blend,,"Solvent casting: cyclohexanone

Shape of Test Piece: Film",,22276-3-1-1,,,,"['Glass transition temp. 12.3 [C]', 'Method: DSC', 'Condition: Heating rate; 20C/min']",,C3H5ClO,,,,,,,,,,,,,30,,92.52,P070015,22276-2-1-1,,C4H6O2,,,,,,,,,,,,,70,,86.09,P030024,22276-1-1-1,,,,,,,,,,,,,,,,,,,,,,,,,,,,,,,,,,,,,,,"Cheung, M. K.; Wang, J.; Zheng, S.; Mi, Y. , Polymer , 41 , 4 , 1469-1474 (1999)"
,,Neat resin,Blend prepared by solution casting from cyclohexanone,,,poly(vinyl acetate)//poly[2-(chloromethyl)oxirane],,Blend,,"Solvent casting: cyclohexanone

Shape of Test Piece: Film",,22276-3-2-1,,,,"['Glass transition temp. -7.2 [C]', 'Method: DSC', 'Condition: Heating rate; 20C/min']",,C3H5ClO,,,,,,,,,,,,,50,,92.52,P070015,22276-2-1-1,,C4H6O2,,,,,,,,,,,,,50,,86.09,P030024,22276-1-1-1,,,,,,,,,,,,,,,,,,,,,,,,,,,,,,,,,,,,,,,"Cheung, M. K.; Wang, J.; Zheng, S.; Mi, Y. , Polymer , 41 , 4 , 1469-1474 (1999)"
,,Neat resin,Blend prepared by solution casting from cyclohexanone,,,poly(vinyl acetate)//poly[2-(chloromethyl)oxirane],,Blend,,"Solvent casting: cyclohexanone

Shape of Test Piece: Film",,22276-3-3-1,,,,"['Glass transition temp. -18.9 [C]', 'Method: DSC', 'Condition: Heating rate; 20C/min']",,C3H5ClO,,,,,,,,,,,,,70,,92.52,P070015,22276-2-1-1,,C4H6O2,,,,,,,,,,,,,30,,86.09,P030024,22276-1-1-1,,,,,,,,,,,,,,,,,,,,,,,,,,,,,,,,,,,,,,,"Cheung, M. K.; Wang, J.; Zheng, S.; Mi, Y. , Polymer , 41 , 4 , 1469-1474 (1999)"
,,Neat resin,Blend prepared by solution casting from dimethyl sulfonate oxide,,,poly(vinyl acetate)//polyaniline,,Blend,,"Solvent casting: dimethyl sulfonate oxide

Shape of Test Piece: Film",,14312-3-2-1,,['dimethyl sulfonate oxide'],,"['Glass transition temp. ca 33 [C]', 'Method: DSC', 'Condition: Heating rate; 10C/min', 'Remarks: Taken from the Fig.']",,C6H5N,,,,,,,,,,,,,10,,91.11,P460064,14312-1-1-1,,C4H6O2,,,,,,,,,,,,,90,,86.09,P030024,14312-2-1-1,,,,,,,,,,,,,,,,,,,,,,,,,,,,,,,,,,,,,,,"Goh, S. H.; Chan, H. S. O.; Ong, C. H. , Polymer , 37 , 13 , 2675-2679 (1996)"
,,Neat resin,Blend prepared by solution casting from dimethyl sulfonate oxide,,,poly(vinyl acetate)//polyaniline,,Blend,,"Solvent casting: dimethyl sulfonate oxide

Shape of Test Piece: Film",,14312-3-3-1,,['dimethyl sulfonate oxide'],,"['Glass transition temp. ca 38 [C]', 'Method: DSC', 'Condition: Heating rate; 10C/min', 'Remarks: Taken from the Fig.']",,C6H5N,,,,,,,,,,,,,15,,91.11,P460064,14312-1-1-1,,C4H6O2,,,,,,,,,,,,,85,,86.09,P030024,14312-2-1-1,,,,,,,,,,,,,,,,,,,,,,,,,,,,,,,,,,,,,,,"Goh, S. H.; Chan, H. S. O.; Ong, C. H. , Polymer , 37 , 13 , 2675-2679 (1996)"
,,Neat resin,Blend prepared by solution casting from dimethyl sulfonate oxide,,,poly(vinyl acetate)//polyaniline,,Blend,,"Solvent casting: dimethyl sulfonate oxide

Shape of Test Piece: Film",,14312-3-4-1,,['dimethyl sulfonate oxide'],,"['Glass transition temp. ca 38 [C]', 'Method: DSC', 'Condition: Heating rate; 10C/min', 'Remarks: Taken from the Fig.']",,C6H5N,,,,,,,,,,,,,25,,91.11,P460064,14312-1-1-1,,C4H6O2,,,,,,,,,,,,,75,,86.09,P030024,14312-2-1-1,,,,,,,,,,,,,,,,,,,,,,,,,,,,,,,,,,,,,,,"Goh, S. H.; Chan, H. S. O.; Ong, C. H. , Polymer , 37 , 13 , 2675-2679 (1996)"
,,Neat resin,Blend prepared by solution casting from dimethyl sulfonate oxide,,,poly(vinyl acetate)//polyaniline,,Blend,,"Solvent casting: dimethyl sulfonate oxide

Shape of Test Piece: Film",,14312-3-5-1,,['dimethyl sulfonate oxide'],,"['Glass transition temp. ca 49 [C]', 'Method: DSC', 'Condition: Heating rate; 10C/min', 'Remarks: Taken from the Fig.']",,C6H5N,,,,,,,,,,,,,40,,91.11,P460064,14312-1-1-1,,C4H6O2,,,,,,,,,,,,,60,,86.09,P030024,14312-2-1-1,,,,,,,,,,,,,,,,,,,,,,,,,,,,,,,,,,,,,,,"Goh, S. H.; Chan, H. S. O.; Ong, C. H. , Polymer , 37 , 13 , 2675-2679 (1996)"
,,Neat resin,Blend prepared by solution casting from dimethyl sulfonate oxide,,,poly(vinyl acetate)//polyaniline,,Blend,,"Solvent casting: dimethyl sulfonate oxide

Shape of Test Piece: Film",,14312-3-6-1,,['dimethyl sulfonate oxide'],,"['Glass transition temp. ca 49 [C]', 'Method: DSC', 'Condition: Heating rate; 10C/min', 'Remarks: Taken from the Fig.']",,C6H5N,,,,,,,,,,,,,50,,91.11,P460064,14312-1-1-1,,C4H6O2,,,,,,,,,,,,,50,,86.09,P030024,14312-2-1-1,,,,,,,,,,,,,,,,,,,,,,,,,,,,,,,,,,,,,,,"Goh, S. H.; Chan, H. S. O.; Ong, C. H. , Polymer , 37 , 13 , 2675-2679 (1996)"
,Thermoplastic,Neat resin,Films of PVA/PAM were prepared by the solution casting technique,,missible,poly(vinyl alcohol)//polyacrylamide,,Blend,,"Solvent casting: From aqueous solution, dried at room temperature for 24h and then placed in a vacuum oven at 80C

Shape of Test Piece: Film

Remarks: t=ca.0.2mm",,27182-5-1-1,,,,"['Glass transition temp. 105.47 [C]', 'Method: DSC', 'Condition: Heating rate;10K/min Under a flowing nitrogen atmosphere (20ml/min)']",,C2H4O,,,,,,,,,,,,,,80,44.05,P030001,27182-1-1-1,,C3H5NO,,,,,,,,,,,,,,20,71.08,P040127,27182-3-1-1,,,,,,,,,,,,,,,,,,,,,,,,,,,,,,,,,,,,,,,"El-Din, Horia M. Nizam; El-Naggar, Abdel Wahab M.; Ali, Faten I. , Polymer International , 52 , 2 , 225-234 (2003)"
,Thermoplastic,Neat resin,Films of PVA/PAM were prepared by the solution casting technique,,missible,poly(vinyl alcohol)//polyacrylamide,,Blend,,"Solvent casting: From aqueous solution, dried at room temperature for 24h and then placed in a vacuum oven at 80C

Shape of Test Piece: Film

Remarks: t=ca.0.2mm",,27182-5-2-1,,,,"['Glass transition temp. 97.69 [C]', 'Method: DSC', 'Condition: Heating rate;10K/min Under a flowing nitrogen atmosphere (20ml/min)']",,C2H4O,,,,,,,,,,,,,,50,44.05,P030001,27182-1-1-1,,C3H5NO,,,,,,,,,,,,,,50,71.08,P040127,27182-3-1-1,,,,,,,,,,,,,,,,,,,,,,,,,,,,,,,,,,,,,,,"El-Din, Horia M. Nizam; El-Naggar, Abdel Wahab M.; Ali, Faten I. , Polymer International , 52 , 2 , 225-234 (2003)"
,Thermoplastic,Neat resin,Films of PVA/PAM were prepared by the solution casting technique,,missible,poly(vinyl alcohol)//polyacrylamide,,Blend,,"Solvent casting: From aqueous solution, dried at room temperature for 24h and then placed in a vacuum oven at 80C

Shape of Test Piece: Film

Remarks: t=ca.0.2mm",,27182-5-3-1,,,,"['Glass transition temp. 71.87 [C]', 'Method: DSC', 'Condition: Heating rate;10K/min Under a flowing nitrogen atmosphere (20ml/min)']",,C2H4O,,,,,,,,,,,,,,20,44.05,P030001,27182-1-1-1,,C3H5NO,,,,,,,,,,,,,,80,71.08,P040127,27182-3-1-1,,,,,,,,,,,,,,,,,,,,,,,,,,,,,,,,,,,,,,,"El-Din, Horia M. Nizam; El-Naggar, Abdel Wahab M.; Ali, Faten I. , Polymer International , 52 , 2 , 225-234 (2003)"
,Thermoplastic,Neat resin,Films of PVA/PAM were prepared by the solution casting technique,,missible,poly(vinyl alcohol)//polyacrylamide,,Blend,"Type: polymer reaction

Prepolymer name: P030001//P040127

Polymer reaction condition: Gamma irradiation of cast film under air atmosphere at a dose rate of 6.92kGy/h, Total dose 100kGy","Solvent casting: From aqueous solution, dried at room temperature for 24h and then placed in a vacuum oven at 80C

Shape of Test Piece: Film

Remarks: t=ca.0.2mm",,27182-6-1-1,,,,"['Glass transition temp. 110.09 [C]', 'Method: DSC', 'Condition: Heating rate;10K/min Under a flowing nitrogen atmosphere (20ml/min)']",,C2H4O,,,,,,,,,,,,,,80,44.05,P030001,27182-1-1-1,,C3H5NO,,,,,,,,,,,,,,20,71.08,P040127,27182-3-1-1,,,,,,,,,,,,,,,,,,,,,,,,,,,,,,,,,,,,,,,"El-Din, Horia M. Nizam; El-Naggar, Abdel Wahab M.; Ali, Faten I. , Polymer International , 52 , 2 , 225-234 (2003)"
,Thermoplastic,Neat resin,Films of PVA/PAM were prepared by the solution casting technique,,missible,poly(vinyl alcohol)//polyacrylamide,,Blend,"Type: polymer reaction

Prepolymer name: P030001//P040127

Polymer reaction condition: Gamma irradiation of cast film under air atmosphere at a dose rate of 6.92kGy/h, Total dose 100kGy","Solvent casting: From aqueous solution, dried at room temperature for 24h and then placed in a vacuum oven at 80C

Shape of Test Piece: Film

Remarks: t=ca.0.2mm",,27182-6-2-1,,,,"['Glass transition temp. 106.38 [C]', 'Method: DSC', 'Condition: Heating rate;10K/min Under a flowing nitrogen atmosphere (20ml/min)']",,C2H4O,,,,,,,,,,,,,,50,44.05,P030001,27182-1-1-1,,C3H5NO,,,,,,,,,,,,,,50,71.08,P040127,27182-3-1-1,,,,,,,,,,,,,,,,,,,,,,,,,,,,,,,,,,,,,,,"El-Din, Horia M. Nizam; El-Naggar, Abdel Wahab M.; Ali, Faten I. , Polymer International , 52 , 2 , 225-234 (2003)"
,Thermoplastic,Neat resin,Films of PVA/PAM were prepared by the solution casting technique,,missible,poly(vinyl alcohol)//polyacrylamide,,Blend,"Type: polymer reaction

Prepolymer name: P030001//P040127

Polymer reaction condition: Gamma irradiation of cast film under air atmosphere at a dose rate of 6.92kGy/h, Total dose 100kGy","Solvent casting: From aqueous solution, dried at room temperature for 24h and then placed in a vacuum oven at 80C

Shape of Test Piece: Film

Remarks: t=ca.0.2mm",,27182-6-3-1,,,,"['Glass transition temp. 68.00 [C]', 'Method: DSC', 'Condition: Heating rate;10K/min Under a flowing nitrogen atmosphere (20ml/min)']",,C2H4O,,,,,,,,,,,,,,20,44.05,P030001,27182-1-1-1,,C3H5NO,,,,,,,,,,,,,,80,71.08,P040127,27182-3-1-1,,,,,,,,,,,,,,,,,,,,,,,,,,,,,,,,,,,,,,,"El-Din, Horia M. Nizam; El-Naggar, Abdel Wahab M.; Ali, Faten I. , Polymer International , 52 , 2 , 225-234 (2003)"
,,Neat resin,Benzene soln. blend,,Miscible by optical clarity,poly(methyl vinyl ether)//poly[styrene-co-(2-vinylnaphthalene)],,Blend,,"Solvent casting: From benzene soln., then dried slowly at RT

Annealing & Quenching: Sample was heated to 443K at a heating rate of 40C/min; Then annealed at 443K for 5min; Then quenched to 203K at a rate of 80C/min in DSC pan

Shape of Test Piece: Block",,13004-9-1-1,,,,"['Glass transition temp. -24 [C]', 'Method: DSC', 'Condition: Heating rate;10C/min']",,C8H8 / C12H10,,,,,,,,,,,,,,15,104.15 / 154.21,P902479,13004-7-1-1,,C3H6O,,,,,,,,,,,,,,85,58.08,P030018,13004-8-1-1,,,,,,,,,,,,,,,,,,,,,,,,,,,,,,,,,,,,,,,"Ryou, Jin Ho; Ha, Chang Sik; Cho, Won Jei , Journal of Polymer Science, Part A: Polymer Chemistry , 31 , 2 , 325-333 (1993)"
,,Neat resin,"DMF solutions of PPMA and PVA were mixed under continous stirring for 3h; Solvent was evaporated, dried in vacuo at 60C for 2w",,,poly(vinyl alcohol)//poly(propyl methacrylate),,Blend,,"Solvent casting: From DMF solution

Shape of Test Piece: Film",,30190-3-1-1,,,,"['Glass transition temp. ca 76.0 [C]', 'Method: DSC', 'Condition: Heating rate;20C/min and 5C/min', 'Remarks: Taken from the Fig.']",,C7H12O2,,,,,,,,,,,,,0,,128.17,P040050,30190-1-1-1,,C2H4O,,,,,,,,,,,,,1,,44.05,P030001,30190-2-1-1,,,,,,,,,,,,,,,,,,,,,,,,,,,,,,,,,,,,,,,"Yi, J. Z.; Goh, S. H. , Polymer , 46 , 21 , 9170-9175 (2005)"
,,Neat resin,"DMF solutions of PPMA and PVA were mixed under continous stirring for 3h; Solvent was evaporated, dried in vacuo at 60C for 2w",,miscible,poly(vinyl alcohol)//poly(propyl methacrylate),,Blend,,"Solvent casting: From DMF solution

Shape of Test Piece: Film",,30190-3-2-1,,,,"['Glass transition temp. 65 [C]', 'Method: DSC', 'Condition: Heating rate;20C/min and 5C/min']",,C7H12O2,,,,,,,,,,,,,0.25,,128.17,P040050,30190-1-1-1,,C2H4O,,,,,,,,,,,,,0.75,,44.05,P030001,30190-2-1-1,,,,,,,,,,,,,,,,,,,,,,,,,,,,,,,,,,,,,,,"Yi, J. Z.; Goh, S. H. , Polymer , 46 , 21 , 9170-9175 (2005)"
,,Neat resin,"DMF solutions of PPMA and PVA were mixed under continous stirring for 3h; Solvent was evaporated, dried in vacuo at 60C for 2w",,miscible,poly(vinyl alcohol)//poly(propyl methacrylate),,Blend,,"Solvent casting: From DMF solution

Shape of Test Piece: Film",,30190-3-3-1,,,,"['Glass transition temp. 61 [C]', 'Method: DSC', 'Condition: Heating rate;20C/min and 5C/min']",,C7H12O2,,,,,,,,,,,,,0.55,,128.17,P040050,30190-1-1-1,,C2H4O,,,,,,,,,,,,,0.45,,44.05,P030001,30190-2-1-1,,,,,,,,,,,,,,,,,,,,,,,,,,,,,,,,,,,,,,,"Yi, J. Z.; Goh, S. H. , Polymer , 46 , 21 , 9170-9175 (2005)"
,,Neat resin,"DMF solutions of PPMA and PVA were mixed under continous stirring for 3h; Solvent was evaporated, dried in vacuo at 60C for 2w",,miscible,poly(vinyl alcohol)//poly(propyl methacrylate),,Blend,,"Solvent casting: From DMF solution

Shape of Test Piece: Film",,30190-3-4-1,,,,"['Glass transition temp. 58 [C]', 'Method: DSC', 'Condition: Heating rate;20C/min and 5C/min']",,C7H12O2,,,,,,,,,,,,,0.75,,128.17,P040050,30190-1-1-1,,C2H4O,,,,,,,,,,,,,0.25,,44.05,P030001,30190-2-1-1,,,,,,,,,,,,,,,,,,,,,,,,,,,,,,,,,,,,,,,"Yi, J. Z.; Goh, S. H. , Polymer , 46 , 21 , 9170-9175 (2005)"
,,Neat resin,"DMF solutions of PPMA and PVA were mixed under continous stirring for 3h; Solvent was evaporated, dried in vacuo at 60C for 2w",,miscible,poly(vinyl alcohol)//poly(propyl methacrylate),,Blend,,"Solvent casting: From DMF solution

Shape of Test Piece: Film",,30190-3-5-1,,,,"['Glass transition temp. 56 [C]', 'Method: DSC', 'Condition: Heating rate;20C/min and 5C/min']",,C7H12O2,,,,,,,,,,,,,0.97,,128.17,P040050,30190-1-1-1,,C2H4O,,,,,,,,,,,,,0.03,,44.05,P030001,30190-2-1-1,,,,,,,,,,,,,,,,,,,,,,,,,,,,,,,,,,,,,,,"Yi, J. Z.; Goh, S. H. , Polymer , 46 , 21 , 9170-9175 (2005)"
,,Neat resin,"DMF solutions of PPMA and PVA were mixed under continous stirring for 3h; Solvent was evaporated, dried in vacuo at 60C for 2w",,,poly(vinyl alcohol)//poly(propyl methacrylate),,Blend,,"Solvent casting: From DMF solution

Shape of Test Piece: Film",,30190-3-6-1,,,,"['Glass transition temp. ca 54.2 [C]', 'Method: DSC', 'Condition: Heating rate;20C/min and 5C/min', 'Remarks: Taken from the Fig.']",,C7H12O2,,,,,,,,,,,,,1,,128.17,P040050,30190-1-1-1,,C2H4O,,,,,,,,,,,,,0,,44.05,P030001,30190-2-1-1,,,,,,,,,,,,,,,,,,,,,,,,,,,,,,,,,,,,,,,"Yi, J. Z.; Goh, S. H. , Polymer , 46 , 21 , 9170-9175 (2005)"
,,Neat resin,DMF solution of PEPS and PVPy were mixed,,,poly(4-vinylpyridine)//p-acetoxystyrene functionalized poly(methylsilandiol),,Blend,,"Solvent casting: From DMF solution, Dried at room temperature, then transferred to a vacuum oven, heated at 110C for 70h, then cooled to room temperature",,22885-6-1-1,,,,"['Glass transition temp. 102 [C]', 'Method: DSC', 'Condition: Heating rate;20C/min']",,C7H7N,,,,,,,,,,,,,,50,105.14,P020190,22885-2-1-1,,C9H12O2Si,,,,,,,,,,,,,,50,180.28,P472104,22885-1-1-1,,,,,,,,,,,,,,,,,,,,,,,,,,,,,,,,,,,,,,,"Duan, Yuzhi; Pearce, Eli M.; Kwei, T. K.; Hu, Xuesong; Rafailovich, Miriam; Sokolov, Jonathan; Zhou, Kungang; Schwarz, Steven , Macromolecules , 34 , 19 , 6761-6767 (2001)"
,,Neat resin,Prepared by solution casting from ethanol(2% w/v); Dried in vacuo at 60C for 2w,,,poly(2-vinylpyridine)//poly(N-vinylpyrrolidone),,Blend,,"Solvent casting: From ethanol solution

Shape of Test Piece: Film",(P2VPy)x(PVP)y(BPA)z x:y:z = 3:1:0,25260-19-1-1,,,,"['Glass transition temp. 175 [C]', 'Method: DSC', 'Condition: Heating rate;20C/min Under N2', 'Remarks: higher Tg; Second heating']",,C7H7N,,,,,3,,,,,,,,,,105.14,P030014,25260-1-1-1,,C6H9NO,,,,,1,,,,,,,,,,111.14,P039005,25260-8-1-1,,,,,,,,,,,,,,,,,,,,,,,,,,,,,,,,,,,,,,,"Li, Xue-Dong; Goh, S. H. , Journal of Polymer Science, Part B: Polymer Physics , 40 , 11 , 1125-1134 (2002)"
,,Neat resin,Prepared by solution casting from ethanol(2% w/v); Dried in vacuo at 60C for 2w,,,poly(2-vinylpyridine)//poly(N-vinylpyrrolidone),,Blend,,"Solvent casting: From ethanol solution

Shape of Test Piece: Film",(P2VPy)x(PVP)y(BPA)z x:y:z = 1:3:0,25260-23-1-1,,,,"['Glass transition temp. 172 [C]', 'Method: DSC', 'Condition: Heating rate;20C/min Under N2', 'Remarks: higher Tg; Second heating']",,C7H7N,,,,,1,,,,,,,,,,105.14,P030014,25260-1-1-1,,C6H9NO,,,,,3,,,,,,,,,,111.14,P039005,25260-8-1-1,,,,,,,,,,,,,,,,,,,,,,,,,,,,,,,,,,,,,,,"Li, Xue-Dong; Goh, S. H. , Journal of Polymer Science, Part B: Polymer Physics , 40 , 11 , 1125-1134 (2002)"
,"linear,Thermoplastic",Neat resin,Hexafluoroisopropanol soln. blend,Unknown=23000,,poly(vinyl alcohol)//poly(epsilon-caprolactone),,Blend,,"Solvent casting: From hexafluoroisopropanol; Dried in vacuo for 5d at RT and 4d at 50C

Shape of Test Piece: Film

Remarks: t = 50-70micron",,21602-5-1-1,,,,"['Glass transition temp. 81 [C]', 'Method: DSC', 'Condition: Heating rate;20C/min', 'Remarks: Correspondind to PVAl']",,C2H4O,,,,,,,,,,,,,,100,44.05,P030001,21602-3-1-1,,C6H10O2,,,,,,,,,,,,,,0,114.14,P090089,21602-4-1-1,,,,,,,,,,,,,,,,,,,,,,,,,,,,,,,,,,,,,,,"De Kesel, C.; Lefevre, C.; Nagy, J. B.; David, C. , Polymer , 40 , 8 , 1969-1978 (1998)"
,"linear,Thermoplastic",Neat resin,Hexafluoroisopropanol soln. blend,,,poly(vinyl alcohol)//poly(epsilon-caprolactone),,Blend,,"Solvent casting: From hexafluoroisopropanol; Dried in vacuo for 5d at RT and 4d at 50C

Shape of Test Piece: Film

Remarks: t = 50-70micron",,21602-5-2-1,,,,"['Glass transition temp. -61 [C]', 'Method: DSC', 'Condition: Heating rate;20C/min', 'Remarks: Correspondind to PCL']",,C2H4O,,,,,,,,,,,,,,80,44.05,P030001,21602-3-1-1,,C6H10O2,,,,,,,,,,,,,,20,114.14,P090089,21602-4-1-1,,,,,,,,,,,,,,,,,,,,,,,,,,,,,,,,,,,,,,,"De Kesel, C.; Lefevre, C.; Nagy, J. B.; David, C. , Polymer , 40 , 8 , 1969-1978 (1998)"
,"linear,Thermoplastic",Neat resin,Hexafluoroisopropanol soln. blend,,,poly(vinyl alcohol)//poly(epsilon-caprolactone),,Blend,,"Solvent casting: From hexafluoroisopropanol; Dried in vacuo for 5d at RT and 4d at 50C

Shape of Test Piece: Film

Remarks: t = 50-70micron",,21602-5-3-1,,,,"['Glass transition temp. -55 [C]', 'Method: DSC', 'Condition: Heating rate;20C/min', 'Remarks: Correspondind to PCL']",,C2H4O,,,,,,,,,,,,,,50,44.05,P030001,21602-3-1-1,,C6H10O2,,,,,,,,,,,,,,50,114.14,P090089,21602-4-1-1,,,,,,,,,,,,,,,,,,,,,,,,,,,,,,,,,,,,,,,"De Kesel, C.; Lefevre, C.; Nagy, J. B.; David, C. , Polymer , 40 , 8 , 1969-1978 (1998)"
,"linear,Thermoplastic",Neat resin,Hexafluoroisopropanol soln. blend,,,poly(vinyl alcohol)//poly(epsilon-caprolactone),,Blend,,"Solvent casting: From hexafluoroisopropanol; Dried in vacuo for 5d at RT and 4d at 50C

Shape of Test Piece: Film

Remarks: t = 50-70micron",,21602-5-5-1,,,,"['Glass transition temp. -62 [C]', 'Method: DSC', 'Condition: Heating rate;20C/min', 'Remarks: Correspondind to PCL']",,C2H4O,,,,,,,,,,,,,,20,44.05,P030001,21602-3-1-1,,C6H10O2,,,,,,,,,,,,,,80,114.14,P090089,21602-4-1-1,,,,,,,,,,,,,,,,,,,,,,,,,,,,,,,,,,,,,,,"De Kesel, C.; Lefevre, C.; Nagy, J. B.; David, C. , Polymer , 40 , 8 , 1969-1978 (1998)"
,"linear,Thermoplastic",Neat resin,Hexafluoroisopropanol soln. blend,,,poly(vinyl alcohol)//poly(epsilon-caprolactone),,Blend,,"Solvent casting: From hexafluoroisopropanol; Dried in vacuo for 5d at RT and 4d at 50C

Shape of Test Piece: Film

Remarks: t = 50-70micron",,21602-5-8-1,,,,"['Glass transition temp. -60 [C]', 'Method: DSC', 'Condition: Heating rate;20C/min', 'Remarks: Correspondind to PCL']",,C2H4O,,,,,,,,,,,,,,0,44.05,P030001,21602-3-1-1,,C6H10O2,,,,,,,,,,,,,,100,114.14,P090089,21602-4-1-1,,,,,,,,,,,,,,,,,,,,,,,,,,,,,,,,,,,,,,,"De Kesel, C.; Lefevre, C.; Nagy, J. B.; David, C. , Polymer , 40 , 8 , 1969-1978 (1998)"
,,Neat resin,MEK solution blend,,,poly(p-hydroxystyrene)//poly(ethyl vinyl ether),,Blend,,"Solvent casting: From MEK solution

Shape of Test Piece: Film

Remarks: t=200-300micron",,27686-4-1-1,,,,"['Glass transition temp. -20 [C]', 'Method: DSC', 'Condition: Heating rate;10K/min', 'Remarks: First heated to 50K above the expected Tg, held for 3min, and then cooled at a rate of 20K/min. After soaking at a minimum temperature[Tg-20K] for 5min, the sample was heated again']",,C8H8O,,,,,,,,,,,,,,10,120.15,P020195,27686-2-1-1,,C4H8O,,,,,,,,,,,,,,90,72.11,P030019,27686-1-1-1,,,,,,,,,,,,,,,,,,,,,,,,,,,,,,,,,,,,,,,"Zhang, Shihai; Painter, Paul C.; Runt, James , Macromolecules , 35 , 25 , 9403-9413 (2002)"
,,Neat resin,MEK solution blend,,,poly(p-hydroxystyrene)//poly(ethyl vinyl ether),,Blend,,"Solvent casting: From MEK solution

Shape of Test Piece: Film

Remarks: t=200-300micron",,27686-5-1-1,,,,"['Glass transition temp. -3 [C]', 'Method: DSC', 'Condition: Heating rate;10K/min', 'Remarks: First heated to 50K above the expected Tg, held for 3min, and then cooled at a rate of 20K/min. After soaking at a minimum temperature[Tg-20K] for 5min, the sample was heated again']",,C8H8O,,,,,,,,,,,,,,20,120.15,P020195,27686-2-1-1,,C4H8O,,,,,,,,,,,,,,80,72.11,P030019,27686-1-1-1,,,,,,,,,,,,,,,,,,,,,,,,,,,,,,,,,,,,,,,"Zhang, Shihai; Painter, Paul C.; Runt, James , Macromolecules , 35 , 25 , 9403-9413 (2002)"
,,Neat resin,MEK solution blend,,,poly(p-hydroxystyrene)//poly(ethyl vinyl ether),,Blend,,"Solvent casting: From MEK solution

Shape of Test Piece: Film

Remarks: t=200-300micron",,27686-6-1-1,,,,"['Glass transition temp. 25 [C]', 'Method: DSC', 'Condition: Heating rate;10K/min', 'Remarks: First heated to 50K above the expected Tg, held for 3min, and then cooled at a rate of 20K/min. After soaking at a minimum temperature[Tg-20K] for 5min, the sample was heated again']",,C8H8O,,,,,,,,,,,,,,30,120.15,P020195,27686-2-1-1,,C4H8O,,,,,,,,,,,,,,70,72.11,P030019,27686-1-1-1,,,,,,,,,,,,,,,,,,,,,,,,,,,,,,,,,,,,,,,"Zhang, Shihai; Painter, Paul C.; Runt, James , Macromolecules , 35 , 25 , 9403-9413 (2002)"
,,Neat resin,MEK solution blend,,,poly(p-hydroxystyrene)//poly(ethyl vinyl ether),,Blend,,"Solvent casting: From MEK solution

Shape of Test Piece: Film

Remarks: t=200-300micron",,27686-7-1-1,,,,"['Glass transition temp. 44 [C]', 'Method: DSC', 'Condition: Heating rate;10K/min', 'Remarks: First heated to 50K above the expected Tg, held for 3min, and then cooled at a rate of 20K/min. After soaking at a minimum temperature[Tg-20K] for 5min, the sample was heated again']",,C8H8O,,,,,,,,,,,,,,40,120.15,P020195,27686-2-1-1,,C4H8O,,,,,,,,,,,,,,60,72.11,P030019,27686-1-1-1,,,,,,,,,,,,,,,,,,,,,,,,,,,,,,,,,,,,,,,"Zhang, Shihai; Painter, Paul C.; Runt, James , Macromolecules , 35 , 25 , 9403-9413 (2002)"
,,Neat resin,MEK solution blend,,,poly(p-hydroxystyrene)//poly(ethyl vinyl ether),,Blend,,"Solvent casting: From MEK solution

Shape of Test Piece: Film

Remarks: t=200-300micron",,27686-8-1-1,,,,"['Glass transition temp. 75 [C]', 'Method: DSC', 'Condition: Heating rate;10K/min', 'Remarks: First heated to 50K above the expected Tg, held for 3min, and then cooled at a rate of 20K/min. After soaking at a minimum temperature[Tg-20K] for 5min, the sample was heated again']",,C8H8O,,,,,,,,,,,,,,50,120.15,P020195,27686-2-1-1,,C4H8O,,,,,,,,,,,,,,50,72.11,P030019,27686-1-1-1,,,,,,,,,,,,,,,,,,,,,,,,,,,,,,,,,,,,,,,"Zhang, Shihai; Painter, Paul C.; Runt, James , Macromolecules , 35 , 25 , 9403-9413 (2002)"
,,Neat resin,"Both polymers were dissolved in a common solvent(eg. toluene, THF, dichloromethane), then spreaded the solution on a tefron sheet to form a film; Dried under vacuum",,,poly(4-vinylpyridine)//poly{(alpha-methylstyrene)-co-[4-(1-hydroxyethyl)-alpha-methylstyrene]},,Blend,Type: addition,"Solvent casting: From soln.(eg. toluene, THF, dichloromethane)

Shape of Test Piece: Film",,12995-35-1-1,,,,"['Glass transition temp. ca 415 [K]', 'Method: DSC', 'Condition: Heating rate;20K/min', 'Remarks: Taken from the Fig.']",,C7H7N,,,,,,,,,,,,,,100,105.14,P020190,12995-33-1-1,,C9H10 / C11H14O,,,,,,,,,,,,,,0,118.18 / 162.23,P902467,12995-34-1-1,,,,,,,,,,,,,,,,,,,,,,,,,,,,,,,,,,,,,,,"Cowie, J. M. G.; Reilly, A. A. N. , Journal of Applied Polymer Science , 47 , 7 , 1155-1163 (1993)"
,,Neat resin,"Both polymers were dissolved in a common solvent(eg. toluene, THF, dichloromethane), then spreaded the solution on a tefron sheet to form a film; Dried under vacuum",,,poly(4-vinylpyridine)//poly{(alpha-methylstyrene)-co-[4-(1-hydroxyethyl)-alpha-methylstyrene]},,Blend,,"Solvent casting: From soln.(eg. toluene, THF, dichloromethane)

Shape of Test Piece: Film",,12995-35-2-1,,,,"['Glass transition temp. ca 426 [K]', 'Method: DSC', 'Condition: Heating rate;20K/min', 'Remarks: Taken from the Fig.']",,C7H7N,,,,,,,,,,,,,,90,105.14,P020190,12995-33-1-1,,C9H10 / C11H14O,,,,,,,,,,,,,,10,118.18 / 162.23,P902467,12995-34-1-1,,,,,,,,,,,,,,,,,,,,,,,,,,,,,,,,,,,,,,,"Cowie, J. M. G.; Reilly, A. A. N. , Journal of Applied Polymer Science , 47 , 7 , 1155-1163 (1993)"
,,Neat resin,"Both polymers were dissolved in a common solvent(eg. toluene, THF, dichloromethane), then spreaded the solution on a tefron sheet to form a film; Dried under vacuum",,,poly(4-vinylpyridine)//poly{(alpha-methylstyrene)-co-[4-(1-hydroxyethyl)-alpha-methylstyrene]},,Blend,,"Solvent casting: From soln.(eg. toluene, THF, dichloromethane)

Shape of Test Piece: Film",,12995-35-3-1,,,,"['Glass transition temp. ca 433 [K]', 'Method: DSC', 'Condition: Heating rate;20K/min', 'Remarks: Taken from the Fig.']",,C7H7N,,,,,,,,,,,,,,75,105.14,P020190,12995-33-1-1,,C9H10 / C11H14O,,,,,,,,,,,,,,25,118.18 / 162.23,P902467,12995-34-1-1,,,,,,,,,,,,,,,,,,,,,,,,,,,,,,,,,,,,,,,"Cowie, J. M. G.; Reilly, A. A. N. , Journal of Applied Polymer Science , 47 , 7 , 1155-1163 (1993)"
,,Neat resin,"Both polymers were dissolved in a common solvent(eg. toluene, THF, dichloromethane), then spreaded the solution on a tefron sheet to form a film; Dried under vacuum",,,poly(4-vinylpyridine)//poly{(alpha-methylstyrene)-co-[4-(1-hydroxyethyl)-alpha-methylstyrene]},,Blend,,"Solvent casting: From soln.(eg. toluene, THF, dichloromethane)

Shape of Test Piece: Film",,12995-35-4-1,,,,"['Glass transition temp. ca 440 [K]', 'Method: DSC', 'Condition: Heating rate;20K/min', 'Remarks: Taken from the Fig.']",,C7H7N,,,,,,,,,,,,,,50,105.14,P020190,12995-33-1-1,,C9H10 / C11H14O,,,,,,,,,,,,,,50,118.18 / 162.23,P902467,12995-34-1-1,,,,,,,,,,,,,,,,,,,,,,,,,,,,,,,,,,,,,,,"Cowie, J. M. G.; Reilly, A. A. N. , Journal of Applied Polymer Science , 47 , 7 , 1155-1163 (1993)"
,,Neat resin,"Both polymers were dissolved in a common solvent(eg. toluene, THF, dichloromethane), then spreaded the solution on a tefron sheet to form a film; Dried under vacuum",,,poly(4-vinylpyridine)//poly{(alpha-methylstyrene)-co-[4-(1-hydroxyethyl)-alpha-methylstyrene]},,Blend,,"Solvent casting: From soln.(eg. toluene, THF, dichloromethane)

Shape of Test Piece: Film",,12995-35-5-1,,,,"['Glass transition temp. ca 440 [K]', 'Method: DSC', 'Condition: Heating rate;20K/min', 'Remarks: Taken from the Fig.']",,C7H7N,,,,,,,,,,,,,,25,105.14,P020190,12995-33-1-1,,C9H10 / C11H14O,,,,,,,,,,,,,,75,118.18 / 162.23,P902467,12995-34-1-1,,,,,,,,,,,,,,,,,,,,,,,,,,,,,,,,,,,,,,,"Cowie, J. M. G.; Reilly, A. A. N. , Journal of Applied Polymer Science , 47 , 7 , 1155-1163 (1993)"
,,Neat resin,"Both polymers were dissolved in a common solvent(eg. toluene, THF, dichloromethane), then spreaded the solution on a tefron sheet to form a film; Dried under vacuum",,,poly(4-vinylpyridine)//poly{(alpha-methylstyrene)-co-[4-(1-hydroxyethyl)-alpha-methylstyrene]},,Blend,,"Solvent casting: From soln.(eg. toluene, THF, dichloromethane)

Shape of Test Piece: Film",,12995-35-6-1,,,,"['Glass transition temp. ca 447 [K]', 'Method: DSC', 'Condition: Heating rate;20K/min', 'Remarks: Taken from the Fig.']",,C7H7N,,,,,,,,,,,,,,0,105.14,P020190,12995-33-1-1,,C9H10 / C11H14O,,,,,,,,,,,,,,100,118.18 / 162.23,P902467,12995-34-1-1,,,,,,,,,,,,,,,,,,,,,,,,,,,,,,,,,,,,,,,"Cowie, J. M. G.; Reilly, A. A. N. , Journal of Applied Polymer Science , 47 , 7 , 1155-1163 (1993)"
,,Neat resin,"Both polymers were dissolved in a common solvent(eg. toluene, THF, dichloromethane), then spreaded the solution on a tefron sheet to form a film; Dried under vacuum",,,poly(vinyl acetate)//poly{(alpha-methylstyrene)-co-[4-(1-hydroxyethyl)-alpha-methylstyrene]},,Blend,Type: addition,"Solvent casting: From soln.(eg. toluene, THF, dichloromethane)

Shape of Test Piece: Film",,12995-29-1-1,,,,"['Glass transition temp. ca 302 [K]', 'Method: DSC', 'Condition: Heating rate;20K/min', 'Remarks: Taken from the Fig.']",,C4H6O2,,,,,,,,,,,,,,100,86.09,P030024,12995-27-1-1,,C9H10 / C11H14O,,,,,,,,,,,,,,0,118.18 / 162.23,P902467,12995-28-1-1,,,,,,,,,,,,,,,,,,,,,,,,,,,,,,,,,,,,,,,"Cowie, J. M. G.; Reilly, A. A. N. , Journal of Applied Polymer Science , 47 , 7 , 1155-1163 (1993)"
,,Neat resin,"Both polymers were dissolved in a common solvent(eg. toluene, THF, dichloromethane), then spreaded the solution on a tefron sheet to form a film; Dried under vacuum",,,poly(vinyl acetate)//poly{(alpha-methylstyrene)-co-[4-(1-hydroxyethyl)-alpha-methylstyrene]},,Blend,,"Solvent casting: From soln.(eg. toluene, THF, dichloromethane)

Shape of Test Piece: Film",,12995-29-2-1,,,,"['Glass transition temp. ca 330 [K]', 'Method: DSC', 'Condition: Heating rate;20K/min', 'Remarks: Taken from the Fig.']",,C4H6O2,,,,,,,,,,,,,,85,86.09,P030024,12995-27-1-1,,C9H10 / C11H14O,,,,,,,,,,,,,,15,118.18 / 162.23,P902467,12995-28-1-1,,,,,,,,,,,,,,,,,,,,,,,,,,,,,,,,,,,,,,,"Cowie, J. M. G.; Reilly, A. A. N. , Journal of Applied Polymer Science , 47 , 7 , 1155-1163 (1993)"
,,Neat resin,"Both polymers were dissolved in a common solvent(eg. toluene, THF, dichloromethane), then spreaded the solution on a tefron sheet to form a film; Dried under vacuum",,,poly(vinyl acetate)//poly{(alpha-methylstyrene)-co-[4-(1-hydroxyethyl)-alpha-methylstyrene]},,Blend,,"Solvent casting: From soln.(eg. toluene, THF, dichloromethane)

Shape of Test Piece: Film",,12995-29-3-1,,,,"['Glass transition temp. ca 345 [K]', 'Method: DSC', 'Condition: Heating rate;20K/min', 'Remarks: Taken from the Fig.']",,C4H6O2,,,,,,,,,,,,,,75,86.09,P030024,12995-27-1-1,,C9H10 / C11H14O,,,,,,,,,,,,,,25,118.18 / 162.23,P902467,12995-28-1-1,,,,,,,,,,,,,,,,,,,,,,,,,,,,,,,,,,,,,,,"Cowie, J. M. G.; Reilly, A. A. N. , Journal of Applied Polymer Science , 47 , 7 , 1155-1163 (1993)"
,,Neat resin,"Both polymers were dissolved in a common solvent(eg. toluene, THF, dichloromethane), then spreaded the solution on a tefron sheet to form a film; Dried under vacuum",,,poly(vinyl acetate)//poly{(alpha-methylstyrene)-co-[4-(1-hydroxyethyl)-alpha-methylstyrene]},,Blend,,"Solvent casting: From soln.(eg. toluene, THF, dichloromethane)

Shape of Test Piece: Film",,12995-29-4-1,,,,"['Glass transition temp. ca 386 [K]', 'Method: DSC', 'Condition: Heating rate;20K/min', 'Remarks: Taken from the Fig.']",,C4H6O2,,,,,,,,,,,,,,50,86.09,P030024,12995-27-1-1,,C9H10 / C11H14O,,,,,,,,,,,,,,50,118.18 / 162.23,P902467,12995-28-1-1,,,,,,,,,,,,,,,,,,,,,,,,,,,,,,,,,,,,,,,"Cowie, J. M. G.; Reilly, A. A. N. , Journal of Applied Polymer Science , 47 , 7 , 1155-1163 (1993)"
,,Neat resin,"Both polymers were dissolved in a common solvent(eg. toluene, THF, dichloromethane), then spreaded the solution on a tefron sheet to form a film; Dried under vacuum",,,poly(vinyl acetate)//poly{(alpha-methylstyrene)-co-[4-(1-hydroxyethyl)-alpha-methylstyrene]},,Blend,,"Solvent casting: From soln.(eg. toluene, THF, dichloromethane)

Shape of Test Piece: Film",,12995-29-5-1,,,,"['Glass transition temp. ca 426 [K]', 'Method: DSC', 'Condition: Heating rate;20K/min', 'Remarks: Taken from the Fig.']",,C4H6O2,,,,,,,,,,,,,,25,86.09,P030024,12995-27-1-1,,C9H10 / C11H14O,,,,,,,,,,,,,,75,118.18 / 162.23,P902467,12995-28-1-1,,,,,,,,,,,,,,,,,,,,,,,,,,,,,,,,,,,,,,,"Cowie, J. M. G.; Reilly, A. A. N. , Journal of Applied Polymer Science , 47 , 7 , 1155-1163 (1993)"
