Repository: williamschertzer/webScraper

File: glass_transition_temp.csv (part 33 of 62)
,,Neat resin,"Both polymers were dissolved in a common solvent(eg. toluene, THF, dichloromethane), then spreaded the solution on a tefron sheet to form a film; Dried under vacuum",,,poly(vinyl acetate)//poly{(alpha-methylstyrene)-co-[4-(1-hydroxyethyl)-alpha-methylstyrene]},,Blend,,"Solvent casting: From soln.(eg. toluene, THF, dichloromethane)

Shape of Test Piece: Film",,12995-29-6-1,,,,"['Glass transition temp. ca 445 [K]', 'Method: DSC', 'Condition: Heating rate;20K/min', 'Remarks: Taken from the Fig.']",,C4H6O2,,,,,,,,,,,,,,10,86.09,P030024,12995-27-1-1,,C9H10 / C11H14O,,,,,,,,,,,,,,90,118.18 / 162.23,P902467,12995-28-1-1,,,,,,,,,,,,,,,,,,,,,,,,,,,,,,,,,,,,,,,"Cowie, J. M. G.; Reilly, A. A. N. , Journal of Applied Polymer Science , 47 , 7 , 1155-1163 (1993)"
,,Neat resin,"Both polymers were dissolved in a common solvent(eg. toluene, THF, dichloromethane), then spreaded the solution on a tefron sheet to form a film; Dried under vacuum",,,poly(vinyl acetate)//poly{(alpha-methylstyrene)-co-[4-(1-hydroxyethyl)-alpha-methylstyrene]},,Blend,,"Solvent casting: From soln.(eg. toluene, THF, dichloromethane)

Shape of Test Piece: Film",,12995-29-7-1,,,,"['Glass transition temp. ca 447 [K]', 'Method: DSC', 'Condition: Heating rate;20K/min', 'Remarks: Taken from the Fig.']",,C4H6O2,,,,,,,,,,,,,,0,86.09,P030024,12995-27-1-1,,C9H10 / C11H14O,,,,,,,,,,,,,,100,118.18 / 162.23,P902467,12995-28-1-1,,,,,,,,,,,,,,,,,,,,,,,,,,,,,,,,,,,,,,,"Cowie, J. M. G.; Reilly, A. A. N. , Journal of Applied Polymer Science , 47 , 7 , 1155-1163 (1993)"
,,Neat resin,THF solutions of polymers were mixed,,,poly(vinyl acetate)//poly(bisphenol A carbonate),,Blend,,"Solvent casting: From THF solution; Air-dried overnight and vacuum dried further at 50C for 24h

Shape of Test Piece: Film",,30222-7-1-1,,,,"['Glass transition temp. 137 [C]', 'Method: DSC', 'Condition: Heating rate;20C/min', 'Remarks: First heating run; Higher Tg']",,C16H14O3,,,,,1.8,,,,,,,,,,254.28,P150011,30222-1-1-1,,C4H6O2,,,,,1,,,,,,,,,,86.09,P030024,30222-3-1-1,,,,,,,,,,,,,,,,,,,,,,,,,,,,,,,,,,,,,,,"Uyar, Tamer; Rusa, Cristian C.; Wang, Xingwu; Rusa, Mariana; Hacaloglu, Jale; Tonelli, Alan E. , Journal of Polymer Science, Part B: Polymer Physics , 43 , 18 , 2578-2593 (2005)"
,,Neat resin,Binary blend was prepared by solution casting using toluene as the solvent,,,poly(2-chlorostyrene)//poly(methyl vinyl ether),,Blend,,"Solvent casting: From toluene solution; Dried under vacuum above Tg for 72h

Shape of Test Piece: Film",,25254-7-1-1,,,,"['Glass transition temp. 249.5 [K]', 'Method: DSC', 'Condition: Heating rate;10K/min']",,C3H6O,,,,,,,,,,,,,,100,58.08,P030018,25254-1-1-1,,C8H7Cl,,,,,,,,,,,,,,0,138.59,P020032,25254-4-1-1,,,,,,,,,,,,,,,,,,,,,,,,,,,,,,,,,,,,,,,"Leroy, Eric; Alegria, Angel; Colmenero, Juan , Macromolecules , 35 , 14 , 5587-5590 (2002)"
,,Neat resin,Binary blend was prepared by solution casting using toluene as the solvent,,miscible,poly(2-chlorostyrene)//poly(methyl vinyl ether),,Blend,,"Solvent casting: From toluene solution; Dried under vacuum above Tg for 72h

Shape of Test Piece: Film",,25254-7-2-1,,,,"['Glass transition temp. ca 260 [K]', 'Method: DSC', 'Condition: Heating rate;10K/min', 'Remarks: Taken from the Fig.']",,C3H6O,,,,,,,,,,,,,,75,58.08,P030018,25254-1-1-1,,C8H7Cl,,,,,,,,,,,,,,25,138.59,P020032,25254-4-1-1,,,,,,,,,,,,,,,,,,,,,,,,,,,,,,,,,,,,,,,"Leroy, Eric; Alegria, Angel; Colmenero, Juan , Macromolecules , 35 , 14 , 5587-5590 (2002)"
,,Neat resin,Binary blend was prepared by solution casting using toluene as the solvent,,miscible,poly(2-chlorostyrene)//poly(methyl vinyl ether),,Blend,,"Solvent casting: From toluene solution; Dried under vacuum above Tg for 72h

Shape of Test Piece: Film",,25254-7-3-1,,,,"['Glass transition temp. ca 280 [K]', 'Method: DSC', 'Condition: Heating rate;10K/min', 'Remarks: Taken from the Fig.']",,C3H6O,,,,,,,,,,,,,,50,58.08,P030018,25254-1-1-1,,C8H7Cl,,,,,,,,,,,,,,50,138.59,P020032,25254-4-1-1,,,,,,,,,,,,,,,,,,,,,,,,,,,,,,,,,,,,,,,"Leroy, Eric; Alegria, Angel; Colmenero, Juan , Macromolecules , 35 , 14 , 5587-5590 (2002)"
,,Neat resin,Binary blend was prepared by solution casting using toluene as the solvent,,,poly(2-chlorostyrene)//poly(methyl vinyl ether),,Blend,,"Solvent casting: From toluene solution; Dried under vacuum above Tg for 72h

Shape of Test Piece: Film",,25254-7-4-1,,,,"['Glass transition temp. ca 331 [K]', 'Method: DSC', 'Condition: Heating rate;10K/min', 'Remarks: Taken from the Fig.']",,C3H6O,,,,,,,,,,,,,,25,58.08,P030018,25254-1-1-1,,C8H7Cl,,,,,,,,,,,,,,75,138.59,P020032,25254-4-1-1,,,,,,,,,,,,,,,,,,,,,,,,,,,,,,,,,,,,,,,"Leroy, Eric; Alegria, Angel; Colmenero, Juan , Macromolecules , 35 , 14 , 5587-5590 (2002)"
,,Neat resin,Binary blend was prepared by solution casting using toluene as the solvent,,,poly(2-chlorostyrene)//poly(methyl vinyl ether),,Blend,,"Solvent casting: From toluene solution; Dried under vacuum above Tg for 72h

Shape of Test Piece: Film",,25254-7-5-1,,,,"['Glass transition temp. 402.0 [K]', 'Method: DSC', 'Condition: Heating rate;10K/min']",,C3H6O,,,,,,,,,,,,,,0,58.08,P030018,25254-1-1-1,,C8H7Cl,,,,,,,,,,,,,,100,138.59,P020032,25254-4-1-1,,,,,,,,,,,,,,,,,,,,,,,,,,,,,,,,,,,,,,,"Leroy, Eric; Alegria, Angel; Colmenero, Juan , Macromolecules , 35 , 14 , 5587-5590 (2002)"
,"linear,Thermoplastic,Amorphous",Neat resin,"Soln. blending, MEK, 2wt%, RT",,,poly(p-hydroxystyrene)//poly(ethyl methacrylate),,Blend,,"Solvent casting: MEK, 2wt%, RT,Cast on glass plate, dried at RT, (353K, 1day, vacuum), then (423K, 3h)",,75327-7-1-1,,,,"['Glass transition temp. 352 [K]', 'Method: DSC', 'Condition: Heating rate;20K/min', 'Remarks: Data on the second scan of sample quenched from 423K at a nominal rate of 320K/min in the first one']",,C8H8O,,,,,,,,,,,,,,0,120.15,P020195,75327-1-1-1,,C6H10O2,,,,,,,,,,,,,,100,114.14,P040049,75327-3-1-1,,,,,,,,,,,,,,,,,,,,,,,,,,,,,,,,,,,,,,,"Pomposo, J. A.; Eguiazabal, I.; Calahorra, E.; Cortazar, M. , Polymer , 34 , 1 , 95-102 (1993)"
,"linear,Thermoplastic,Amorphous",Neat resin,"Soln. blending, MEK, 2wt%, RT",,,poly(p-hydroxystyrene)//poly(ethyl methacrylate),,Blend,,"Solvent casting: MEK, 2wt%, RT,Cast on glass plate, dried at RT, (353K, 1day, vacuum), then (423K, 3h)",,75327-7-2-1,,,,"['Glass transition temp. ca 370 [K]', 'Method: DSC', 'Condition: Heating rate;20K/min', 'Remarks: Data on the second scan of sample quenched from 423K at a nominal rate of 320K/min in the first one, Taken from the Fig.']",,C8H8O,,,,,,,,,,,,,,20,120.15,P020195,75327-1-1-1,,C6H10O2,,,,,,,,,,,,,,80,114.14,P040049,75327-3-1-1,,,,,,,,,,,,,,,,,,,,,,,,,,,,,,,,,,,,,,,"Pomposo, J. A.; Eguiazabal, I.; Calahorra, E.; Cortazar, M. , Polymer , 34 , 1 , 95-102 (1993)"
,"linear,Thermoplastic,Amorphous",Neat resin,"Soln. blending, MEK, 2wt%, RT",,,poly(p-hydroxystyrene)//poly(ethyl methacrylate),,Blend,,"Solvent casting: MEK, 2wt%, RT,Cast on glass plate, dried at RT, (353K, 1day, vacuum), then (423K, 3h)",,75327-7-3-1,,,,"['Glass transition temp. ca 387 [K]', 'Method: DSC', 'Condition: Heating rate;20K/min', 'Remarks: Data on the second scan of sample quenched from 423K at a nominal rate of 320K/min in the first one, Taken from the Fig.']",,C8H8O,,,,,,,,,,,,,,40,120.15,P020195,75327-1-1-1,,C6H10O2,,,,,,,,,,,,,,60,114.14,P040049,75327-3-1-1,,,,,,,,,,,,,,,,,,,,,,,,,,,,,,,,,,,,,,,"Pomposo, J. A.; Eguiazabal, I.; Calahorra, E.; Cortazar, M. , Polymer , 34 , 1 , 95-102 (1993)"
,"linear,Thermoplastic,Amorphous",Neat resin,"Soln. blending, MEK, 2wt%, RT",,,poly(p-hydroxystyrene)//poly(ethyl methacrylate),,Blend,,"Solvent casting: MEK, 2wt%, RT,Cast on glass plate, dried at RT, (353K, 1day, vacuum), then (423K, 3h)",,75327-7-4-1,,,,"['Glass transition temp. ca 404 [K]', 'Method: DSC', 'Condition: Heating rate;20K/min', 'Remarks: Data on the second scan of sample quenched from 423K at a nominal rate of 320K/min in the first one, Taken from the Fig.']",,C8H8O,,,,,,,,,,,,,,60,120.15,P020195,75327-1-1-1,,C6H10O2,,,,,,,,,,,,,,40,114.14,P040049,75327-3-1-1,,,,,,,,,,,,,,,,,,,,,,,,,,,,,,,,,,,,,,,"Pomposo, J. A.; Eguiazabal, I.; Calahorra, E.; Cortazar, M. , Polymer , 34 , 1 , 95-102 (1993)"
,"linear,Thermoplastic,Amorphous",Neat resin,"Soln. blending, MEK, 2wt%, RT",,,poly(p-hydroxystyrene)//poly(ethyl methacrylate),,Blend,,"Solvent casting: MEK, 2wt%, RT,Cast on glass plate, dried at RT, (353K, 1day, vacuum), then (423K, 3h)",,75327-7-5-1,,,,"['Glass transition temp. ca 418 [K]', 'Method: DSC', 'Condition: Heating rate;20K/min', 'Remarks: Data on the second scan of sample quenched from 423K at a nominal rate of 320K/min in the first one, Taken from the Fig.']",,C8H8O,,,,,,,,,,,,,,80,120.15,P020195,75327-1-1-1,,C6H10O2,,,,,,,,,,,,,,20,114.14,P040049,75327-3-1-1,,,,,,,,,,,,,,,,,,,,,,,,,,,,,,,,,,,,,,,"Pomposo, J. A.; Eguiazabal, I.; Calahorra, E.; Cortazar, M. , Polymer , 34 , 1 , 95-102 (1993)"
,"linear,Thermoplastic,Amorphous",Neat resin,"Soln. blending, MEK, 2wt%, RT",,,poly(p-hydroxystyrene)//poly(ethyl methacrylate),,Blend,,"Solvent casting: MEK, 2wt%, RT,Cast on glass plate, dried at RT, (353K, 1day, vacuum), then (423K, 3h)",,75327-7-6-1,,,,"['Glass transition temp. 428 [K]', 'Method: DSC', 'Condition: Heating rate;20K/min', 'Remarks: Data on the second scan of sample quenched from 423K at a nominal rate of 320K/min in the first one']",,C8H8O,,,,,,,,,,,,,,100,120.15,P020195,75327-1-1-1,,C6H10O2,,,,,,,,,,,,,,0,114.14,P040049,75327-3-1-1,,,,,,,,,,,,,,,,,,,,,,,,,,,,,,,,,,,,,,,"Pomposo, J. A.; Eguiazabal, I.; Calahorra, E.; Cortazar, M. , Polymer , 34 , 1 , 95-102 (1993)"
,,Neat resin,Blend performed by slow dropwise addition of solution of PVDF-HFP in acetone to solution of PS in dimethyl carbonate,,,"polystyrene//poly[(1,1-difluoroethene)-co-(1,1,2,3,3,3-hexafluoroprop-1-ene)]//poly[(1,1-difluoroethene)-co-(1,1,2,3,3,3-hexafluoroprop-1-ene)]",,Blend,,"Solvent casting: Resulting blend slurry doctor-bladed

Shape of Test Piece: Film

Remarks: t = 0.10-0.18mm",,23442-4-1-1,,,,"['Glass transition temp. 91.6 [C]', 'Method: DSC', 'Condition: Heating rate; 10C/min']",,C2H2F2 / C3F6,,,,,,,,,,,,,50,,64.03 / 150.02,P900764,23442-1-1-1,,C2H2F2 / C3F6,,,,,,,,,,,,,0,,64.03 / 150.02,P900764,23442-2-1-1,,C8H8,,,,,,,,,,,,,50,,104.15,P020001,23442-3-1-1,,,,,,,,,,,,,,,,,,,,"Huang, Haitao; Wunder, Stephanie L. , Journal of the Electrochemical Society , 148 , 3 , A279 (2001)"
,,Neat resin,Blend performed by slow dropwise addition of solution of PVDF-HFP in acetone to solution of PS in dimethyl carbonate,,,"polystyrene//poly[(1,1-difluoroethene)-co-(1,1,2,3,3,3-hexafluoroprop-1-ene)]//poly[(1,1-difluoroethene)-co-(1,1,2,3,3,3-hexafluoroprop-1-ene)]",,Blend,,"Solvent casting: Resulting blend slurry doctor-bladed

Shape of Test Piece: Film

Remarks: t = 0.10-0.18mm",,23442-4-2-1,,,,"['Glass transition temp. 86.6 [C]', 'Method: DSC', 'Condition: Heating rate; 10C/min']",,C2H2F2 / C3F6,,,,,,,,,,,,,0,,64.03 / 150.02,P900764,23442-1-1-1,,C2H2F2 / C3F6,,,,,,,,,,,,,50,,64.03 / 150.02,P900764,23442-2-1-1,,C8H8,,,,,,,,,,,,,50,,104.15,P020001,23442-3-1-1,,,,,,,,,,,,,,,,,,,,"Huang, Haitao; Wunder, Stephanie L. , Journal of the Electrochemical Society , 148 , 3 , A279 (2001)"
,Thermoplastic,Neat resin,Polymn. blending,"Mn=85000(GPC(SEC),PS standard, THF)

Related Info.: Bimodal distribution; another Mn 4200,Mn of PCL part; 2800; NMR",,polystyrene//poly(epsilon-caprolactone),,Blend,"Reactant: .epsilon.-caprolactone / styrene

Type: ring-opening & addition

Style: bulk polymn.

Catalyst: SmCl3 for polymn. of .epsilon.-caprolactone ([.epsilon.-caprolactone]/ [SmCl3]=67)

Initiator: di-tert-butyl peroxide for polymn. of styrene ([S]/[di-tert-butyl peroxide]=0)

Condition: 150c, 3h

Polymn. remarks: Simultaneous non-interfering polymn.","Solvent casting: Spin-coated from chlorobenzene soln.

Shape of Test Piece: Film

Remarks: 300nm",,30907-3-1-1,,,,"['Glass transition temp. 95 [C]', 'Method: DSC', 'Condition: Heating rate;20K/min & N2', 'Remarks: PS part', 'Related Info.: Pure PS 110C']",,C6H10O2,,,,,,87,,,,,,,,,114.14,P090089,30907-1-1-1,,C8H8,,,,,,7,,,,,,,,,104.15,P020001,30907-2-1-1,,,,,,,,,,,,,,,,,,,,,,,,,,,,,,,,,,,,,,,"Zinck, Philippe; Brachais, Claire-Helene; Finot, Eric; Barbier-Baudry, Denise , Macromolecular Chemistry and Physics , 206 , 5 , 553-558 (2005)"
,Thermoplastic,Neat resin,Polymn. blending,"Mn=7000(GPC(SEC),PS standard, THF), Mw/Mn=3(GPC(SEC),PS standard, THF)

Related Info.: Mn of PCL part; 2900; NMR",,polystyrene//poly(epsilon-caprolactone),,Blend,"Reactant: .epsilon.-caprolactone / styrene

Type: ring-opening & addition

Style: bulk polymn.

Catalyst: SmCl3 for polymn. of .epsilon.-caprolactone ([.epsilon.-caprolactone]/ [SmCl3]=67)

Initiator: di-tert-butyl peroxide for polymn. of styrene ([S]/[di-tert-butyl peroxide]=50)

Condition: 150c, 3h

Polymn. remarks: Simultaneous non-interfering polymn.","Solvent casting: Spin-coated from chlorobenzene soln.

Shape of Test Piece: Film

Remarks: 300nm",,30907-4-1-1,,,,"['Glass transition temp. 98 [C]', 'Method: DSC', 'Condition: Heating rate;20K/min & N2', 'Remarks: PS part', 'Related Info.: Pure PS 110C']",,C6H10O2,,,,,,81,,,,,,,,,114.14,P090089,30907-1-1-1,,C8H8,,,,,,16,,,,,,,,,104.15,P020001,30907-2-1-1,,,,,,,,,,,,,,,,,,,,,,,,,,,,,,,,,,,,,,,"Zinck, Philippe; Brachais, Claire-Helene; Finot, Eric; Barbier-Baudry, Denise , Macromolecular Chemistry and Physics , 206 , 5 , 553-558 (2005)"
,Thermoplastic,Neat resin,Polymn. blending,"Mn=8600(GPC(SEC),PS standard, THF), Mw/Mn=4(GPC(SEC),PS standard, THF)

Related Info.: Mn of PCL part; 3300; NMR",,polystyrene//poly(epsilon-caprolactone),,Blend,"Reactant: .epsilon.-caprolactone / styrene

Type: ring-opening & addition

Style: bulk polymn.

Catalyst: SmCl3 for polymn. of .epsilon.-caprolactone ([.epsilon.-caprolactone]/ [SmCl3]=200)

Initiator: di-tert-butyl peroxide for polymn. of styrene ([S]/[di-tert-butyl peroxide]=100)

Condition: 140c, 2.5h

Polymn. remarks: Simultaneous non-interfering polymn.","Solvent casting: Spin-coated from chlorobenzene soln.

Shape of Test Piece: Film

Remarks: 300nm",,30907-5-1-1,,,,"['Glass transition temp. 111 [C]', 'Method: DSC', 'Condition: Heating rate;20K/min & N2', 'Remarks: PS part', 'Related Info.: Pure PS 110C']",,C6H10O2,,,,,,62,,,,,,,,,114.14,P090089,30907-1-1-1,,C8H8,,,,,,38,,,,,,,,,104.15,P020001,30907-2-1-1,,,,,,,,,,,,,,,,,,,,,,,,,,,,,,,,,,,,,,,"Zinck, Philippe; Brachais, Claire-Helene; Finot, Eric; Barbier-Baudry, Denise , Macromolecular Chemistry and Physics , 206 , 5 , 553-558 (2005)"
,Thermoplastic,Neat resin,Polymn. blending,"Mn=12000(GPC(SEC),PS standard, THF)

Related Info.: Bimodal distribution; another Mn 4000, Mn of PCL part; 1900; NMR",,polystyrene//poly(epsilon-caprolactone),,Blend,"Reactant: .epsilon.-caprolactone / styrene

Type: ring-opening & addition

Style: bulk polymn.

Catalyst: SmCl3 for polymn. of .epsilon.-caprolactone ([.epsilon.-caprolactone]/ [SmCl3]=200)

Initiator: di-tert-butyl peroxide for polymn. of styrene ([S]/[di-tert-butyl peroxide]=100)

Condition: 120c, 4h

Polymn. remarks: Simultaneous non-interfering polymn.","Solvent casting: Spin-coated from chlorobenzene soln.

Shape of Test Piece: Film

Remarks: 300nm",,30907-6-1-1,,,,"['Glass transition temp. 103 [C]', 'Method: DSC', 'Condition: Heating rate;20K/min & N2', 'Remarks: PS part', 'Related Info.: Pure PS 110C']",,C6H10O2,,,,,,54,,,,,,,,,114.14,P090089,30907-1-1-1,,C8H8,,,,,,38,,,,,,,,,104.15,P020001,30907-2-1-1,,,,,,,,,,,,,,,,,,,,,,,,,,,,,,,,,,,,,,,"Zinck, Philippe; Brachais, Claire-Helene; Finot, Eric; Barbier-Baudry, Denise , Macromolecular Chemistry and Physics , 206 , 5 , 553-558 (2005)"
,Thermoplastic,Neat resin,Polymn. blending,"Mn=137000(GPC(SEC),PS standard, THF), Mw/Mn=1.7(GPC(SEC),PS standard, THF)

Related Info.: Bimodal distribution; another Mn 1900, Mn of PCL part; 2100; NMR",,polystyrene//poly(epsilon-caprolactone),,Blend,"Reactant: .epsilon.-caprolactone / styrene

Type: ring-opening & addition

Style: bulk polymn.

Catalyst: SmCl3 for polymn. of .epsilon.-caprolactone ([.epsilon.-caprolactone]/ [SmCl3]=200)

Initiator: di-tert-butyl peroxide for polymn. of styrene ([S]/[di-tert-butyl peroxide]=100)

Condition: 120c, 4h

Polymn. remarks: Simultaneous non-interfering polymn.","Solvent casting: Spin-coated from chlorobenzene soln.

Shape of Test Piece: Film

Remarks: 300nm",,30907-7-1-1,,,,"['Glass transition temp. 107 [C]', 'Method: DSC', 'Condition: Heating rate;20K/min & N2', 'Remarks: PS part', 'Related Info.: Pure PS 110C']",,C6H10O2,,,,,,70,,,,,,,,,114.14,P090089,30907-1-1-1,,C8H8,,,,,,18,,,,,,,,,104.15,P020001,30907-2-1-1,,,,,,,,,,,,,,,,,,,,,,,,,,,,,,,,,,,,,,,"Zinck, Philippe; Brachais, Claire-Helene; Finot, Eric; Barbier-Baudry, Denise , Macromolecular Chemistry and Physics , 206 , 5 , 553-558 (2005)"
,,Neat resin,Soln. blending,,"PB(dispersed rubber phase),PS(glassy matrix)",polystyrene//polybutadiene,,Blend,,"Solvent casting: Spin-coated on Si wafer

Shape of Test Piece: Film

Remarks: t=2-5micron",,23498-3-1-1,,,,"['Glass transition temp. 100 ... 120 [C]', 'Method: Atomic force microscopy/scanning probe microscopy(AFM/SPM)', 'Condition: Frequency;2Hz']",,C8H8,,,,,,,,,,,,,,,104.15,P020001,23498-1-1-1,,C4H6 / C4H6,,,,,,,,,,,,,,,54.09 / 54.09,P900436,23498-2-1-1,,,,,,,,,,,,,,,,,,,,,,,,,,,,,,,,,,,,,,,"Tsukruk, Vladimir V.; Gorbunov, Valery; Luzinov, Igor; Huang, Zheng; Fuchigami, Nobi , ACS Symposium Series , 781 , Interfacial Properties on the Submicrometer Scale , 254-273 (2001)"
,"linear,Amorphous",Neat resin,Dissolved poly(alpha-methylstyrene) and PMMA in toluene,,"two phase, two Tg",poly(alpha-methylstyrene)//poly(methyl methacrylate),,Blend,,"Solvent casting: toluene,dried in vacuum oven

Shape of Test Piece: Film",,75060-4-1-1,,,,"['Glass transition temp. 170 [C]', 'Method: DSC']",,C9H10,,,,,,,,,,,,,,50,118.18,P020151,75060-1-1-1,,C5H8O2,,,,,,,,,,,,,,50,100.12,P040048,75060-2-1-1,,,,,,,,,,,,,,,,,,,,,,,,,,,,,,,,,,,,,,,"Cowie, J. M. G.; Miachon, Sylvain , Macromolecules , 25 , 12 , 3295-3297 (1992)"
,linear,Neat resin,,,compatible,"polystyrene//poly(2,6-dimethylphenol)",,Blend,,,,01215-3-1-1,,,,"['Glass transition temp. 335 [K]', 'Remarks: Taken from the Fig.']",,C8H8,,,,,,,,,,,,,,90,104.15,P020001,01215-1-1-1,,C8H8O,,,,,,,,,,,,,,10,120.15,P070076,01215-2-1-1,,,,,,,,,,,,,,,,,,,,,,,,,,,,,,,,,,,,,,,"Couchman, P. R. , Macromolecules , 13 , 5 , 1272-1276 (1980)"
,linear,Neat resin,,,compatible,"polystyrene//poly(2,6-dimethylphenol)",,Blend,,,,01215-3-2-1,,,,"['Glass transition temp. 342 [K]', 'Remarks: Taken from the Fig.']",,C8H8,,,,,,,,,,,,,,80,104.15,P020001,01215-1-1-1,,C8H8O,,,,,,,,,,,,,,20,120.15,P070076,01215-2-1-1,,,,,,,,,,,,,,,,,,,,,,,,,,,,,,,,,,,,,,,"Couchman, P. R. , Macromolecules , 13 , 5 , 1272-1276 (1980)"
,linear,Neat resin,,,compatible,"polystyrene//poly(2,6-dimethylphenol)",,Blend,,,,01215-3-3-1,,,,"['Glass transition temp. 375 [K]', 'Remarks: Taken from the Fig.']",,C8H8,,,,,,,,,,,,,,50,104.15,P020001,01215-1-1-1,,C8H8O,,,,,,,,,,,,,,50,120.15,P070076,01215-2-1-1,,,,,,,,,,,,,,,,,,,,,,,,,,,,,,,,,,,,,,,"Couchman, P. R. , Macromolecules , 13 , 5 , 1272-1276 (1980)"
,,Neat resin,Solution blending with toluene,,,"polystyrene//poly(2,6-diphenylphenol)",,Blend,,,,12559-3-1-1,,,,"['Glass transition temp. ca 212 [C]', 'Method: DSC', 'Condition: Heating rate; 20C/min', 'Remarks: very broad and weak Tg transition']",,C18H12O,,,,,,,,,,,,,20,,244.29,P070080,12559-1-1-1,,C8H8,,,,,,,,,,,,,80,,104.15,P020001,12559-2-1-1,,,,,,,,,,,,,,,,,,,,,,,,,,,,,,,,,,,,,,,"Hseih, D. T.; Peiffer, D. G. , Journal of Applied Polymer Science , 44 , 11 , 2003-2007 (1992)"
,,Neat resin,Solution blending with toluene,,,"polystyrene//poly(2,6-diphenylphenol)",,Blend,,,,12559-3-2-1,,,,"['Glass transition temp. ca 212 [C]', 'Method: DSC', 'Condition: Heating rate; 20C/min', 'Remarks: very broad and weak Tg transition']",,C18H12O,,,,,,,,,,,,,60,,244.29,P070080,12559-1-1-1,,C8H8,,,,,,,,,,,,,40,,104.15,P020001,12559-2-1-1,,,,,,,,,,,,,,,,,,,,,,,,,,,,,,,,,,,,,,,"Hseih, D. T.; Peiffer, D. G. , Journal of Applied Polymer Science , 44 , 11 , 2003-2007 (1992)"
,,Neat resin,Solution blending with methylene chloride,,,"polystyrene//poly(2,6-diphenylphenol)",,Blend,,,,12559-6-1-1,,,,"['Glass transition temp. ca 220 [C]', 'Method: DSC', 'Condition: Heating rate; 20C/min', 'Remarks: distinct Tg transition']",,C18H12O,,,,,,,,,,,,,20,,244.29,P070080,12559-4-1-1,,C8H8,,,,,,,,,,,,,80,,104.15,P020001,12559-5-1-1,,,,,,,,,,,,,,,,,,,,,,,,,,,,,,,,,,,,,,,"Hseih, D. T.; Peiffer, D. G. , Journal of Applied Polymer Science , 44 , 11 , 2003-2007 (1992)"
,,Neat resin,Solution blending with methylene chloride,,,"polystyrene//poly(2,6-diphenylphenol)",,Blend,,,,12559-6-2-1,,,,"['Glass transition temp. ca 220 [C]', 'Method: DSC', 'Condition: Heating rate; 20C/min', 'Remarks: distinct Tg transition']",,C18H12O,,,,,,,,,,,,,60,,244.29,P070080,12559-4-1-1,,C8H8,,,,,,,,,,,,,40,,104.15,P020001,12559-5-1-1,,,,,,,,,,,,,,,,,,,,,,,,,,,,,,,,,,,,,,,"Hseih, D. T.; Peiffer, D. G. , Journal of Applied Polymer Science , 44 , 11 , 2003-2007 (1992)"
,"Thermoplastic,Crystal",Neat resin,Blended in polymn. reactor with agitator at 280C for 30min,,Phase-sepd.; two Tg,polystyrene//poly(ethylene terephthalate),,Blend,,,,21973-4-1-1,,,,"['Glass transition temp. 104 [C]', 'Method: DSC', 'Condition: Heating rate;20C/min & sample melted at 280C for 5min and quenched into liq. N2 before measurement under N2', 'Remarks: Tg of PS domain']",,C10H8O4,,,,,,,,,,,,,,70,192.17,P090027,21973.01,,C8H8,,,,,,,,,,,,,,30,104.15,P020001,21973.02,,,,,,,,,,,,,,,,,,,,,,,,,,,,,,,,,,,,,,,"Yoon, K. H.; Lee, H. W.; Park, O. O. , Polymer , 41 , 12 , 4445-4449 (2000)"
,"Thermoplastic,Crystal",Neat resin,Blended in polymn. reactor with agitator at 280C for 30min,,"Phase-sepd., two Tg",polystyrene//poly(ethylene terephthalate),,Blend,,,,21973-4-2-1,,,,"['Glass transition temp. 104 [C]', 'Method: DSC', 'Condition: Heating rate;20C/min & sample melted at 280C for 5min and quenched into liq. N2 before measurement under N2', 'Remarks: Tg of PS domain']",,C10H8O4,,,,,,,,,,,,,,50,192.17,P090027,21973.01,,C8H8,,,,,,,,,,,,,,50,104.15,P020001,21973.02,,,,,,,,,,,,,,,,,,,,,,,,,,,,,,,,,,,,,,,"Yoon, K. H.; Lee, H. W.; Park, O. O. , Polymer , 41 , 12 , 4445-4449 (2000)"
,"Thermoplastic,Crystal",Neat resin,Blended in polymn. reactor with agitator at 280C for 30min,,"Phase-sepd., two Tg",polystyrene//poly(ethylene terephthalate),,Blend,,,,21973-4-3-1,,,,"['Glass transition temp. 104 [C]', 'Method: DSC', 'Condition: Heating rate;20C/min & sample melted at 280C for 5min and quenched into liq. N2 before measurement under N2']",,C10H8O4,,,,,,,,,,,,,,30,192.17,P090027,21973.01,,C8H8,,,,,,,,,,,,,,70,104.15,P020001,21973.02,,,,,,,,,,,,,,,,,,,,,,,,,,,,,,,,,,,,,,,"Yoon, K. H.; Lee, H. W.; Park, O. O. , Polymer , 41 , 12 , 4445-4449 (2000)"
,"linear,Thermoplastic",Neat resin,"Solution blending, casting from toluene solution",,,polystyrene//poly(dicyclohexyl fumarate),,Blend,,,,21534-6-1-1,,"['toluene, THF']",,"['Glass transition temp. ca 105 [C]', 'Method: DSC', 'Remarks: Taken from the Fig.']",,C8H12O2,,,,,,,,,,,,,50,,140.18,P342158,21534-4-1-1,,C8H8,,,,,,,,,,,,,50,,104.15,P020001,21534-5-1-1,,,,,,,,,,,,,,,,,,,,,,,,,,,,,,,,,,,,,,,"Al-Arbash, A. H.; Elsagheer, F. A.; Ali, A. A. M.; Elsabee, M. Z. , Journal of Polymer Science, Part A: Polymer Chemistry , 37 , 12 , 1839-1845 (1999)"
,"linear,Thermoplastic",Neat resin,"Solution blending, casting from THF solution",,,polystyrene//poly(diisopropyl fumarate),,Blend,,,,21534-9-1-1,,['THF'],,"['Glass transition temp. ca 58 [C]', 'Method: DSC', 'Remarks: Taken from the Fig.']",,C5H8O2,,,,,,,,,,,,,50,,100.12,P342159,21534-7-1-1,,C8H8,,,,,,,,,,,,,50,,104.15,P020001,21534-8-1-1,,,,,,,,,,,,,,,,,,,,,,,,,,,,,,,,,,,,,,,"Al-Arbash, A. H.; Elsagheer, F. A.; Ali, A. A. M.; Elsabee, M. Z. , Journal of Polymer Science, Part A: Polymer Chemistry , 37 , 12 , 1839-1845 (1999)"
,,Neat resin,,"Mn=4400(GPC(SEC),THF, 40C, PS standard)",,polystyrene//polythiophene,,Blend,"Reactant: styrene / thiophene , 12/6 [wt ratio]

Type: addition&polycondensation

Mechanism: radical & chemical oxidative

Style: emulsion polymn.

Solvent: double-distilled and deionized(DDI) water

Initiator: H2O2 and FeCl3

Additives: sodium styrene sulfonate (NaSS)

Condition: Polymd. at 70C for 24h under pH 5.84

Post-treatment: Cleaned for > 2 weeks using dialysis method, then extracted with CHCl3 to obtain PSt core in core/shell nanoparticle",,,43939-3-2-1,,"['THF, CHCl3']",,"['Glass transition temp. 79.6 [C]', 'Method: DSC', 'Condition: Heating rate;10C/min & N2, second heating']",,C8H8,,,,,,,,,,,,,,,104.15,P020001,43939-6-1-1,,C4H2S,,,,,,,,,,,,,,,82.12,P380027,43939-7-1-1,,,,,,,,,,,,,,,,,,,,,,,,,,,,,,,,,,,,,,,"Lee, Seung Mo; Lee, Sun Jong; Kim, Jung Hyun; Cheong, In Woo , Polymer , 52 , 19 , 4227-4234 (2011)"
,Thermoplastic,Neat resin,,,,polystyrene//poly(3-carboxyphenylmaleimide),,Blend,,,,12201-4-1-1,,,,"['Glass transition temp. ca 110 [C]', 'Method: DSC', 'Condition: Heating rate;10C/min & N2', 'Remarks: Taken from the Fig.']",,C11H7NO4,,,,,,,,,1,,,,,,217.18,P432409,12201-2-1-1,,C8H8,,,,,,,,,1,,,,,,104.15,P020001,12201-3-1-1,,,,,,,,,,,,,,,,,,,,,,,,,,,,,,,,,,,,,,,"Iroh, Jude; Bell, J. P.; Scola, D. A. , Journal of Applied Polymer Science , 41 , 3/4 , 735-749 (1990)"
,"Thermoplastic,Crystal",Neat resin,"Melt blending, batch type internal mixer, 285C, 10min, 50rpm",,,polystyrene//poly[ethene-co-(prop-1-ene)],,Blend,,,,21563-9-1-1,,,,"['Glass transition temp. 98.6 [C]', 'Method: DSC', 'Condition: Heating rate;10C/min & 2nd scan after cooling from 290C', 'Remarks: Tg of sPS component']",,C8H8,,,,,,,,,,,,,,80,104.15,P020001,21563-7-1-1,,C2H4 / C3H6,,,,,,,,,,,,,,20,28.05 / 42.08,P900015,21563-8-1-1,,,,,,,,,,,,,,,,,,,,,,,,,,,,,,,,,,,,,,,"Abis, L.; Abbondanza, L.; Braglia, R.; Facchinetti, L.; Giannotta, G.; Marra, G.; Po', R. , Polymer Preprints (American Chemical Society, Division of Polymer Chemistry) , 40 , 1 , 391-392 (1999)"
,"Thermoplastic,Crystal",Neat resin,"Melt blending, batch type internal mixer, 285C, 10min, 50rpm",,,polystyrene//poly[ethene-co-(prop-1-ene)],,Blend,,,,21563-9-2-1,,,,"['Glass transition temp. 97.5 [C]', 'Method: DSC', 'Condition: Heating rate;10C/min & 2nd scan after cooling from 290C', 'Remarks: Tg of sPS component']",,C8H8,,,,,,,,,,,,,,60,104.15,P020001,21563-7-1-1,,C2H4 / C3H6,,,,,,,,,,,,,,40,28.05 / 42.08,P900015,21563-8-1-1,,,,,,,,,,,,,,,,,,,,,,,,,,,,,,,,,,,,,,,"Abis, L.; Abbondanza, L.; Braglia, R.; Facchinetti, L.; Giannotta, G.; Marra, G.; Po', R. , Polymer Preprints (American Chemical Society, Division of Polymer Chemistry) , 40 , 1 , 391-392 (1999)"
,"Thermoplastic,Crystal",Neat resin,"Melt blending, batch type internal mixer, 285C, 10min, 50rpm",,,polystyrene//poly[ethene-co-(prop-1-ene)],,Blend,,,,21563-9-3-1,,,,"['Glass transition temp. 97.2 [C]', 'Method: DSC', 'Condition: Heating rate;10C/min & 2nd scan after cooling from 290C', 'Remarks: Tg of sPS component']",,C8H8,,,,,,,,,,,,,,40,104.15,P020001,21563-7-1-1,,C2H4 / C3H6,,,,,,,,,,,,,,60,28.05 / 42.08,P900015,21563-8-1-1,,,,,,,,,,,,,,,,,,,,,,,,,,,,,,,,,,,,,,,"Abis, L.; Abbondanza, L.; Braglia, R.; Facchinetti, L.; Giannotta, G.; Marra, G.; Po', R. , Polymer Preprints (American Chemical Society, Division of Polymer Chemistry) , 40 , 1 , 391-392 (1999)"
,"Thermoplastic,Crystal",Neat resin,"Melt blending, batch type internal mixer, 285C, 10min, 50rpm",,,polystyrene//poly[ethene-co-(prop-1-ene)],,Blend,,,,21563-9-4-1,,,,"['Glass transition temp. 97.7 [C]', 'Method: DSC', 'Condition: Heating rate;10C/min & 2nd scan after cooling from 290C', 'Remarks: Tg of sPS component']",,C8H8,,,,,,,,,,,,,,20,104.15,P020001,21563-7-1-1,,C2H4 / C3H6,,,,,,,,,,,,,,80,28.05 / 42.08,P900015,21563-8-1-1,,,,,,,,,,,,,,,,,,,,,,,,,,,,,,,,,,,,,,,"Abis, L.; Abbondanza, L.; Braglia, R.; Facchinetti, L.; Giannotta, G.; Marra, G.; Po', R. , Polymer Preprints (American Chemical Society, Division of Polymer Chemistry) , 40 , 1 , 391-392 (1999)"
,"Thermoplastic,Crystal",Neat resin,"Melt blending, batch type internal mixer, 285C, 10min, 50rpm",,,polystyrene//polystyrene-block-(hydrogenated polybutadiene)-block-polystyrene,,Blend,,,,21563-6-1-1,,,,"['Glass transition temp. 97.6 [C]', 'Method: DSC', 'Condition: Heating rate;10C/min & 2nd scan after cooling from 290C', 'Remarks: Tg of sPS component']",,C8H8,,,,,,,,,,,,,,80,104.15,P020001,21563-4-1-1,,C4H8 / C8H8 / C8H8 / C4H8,,,,,,,,,,,,,,20,56.11 / 104.15 / 104.15 / 56.11,P903208,21563-5-1-1,,,,,,,,,,,,,,,,,,,,,,,,,,,,,,,,,,,,,,,"Abis, L.; Abbondanza, L.; Braglia, R.; Facchinetti, L.; Giannotta, G.; Marra, G.; Po', R. , Polymer Preprints (American Chemical Society, Division of Polymer Chemistry) , 40 , 1 , 391-392 (1999)"
,"Thermoplastic,Crystal",Neat resin,"Melt blending, batch type internal mixer, 285C, 10min, 50rpm",,,polystyrene//polystyrene-block-(hydrogenated polybutadiene)-block-polystyrene,,Blend,,,,21563-6-2-1,,,,"['Glass transition temp. 96.4 [C]', 'Method: DSC', 'Condition: Heating rate;10C/min & 2nd scan after cooling from 290C', 'Remarks: Tg of sPS component']",,C8H8,,,,,,,,,,,,,,60,104.15,P020001,21563-4-1-1,,C4H8 / C8H8 / C8H8 / C4H8,,,,,,,,,,,,,,40,56.11 / 104.15 / 104.15 / 56.11,P903208,21563-5-1-1,,,,,,,,,,,,,,,,,,,,,,,,,,,,,,,,,,,,,,,"Abis, L.; Abbondanza, L.; Braglia, R.; Facchinetti, L.; Giannotta, G.; Marra, G.; Po', R. , Polymer Preprints (American Chemical Society, Division of Polymer Chemistry) , 40 , 1 , 391-392 (1999)"
,"Thermoplastic,Crystal",Neat resin,"Melt blending, batch type internal mixer, 285C, 10min, 50rpm",,,polystyrene//polystyrene-block-(hydrogenated polybutadiene)-block-polystyrene,,Blend,,,,21563-6-3-1,,,,"['Glass transition temp. 93.9 [C]', 'Method: DSC', 'Condition: Heating rate;10C/min & 2nd scan after cooling from 290C', 'Remarks: Tg of sPS component']",,C8H8,,,,,,,,,,,,,,40,104.15,P020001,21563-4-1-1,,C4H8 / C8H8 / C8H8 / C4H8,,,,,,,,,,,,,,60,56.11 / 104.15 / 104.15 / 56.11,P903208,21563-5-1-1,,,,,,,,,,,,,,,,,,,,,,,,,,,,,,,,,,,,,,,"Abis, L.; Abbondanza, L.; Braglia, R.; Facchinetti, L.; Giannotta, G.; Marra, G.; Po', R. , Polymer Preprints (American Chemical Society, Division of Polymer Chemistry) , 40 , 1 , 391-392 (1999)"
,"Thermoplastic,Crystal",Neat resin,"Melt blending, batch type internal mixer, 285C, 10min, 50rpm",,,polystyrene//polystyrene-block-(hydrogenated polybutadiene)-block-polystyrene,,Blend,,,,21563-6-4-1,,,,"['Glass transition temp. 92.0 [C]', 'Method: DSC', 'Condition: Heating rate;10C/min & 2nd scan after cooling from 290C', 'Remarks: Tg of sPS component']",,C8H8,,,,,,,,,,,,,,20,104.15,P020001,21563-4-1-1,,C4H8 / C8H8 / C8H8 / C4H8,,,,,,,,,,,,,,80,56.11 / 104.15 / 104.15 / 56.11,P903208,21563-5-1-1,,,,,,,,,,,,,,,,,,,,,,,,,,,,,,,,,,,,,,,"Abis, L.; Abbondanza, L.; Braglia, R.; Facchinetti, L.; Giannotta, G.; Marra, G.; Po', R. , Polymer Preprints (American Chemical Society, Division of Polymer Chemistry) , 40 , 1 , 391-392 (1999)"
,Thermoplastic,Neat resin,"Blended in benzene, then the blend well mixed using freeze-drying method",,,poly(alpha-methylstyrene)//poly(alpha-methylstyrene),,Blend,,,,41839-3-1-1,,['benzene'],,"['Glass transition temp. 57 [C]', 'Method: DSC', 'Condition: Heating rate;10C/min & N2, second heating']",,C9H10,,,,,,,,,,,,,,75,118.18,P020151,41839-1-1-1,,C9H10,,,,,,,,,,,,,,25,118.18,P020151,41839-2-1-1,,,,,,,,,,,,,,,,,,,,,,,,,,,,,,,,,,,,,,,"Zheng, W.; McKenna, G. B.; Simon, S. L. , Polymer , 51 , 21 , 4899-4906 (2010)"
,Thermoplastic,Neat resin,"Blended in benzene, then the blend well mixed using freeze-drying method",,,poly(alpha-methylstyrene)//poly(alpha-methylstyrene),,Blend,,,,41839-3-2-1,,['benzene'],,"['Glass transition temp. 87 [C]', 'Method: DSC', 'Condition: Heating rate;10C/min & N2, second heating']",,C9H10,,,,,,,,,,,,,,50,118.18,P020151,41839-1-1-1,,C9H10,,,,,,,,,,,,,,50,118.18,P020151,41839-2-1-1,,,,,,,,,,,,,,,,,,,,,,,,,,,,,,,,,,,,,,,"Zheng, W.; McKenna, G. B.; Simon, S. L. , Polymer , 51 , 21 , 4899-4906 (2010)"
,Thermoplastic,Neat resin,"Blended in benzene, then the blend well mixed using freeze-drying method",,,poly(alpha-methylstyrene)//poly(alpha-methylstyrene),,Blend,,,,41839-3-3-1,,['benzene'],,"['Glass transition temp. 127 [C]', 'Method: DSC', 'Condition: Heating rate;10C/min & N2, second heating']",,C9H10,,,,,,,,,,,,,,25,118.18,P020151,41839-1-1-1,,C9H10,,,,,,,,,,,,,,75,118.18,P020151,41839-2-1-1,,,,,,,,,,,,,,,,,,,,,,,,,,,,,,,,,,,,,,,"Zheng, W.; McKenna, G. B.; Simon, S. L. , Polymer , 51 , 21 , 4899-4906 (2010)"
,"linear,interpolymer complex",Neat resin,"acid/base polymer complex ppt. formed by mixing a homogeneous MeOH soln. of acid and base polymer ([MAA]=[4VP]=0.1M),ppt. stood for 1h at RT,separated from MeOH by centrifugation,washed with MeOH,and dried in vacuum at 60C",,,poly(4-vinylpyridine)//poly(methacrylic acid),['MeOH'],Blend,,,,00210-5-1-1,Hydrogen bonding between carboxyl and pyridyl groups(ca 1:1 molar ratio) by IR,,,"['Glass transition temp. 183 [C]', ""Remarks: Calcd. by Fox's equation""]",,C4H6O2,,,,,,46,,,,,,,,,86.09,P040047,00210-1-1-1,,C7H7N,,,,,,54,,,,,,,,,105.14,P020190,00210-4-1-1,,,,,,,,,,,,,,,,,,,,,,,,,,,,,,,,,,,,,,,"Inai, Yoshihito; Kato, Shin-Ichiro; Hirabayashi, Tadamichi; Yokota, Kenji , Journal of Polymer Science, Part A: Polymer Chemistry , 34 , 12 , 2341-2348 (1996)"
,,Neat resin,"PMAA and P4VPy separately dissolved in ethanol/water(1:1) to form 3% solution, PMAA and P4VPy solution mixed and precipitation occurred, the complex in the form of precipitate isolated, composition(PMAA/P4VPy)(wt/wt); (feed 80/20), (bulk 82/18), yield of complex 33%",,,poly(4-vinylpyridine)//poly(methacrylic acid),,Blend,,,Polymer complexes prepared from PMAA and P4VPy,22831-3-1-1,,,,"['Glass transition temp. 182 [C]', 'Method: DSC', 'Condition: Heating rate; 20C/min']",,C4H6O2,,,,,,,,,,,,,82,,86.09,P040047,22831-1-1-1,,C7H7N,,,,,,,,,,,,,18,,105.14,P020190,22831-2-1-1,,,,,,,,,,,,,,,,,,,,,,,,,,,,,,,,,,,,,,,"Yi, J. Z.; Goh, S. H. , Polymer , 42 , 22 , 9313-9316 (2001)"
,,Neat resin,"PMAA and P4VPy separately dissolved in ethanol/water(1:1) to form 3% solution, PMAA and P4VPy solution mixed and precipitation occurred, the complex in the form of precipitate isolated, composition(PMAA/P4VPy)(wt/wt); (feed 65/35), (bulk 69/31), yield of complex 55%",,,poly(4-vinylpyridine)//poly(methacrylic acid),,Blend,,,Polymer complexes prepared from PMAA and P4VPy,22831-3-2-1,,,,"['Glass transition temp. 199 [C]', 'Method: DSC', 'Condition: Heating rate; 20C/min']",,C4H6O2,,,,,,,,,,,,,69,,86.09,P040047,22831-1-1-1,,C7H7N,,,,,,,,,,,,,31,,105.14,P020190,22831-2-1-1,,,,,,,,,,,,,,,,,,,,,,,,,,,,,,,,,,,,,,,"Yi, J. Z.; Goh, S. H. , Polymer , 42 , 22 , 9313-9316 (2001)"
,,Neat resin,"PMAA and P4VPy separately dissolved in ethanol/water(1:1) to form 3% solution, PMAA and P4VPy solution mixed and precipitation occurred, the complex in the form of precipitate isolated, composition(PMAA/P4VPy)(wt/wt); (feed 47/53), (bulk 40/60), yield of complex 75%",,,poly(4-vinylpyridine)//poly(methacrylic acid),,Blend,,,Polymer complexes prepared from PMAA and P4VPy,22831-3-3-1,,,,"['Glass transition temp. 180 [C]', 'Method: DSC', 'Condition: Heating rate; 20C/min']",,C4H6O2,,,,,,,,,,,,,40,,86.09,P040047,22831-1-1-1,,C7H7N,,,,,,,,,,,,,60,,105.14,P020190,22831-2-1-1,,,,,,,,,,,,,,,,,,,,,,,,,,,,,,,,,,,,,,,"Yi, J. Z.; Goh, S. H. , Polymer , 42 , 22 , 9313-9316 (2001)"
,,Neat resin,"PMAA and P4VPy separately dissolved in ethanol/water(1:1) to form 3% solution, PMAA and P4VPy solution mixed and precipitation occurred, the complex in the form of precipitate isolated, composition(PMAA/P4VPy)(wt/wt); (feed 20/80), (bulk 17/83), yield of complex 53%",,,poly(4-vinylpyridine)//poly(methacrylic acid),,Blend,,,Polymer complexes prepared from PMAA and P4VPy,22831-3-4-1,,,,"['Glass transition temp. 181 [C]', 'Method: DSC', 'Condition: Heating rate; 20C/min']",,C4H6O2,,,,,,,,,,,,,17,,86.09,P040047,22831-1-1-1,,C7H7N,,,,,,,,,,,,,83,,105.14,P020190,22831-2-1-1,,,,,,,,,,,,,,,,,,,,,,,,,,,,,,,,,,,,,,,"Yi, J. Z.; Goh, S. H. , Polymer , 42 , 22 , 9313-9316 (2001)"
,,Neat resin,"PMAA and P4VPy separately dissolved in DMF to form 3% solution, PMAA and P4VPy solution mixed and stirred, the solvent allowed to evaporate",,,poly(4-vinylpyridine)//poly(methacrylic acid),,Blend,,,Polymer blends prepared from PMAA and P4VPy,22831-4-1-1,,,,"['Glass transition temp. ca 165.5 [C]', 'Method: DSC', 'Condition: Heating rate; 20C/min', 'Remarks: Taken from the Fig.']",,C4H6O2,,,,,,,,,,,,,82,,86.09,P040047,22831-1-1-1,,C7H7N,,,,,,,,,,,,,18,,105.14,P020190,22831-2-1-1,,,,,,,,,,,,,,,,,,,,,,,,,,,,,,,,,,,,,,,"Yi, J. Z.; Goh, S. H. , Polymer , 42 , 22 , 9313-9316 (2001)"
,,Neat resin,"PMAA and P4VPy separately dissolved in DMF to form 3% solution, PMAA and P4VPy solution mixed and stirred, the solvent allowed to evaporate",,,poly(4-vinylpyridine)//poly(methacrylic acid),,Blend,,,Polymer blends prepared from PMAA and P4VPy,22831-4-2-1,,,,"['Glass transition temp. ca 162.5 [C]', 'Method: DSC', 'Condition: Heating rate; 20C/min', 'Remarks: Taken from the Fig.']",,C4H6O2,,,,,,,,,,,,,69,,86.09,P040047,22831-1-1-1,,C7H7N,,,,,,,,,,,,,31,,105.14,P020190,22831-2-1-1,,,,,,,,,,,,,,,,,,,,,,,,,,,,,,,,,,,,,,,"Yi, J. Z.; Goh, S. H. , Polymer , 42 , 22 , 9313-9316 (2001)"
,,Neat resin,"PMAA and P4VPy separately dissolved in DMF to form 3% solution, PMAA and P4VPy solution mixed and stirred, the solvent allowed to evaporate",,,poly(4-vinylpyridine)//poly(methacrylic acid),,Blend,,,Polymer blends prepared from PMAA and P4VPy,22831-4-3-1,,,,"['Glass transition temp. ca 160.0 [C]', 'Method: DSC', 'Condition: Heating rate; 20C/min', 'Remarks: Taken from the Fig.']",,C4H6O2,,,,,,,,,,,,,40,,86.09,P040047,22831-1-1-1,,C7H7N,,,,,,,,,,,,,60,,105.14,P020190,22831-2-1-1,,,,,,,,,,,,,,,,,,,,,,,,,,,,,,,,,,,,,,,"Yi, J. Z.; Goh, S. H. , Polymer , 42 , 22 , 9313-9316 (2001)"
,,Neat resin,"PMAA and P4VPy separately dissolved in DMF to form 3% solution, PMAA and P4VPy solution mixed and stirred, the solvent allowed to evaporate",,,poly(4-vinylpyridine)//poly(methacrylic acid),,Blend,,,Polymer blends prepared from PMAA and P4VPy,22831-4-4-1,,,,"['Glass transition temp. ca 156.9 [C]', 'Method: DSC', 'Condition: Heating rate; 20C/min', 'Remarks: Taken from the Fig.']",,C4H6O2,,,,,,,,,,,,,17,,86.09,P040047,22831-1-1-1,,C7H7N,,,,,,,,,,,,,83,,105.14,P020190,22831-2-1-1,,,,,,,,,,,,,,,,,,,,,,,,,,,,,,,,,,,,,,,"Yi, J. Z.; Goh, S. H. , Polymer , 42 , 22 , 9313-9316 (2001)"
,,Neat resin,Blend prepared by solution casting from chloroform,,,poly(4-vinylpyridine)//poly[(bisphenol A)-co-epichlorohydrin],,Blend,,,,27216-3-1-1,,['chloroform'],,"['Glass transition temp. ca 383 [K]', 'Method: DSC', 'Condition: Heating rate;20C/min', 'Remarks: 2nd heating run, taken from the Fig.']",,C7H7N,,,,,,,,,,,,,10,,105.14,P020190,27216-2-1-1,,C18H20O3,,,,,,,,,,,,,90,,284.35,P070369,27216-1-1-1,,,,,,,,,,,,,,,,,,,,,,,,,,,,,,,,,,,,,,,"Zheng, Sixun; Mi, Yongli , Polymer , 44 , 4 , 1067-1074 (2003)"
,,Neat resin,Blend prepared by solution casting from chloroform,,,poly(4-vinylpyridine)//poly[(bisphenol A)-co-epichlorohydrin],,Blend,,,,27216-4-1-1,,['chloroform'],,"['Glass transition temp. ca 386 [K]', 'Method: DSC', 'Condition: Heating rate;20C/min', 'Remarks: 2nd heating run, taken from the Fig.']",,C7H7N,,,,,,,,,,,,,50,,105.14,P020190,27216-2-1-1,,C18H20O3,,,,,,,,,,,,,50,,284.35,P070369,27216-1-1-1,,,,,,,,,,,,,,,,,,,,,,,,,,,,,,,,,,,,,,,"Zheng, Sixun; Mi, Yongli , Polymer , 44 , 4 , 1067-1074 (2003)"
,,Neat resin,Blend prepared by solution casting from chloroform,,,poly(4-vinylpyridine)//poly[(bisphenol A)-co-epichlorohydrin],,Blend,,,,27216-5-1-1,,['chloroform'],,"['Glass transition temp. ca 404 [K]', 'Method: DSC', 'Condition: Heating rate;20C/min', 'Remarks: 2nd heating run, taken from the Fig.']",,C7H7N,,,,,,,,,,,,,90,,105.14,P020190,27216-2-1-1,,C18H20O3,,,,,,,,,,,,,10,,284.35,P070369,27216-1-1-1,,,,,,,,,,,,,,,,,,,,,,,,,,,,,,,,,,,,,,,"Zheng, Sixun; Mi, Yongli , Polymer , 44 , 4 , 1067-1074 (2003)"
