Repository: williamschertzer/webScraper

File: glass_transition_temp.csv (part 34 of 62)
,,Neat resin,"Blend prepared as follows, Novolac and P4VPy dissolved in pyridine and stirred for 2days and solvent then removed",,,poly(4-vinylpyridine)//Novolak,,Blend,,,,28802-9-1-1,,,,"['Glass transition temp. 132 [C]', 'Method: DSC', 'Condition: Heating rate;10C/min', 'Remarks: Taken from the Fig.']",,C7H6O / C7H6O,,,,,,,,,,,,,30,,106.12 / 106.12,P901382,28802-8-1-1,,C7H7N,,,,,,,,,,,,,70,,105.14,P020190,28802-1-1-1,,,,,,,,,,,,,,,,,,,,,,,,,,,,,,,,,,,,,,,"Opaprakasit, Pakorn; Painter, Paul C. , Energy & Fuels , 18 , 6 , 1648-1655 (2004)"
,,Neat resin,"Blend prepared as follows, Novolac and P4VPy dissolved in pyridine and stirred for 2days and solvent then removed",,,poly(4-vinylpyridine)//Novolak,,Blend,,,,28802-10-1-1,,,,"['Glass transition temp. 120 [C]', 'Method: DSC', 'Condition: Heating rate;10C/min', 'Remarks: Taken from the Fig.']",,C7H6O / C7H6O,,,,,,,,,,,,,50,,106.12 / 106.12,P901382,28802-8-1-1,,C7H7N,,,,,,,,,,,,,50,,105.14,P020190,28802-1-1-1,,,,,,,,,,,,,,,,,,,,,,,,,,,,,,,,,,,,,,,"Opaprakasit, Pakorn; Painter, Paul C. , Energy & Fuels , 18 , 6 , 1648-1655 (2004)"
,,Neat resin,"Solution blending, THF",,,poly(p-hydroxystyrene)//poly(benzyl methacrylate),,Blend,,,,00413-30-1-1,,,,"['Glass transition temp. 119 [C]', 'Method: DSC']",,C8H8O,,,,,,,,,,,,,1,,120.15,P020195,00413-28-1-1,,C11H12O2,,,,,,,,,,,,,1,,176.21,P040073,00413-29-1-1,,,,,,,,,,,,,,,,,,,,,,,,,,,,,,,,,,,,,,,"Sankarapandian, M.; Kishore, K. , Journal of Applied Polymer Science , 61 , 3 , 507-511 (1996)"
,linear,Neat resin,"205C,miscible blend",,,poly(p-hydroxystyrene)//polyformaldehyde,,Blend,,,,20014-6-1-1,,,,"['Glass transition temp. ca 78 [C]', 'Method: DMA', 'Condition: Frequency;10Hz', 'Remarks: Taken from the Fig.']",,C8H8O,,,,,,,,,,,,,,90,120.15,P020195,20014-4-1-1,,CH2O,,,,,,,,,,,,,,10,30.03,P070001,20014-5-1-1,,,,,,,,,,,,,,,,,,,,,,,,,,,,,,,,,,,,,,,"Keating, Mimi Y.; Sauer, Bryan B.; Flexman, Edmund A. , Journal of Macromolecular Science, Physics , B36 , 6 , 717-732 (1997)"
,linear,Neat resin,"205C,miscible blend",,,poly(p-hydroxystyrene)//polyformaldehyde,,Blend,,,,20014-6-2-1,,,,"['Glass transition temp. ca 86 [C]', 'Method: DMA', 'Condition: Frequency;10Hz', 'Remarks: Taken from the Fig.']",,C8H8O,,,,,,,,,,,,,,80,120.15,P020195,20014-4-1-1,,CH2O,,,,,,,,,,,,,,20,30.03,P070001,20014-5-1-1,,,,,,,,,,,,,,,,,,,,,,,,,,,,,,,,,,,,,,,"Keating, Mimi Y.; Sauer, Bryan B.; Flexman, Edmund A. , Journal of Macromolecular Science, Physics , B36 , 6 , 717-732 (1997)"
,,Neat resin,,,,poly(styrene-d8)//poly(methyl vinyl ether),,Blend,,,,29881-8-1-1,,,,"['Glass transition temp. -19.2 [C]', 'Method: Unknown']",,C8D8,,,,,,,,,,,,,,,112.09,P029029,29881-4-1-1,,C3H6O,,,,,,,,,,,,,,,58.08,P030018,29881-1-1-1,,,,,,,,,,,,,,,,,,,,,,,,,,,,,,,,,,,,,,,"Gerard, H.; Cabral, J. T.; Higgins, J. S. , Philosophical Transactions of the Royal Society of London, Series A: Mathematical, Physical and Engineering Sciences , 361 , 1805 , 767-779 (2003)"
,"linear,Thermoplastic,Crystal & Amorphous",Neat resin,"Soln. blended in DMF for 3h, DMF evapd., dried in vacuo at 60C for 2weeks",,"Miscible;DSC (single Tg), homogenious on a scale of 20-30nm;13C NMR",poly(vinyl alcohol)//poly[(methylsulfanyl)methyl methacrylate],,Blend,,,,27027-3-1-1,,['DMF'],,"['Glass transition temp. 83 [C]', 'Method: DSC', 'Condition: Heating rate;20C/min', 'Remarks: Onset temp. of change in heat flow']",,C2H4O,,,,,,90,,,,,,,,,44.05,P030001,27027-1-1-1,,C6H10O2S,,,,,,10,,,,,,,,,146.21,P342289,27027-2-1-1,,,,,,,,,,,,,,,,,,,,,,,,,,,,,,,,,,,,,,,"Yi, J. Z.; Goh, S. H. , Polymer , 44 , 6 , 1973-1978 (2003)"
,"linear,Thermoplastic,Crystal & Amorphous",Neat resin,"Soln. blended in DMF for 3h, DMF evapd., dried in vacuo at 60C for 2weeks",,"Miscible;DSC (single Tg), homogenious on a scale of 20-30nm;13C NMR",poly(vinyl alcohol)//poly[(methylsulfanyl)methyl methacrylate],,Blend,,,,27027-3-2-1,,['DMF'],,"['Glass transition temp. 85 [C]', 'Method: DSC', 'Condition: Heating rate;20C/min', 'Remarks: Onset temp. of change in heat flow']",,C2H4O,,,,,,70,,,,,,,,,44.05,P030001,27027-1-1-1,,C6H10O2S,,,,,,30,,,,,,,,,146.21,P342289,27027-2-1-1,,,,,,,,,,,,,,,,,,,,,,,,,,,,,,,,,,,,,,,"Yi, J. Z.; Goh, S. H. , Polymer , 44 , 6 , 1973-1978 (2003)"
,"linear,Thermoplastic,Crystal & Amorphous",Neat resin,"Soln. blended in DMF for 3h, DMF evapd., dried in vacuo at 60C for 2weeks",,"Miscible;DSC (single Tg), homogenious on a scale of 20-30nm;13C NMR",poly(vinyl alcohol)//poly[(methylsulfanyl)methyl methacrylate],,Blend,,,,27027-3-3-1,,['DMF'],,"['Glass transition temp. 82 [C]', 'Method: DSC', 'Condition: Heating rate;20C/min', 'Remarks: Onset temp. of change in heat flow']",,C2H4O,,,,,,50,,,,,,,,,44.05,P030001,27027-1-1-1,,C6H10O2S,,,,,,50,,,,,,,,,146.21,P342289,27027-2-1-1,,,,,,,,,,,,,,,,,,,,,,,,,,,,,,,,,,,,,,,"Yi, J. Z.; Goh, S. H. , Polymer , 44 , 6 , 1973-1978 (2003)"
,"linear,Thermoplastic,Crystal & Amorphous",Neat resin,"Soln. blended in DMF for 3h, DMF evapd., dried in vacuo at 60C for 2weeks",,"Miscible;DSC (single Tg), homogenious on a scale of 20-30nm;13C NMR",poly(vinyl alcohol)//poly[(methylsulfanyl)methyl methacrylate],,Blend,,,,27027-3-4-1,,['DMF'],,"['Glass transition temp. 76 [C]', 'Method: DSC', 'Condition: Heating rate;20C/min', 'Remarks: Onset temp. of change in heat flow']",,C2H4O,,,,,,30,,,,,,,,,44.05,P030001,27027-1-1-1,,C6H10O2S,,,,,,70,,,,,,,,,146.21,P342289,27027-2-1-1,,,,,,,,,,,,,,,,,,,,,,,,,,,,,,,,,,,,,,,"Yi, J. Z.; Goh, S. H. , Polymer , 44 , 6 , 1973-1978 (2003)"
,"linear,Thermoplastic,Semiconductive , Electroconductive,Amorphous",Neat resin,Blended during electrochem. polymn. of pyrrole,,,poly(methyl vinyl ketone)//polypyrrole,,Blend,,,,13060-3-1-1,,,,"['Glass transition temp. 158 [C]', 'Method: DSC', 'Remarks: Single Tg']",,C4H3N,,,,,,,,,,,,,,35,65.07,P460049,13060-1-1-1,,C4H6O,,,,,,,,,,,,,,65,70.09,P030006,13060-2-1-1,,,,,,,,,,,,,,,,,,,,,,,,,,,,,,,,,,,,,,,"Wang, Hsing Lin; Fernandez, Jack E. , Macromolecules , 25 , 23 , 6179-6184 (1992)"
,"linear,Thermoplastic,Semiconductive , Electroconductive,Amorphous",Neat resin,Blended during electrochem. polymn. of pyrrole,,,poly(methyl vinyl ketone)//polypyrrole,,Blend,,,,13060-3-2-1,,,,"['Glass transition temp. 158 [C]', 'Method: DSC', 'Remarks: Single Tg']",,C4H3N,,,,,,,,,,,,,,17,65.07,P460049,13060-1-1-1,,C4H6O,,,,,,,,,,,,,,83,70.09,P030006,13060-2-1-1,,,,,,,,,,,,,,,,,,,,,,,,,,,,,,,,,,,,,,,"Wang, Hsing Lin; Fernandez, Jack E. , Macromolecules , 25 , 23 , 6179-6184 (1992)"
,"linear,Thermoplastic,Semiconductive , Electroconductive,Amorphous",Neat resin,Blended during electrochem. polymn. of pyrrole,,,poly(methyl vinyl ketone)//polypyrrole,,Blend,,,,13060-3-3-1,,,,"['Glass transition temp. 158 [C]', 'Method: DSC', 'Remarks: Single Tg']",,C4H3N,,,,,,,,,,,,,,11,65.07,P460049,13060-1-1-1,,C4H6O,,,,,,,,,,,,,,89,70.09,P030006,13060-2-1-1,,,,,,,,,,,,,,,,,,,,,,,,,,,,,,,,,,,,,,,"Wang, Hsing Lin; Fernandez, Jack E. , Macromolecules , 25 , 23 , 6179-6184 (1992)"
,"linear,Thermoplastic,Semiconductive , Electroconductive,Amorphous",Neat resin,Blended during chem. polymn. of pyrrole,,,poly(methyl vinyl ketone)//polypyrrole,,Blend,,,,13060-6-1-1,,,,"['Glass transition temp. 158 [C]', 'Method: DSC', 'Remarks: Single Tg']",,C4H3N,,,,,,,,,,,,,,24,65.07,P460049,13060-4-1-1,,C4H6O,,,,,,,,,,,,,,76,70.09,P030006,13060-5-1-1,,,,,,,,,,,,,,,,,,,,,,,,,,,,,,,,,,,,,,,"Wang, Hsing Lin; Fernandez, Jack E. , Macromolecules , 25 , 23 , 6179-6184 (1992)"
,"linear,Thermoplastic,Semiconductive , Electroconductive,Amorphous",Neat resin,Blended during chem. polymn. of pyrrole,,,poly(methyl vinyl ketone)//polypyrrole,,Blend,,,,13060-6-2-1,,,,"['Glass transition temp. 158 [C]', 'Method: DSC', 'Remarks: Single Tg']",,C4H3N,,,,,,,,,,,,,,16,65.07,P460049,13060-4-1-1,,C4H6O,,,,,,,,,,,,,,84,70.09,P030006,13060-5-1-1,,,,,,,,,,,,,,,,,,,,,,,,,,,,,,,,,,,,,,,"Wang, Hsing Lin; Fernandez, Jack E. , Macromolecules , 25 , 23 , 6179-6184 (1992)"
,"linear,Thermoplastic,Semiconductive , Electroconductive,Amorphous",Neat resin,Blended during chem. polymn. of pyrrole,,,poly(methyl vinyl ketone)//polypyrrole,,Blend,,,,13060-6-3-1,,,,"['Glass transition temp. 158 [C]', 'Method: DSC', 'Remarks: Single Tg']",,C4H3N,,,,,,,,,,,,,,8,65.07,P460049,13060-4-1-1,,C4H6O,,,,,,,,,,,,,,92,70.09,P030006,13060-5-1-1,,,,,,,,,,,,,,,,,,,,,,,,,,,,,,,,,,,,,,,"Wang, Hsing Lin; Fernandez, Jack E. , Macromolecules , 25 , 23 , 6179-6184 (1992)"
,,Neat resin,"Soln.casting; dioxane, solvent evaporation RT in air, drying 40C in vacuo",,,poly(methyl vinyl ether)//poly[(bisphenol A)-co-epichlorohydrin],,Blend,,,,75370-3-1-1,,,,"['Glass transition temp. ca 265 [K]', 'Method: DSC', 'Condition: Heating rate;20C/min', 'Remarks: Taken from the Fig. corrected according to E. Espi, M. Alberdi and J. J. Iruin, Macromolecules, 26, 4586(1993)']",,C3H6O,,,,,,,,,,,,,,20,58.08,P030018,75370-1-1-1,,C18H20O3,,,,,,,,,,,,,,80,284.35,P070369,75370-2-1-1,,,,,,,,,,,,,,,,,,,,,,,,,,,,,,,,,,,,,,,"Uriarte, C.; Eguiazabal, J. I.; Llanos, M.; Iribarren, J. I.; Iruin, J. J. , Macromolecules , 20 , 12 , 3038-3042 (1987)"
,,Neat resin,"Soln.casting; dioxane, solvent evaporation RT in air, drying 40C in vacuo",,,poly(methyl vinyl ether)//poly[(bisphenol A)-co-epichlorohydrin],,Blend,,,,75370-3-2-1,,,,"['Glass transition temp. ca 282 [K]', 'Method: DSC', 'Condition: Heating rate;20C/min', 'Remarks: Taken from the Fig. corrected according to E. Espi, M. Alberdi and J. J. Iruin, Macromolecules, 26, 4586(1993)']",,C3H6O,,,,,,,,,,,,,,40,58.08,P030018,75370-1-1-1,,C18H20O3,,,,,,,,,,,,,,60,284.35,P070369,75370-2-1-1,,,,,,,,,,,,,,,,,,,,,,,,,,,,,,,,,,,,,,,"Uriarte, C.; Eguiazabal, J. I.; Llanos, M.; Iribarren, J. I.; Iruin, J. J. , Macromolecules , 20 , 12 , 3038-3042 (1987)"
,,Neat resin,"Soln.casting; dioxane, solvent evaporation RT in air, drying 40C in vacuo",,,poly(methyl vinyl ether)//poly[(bisphenol A)-co-epichlorohydrin],,Blend,,,,75370-3-3-1,,,,"['Glass transition temp. ca 293 [K]', 'Method: DSC', 'Condition: Heating rate;20C/min', 'Remarks: Taken from the Fig. corrected according to E. Espi, M. Alberdi and J. J. Iruin, Macromolecules, 26, 4586(1993)']",,C3H6O,,,,,,,,,,,,,,50,58.08,P030018,75370-1-1-1,,C18H20O3,,,,,,,,,,,,,,50,284.35,P070369,75370-2-1-1,,,,,,,,,,,,,,,,,,,,,,,,,,,,,,,,,,,,,,,"Uriarte, C.; Eguiazabal, J. I.; Llanos, M.; Iribarren, J. I.; Iruin, J. J. , Macromolecules , 20 , 12 , 3038-3042 (1987)"
,,Neat resin,"Soln.casting; dioxane, solvent evaporation RT in air, drying 40C in vacuo",,,poly(methyl vinyl ether)//poly[(bisphenol A)-co-epichlorohydrin],,Blend,,,,75370-3-4-1,,,,"['Glass transition temp. ca 304 [K]', 'Method: DSC', 'Condition: Heating rate;20C/min', 'Remarks: Taken from the Fig. corrected according to E. Espi, M. Alberdi and J. J. Iruin, Macromolecules, 26, 4586(1993)']",,C3H6O,,,,,,,,,,,,,,60,58.08,P030018,75370-1-1-1,,C18H20O3,,,,,,,,,,,,,,40,284.35,P070369,75370-2-1-1,,,,,,,,,,,,,,,,,,,,,,,,,,,,,,,,,,,,,,,"Uriarte, C.; Eguiazabal, J. I.; Llanos, M.; Iribarren, J. I.; Iruin, J. J. , Macromolecules , 20 , 12 , 3038-3042 (1987)"
,,Neat resin,"Soln.casting; dioxane, solvent evaporation RT in air, drying 40C in vacuo",,,poly(methyl vinyl ether)//poly[(bisphenol A)-co-epichlorohydrin],,Blend,,,,75370-3-5-1,,,,"['Glass transition temp. ca 327 [K]', 'Method: DSC', 'Condition: Heating rate;20C/min', 'Remarks: Taken from the Fig. corrected according to E. Espi, M. Alberdi and J. J. Iruin, Macromolecules, 26, 4586(1993)']",,C3H6O,,,,,,,,,,,,,,80,58.08,P030018,75370-1-1-1,,C18H20O3,,,,,,,,,,,,,,20,284.35,P070369,75370-2-1-1,,,,,,,,,,,,,,,,,,,,,,,,,,,,,,,,,,,,,,,"Uriarte, C.; Eguiazabal, J. I.; Llanos, M.; Iribarren, J. I.; Iruin, J. J. , Macromolecules , 20 , 12 , 3038-3042 (1987)"
,,Neat resin,,"Mn=ca 3922(Viscosity,acetone)",,poly(vinyl acetate)//poly(vinyl acetate),,Blend,Post-treatment: purified by soln. in dichloromethane followed by pptn. in petroleum ether,,,74281-5-1-1,,,,"['Glass transition temp. 23.6 [C]', 'Method: Refractometric technique', 'Condition: Heating rate;-0.2 - -0.5C/min']",,C4H6O2,,,,,,,,,,,,,,1,86.09,P030024,74281-3-1-1,,C4H6O2,,,,,,,,,,,,,,1,86.09,P030024,74281-4-1-1,,,,,,,,,,,,,,,,,,,,,,,,,,,,,,,,,,,,,,,"Brown, W. R.; Park, G. S. , Papers. American Chemical Society. Division of Organic Coatings and Plastics Chemistry , 34 , 1 , 505-509 (1974)"
,"linear,Thermoplastic,Crystal & Amorphous",Neat resin,"Soln. blended in CHCl3, solvent evapd. at RT, dried at 70C for 24h under vacuum",,,poly(vinyl acetate)//poly(ethylene oxide),,Blend,,,,01289-3-5-1,,,,"['Glass transition temp. ca -35 [C]', 'Method: DSC', 'Condition: Heating rate;10K/min', 'Remarks: Midpoint method, Taken from the Fig.']",,C2H4O,,,,,,,,,,,,,,50,44.05,P070013,01289-1-1-1,,C4H6O2,,,,,,,,,,,,,,50,86.09,P030024,01289-2-1-1,,,,,,,,,,,,,,,,,,,,,,,,,,,,,,,,,,,,,,,"Martuscelli, Ezio; Silvestre, Clara; Gismondi, Carla , Makromolekulare Chemie , 186 , 10 , 2161-2176 (1985)"
,"linear,Thermoplastic,Crystal & Amorphous",Neat resin,"Soln. blended in CHCl3, solvent evapd. at RT, dried at 70C for 24h under vacuum",,,poly(vinyl acetate)//poly(ethylene oxide),,Blend,,,,01289-3-7-1,,,,"['Glass transition temp. ca -22 [C]', 'Method: DSC', 'Condition: Heating rate;10K/min', 'Remarks: Midpoint method, Taken from the Fig.']",,C2H4O,,,,,,,,,,,,,,30,44.05,P070013,01289-1-1-1,,C4H6O2,,,,,,,,,,,,,,70,86.09,P030024,01289-2-1-1,,,,,,,,,,,,,,,,,,,,,,,,,,,,,,,,,,,,,,,"Martuscelli, Ezio; Silvestre, Clara; Gismondi, Carla , Makromolekulare Chemie , 186 , 10 , 2161-2176 (1985)"
,"linear,Thermoplastic,Crystal & Amorphous",Neat resin,"Soln. blended in CHCl3, solvent evapd. at RT, dried at 70C for 24h under vacuum",,,poly(vinyl acetate)//poly(ethylene oxide),,Blend,,,,01289-3-8-1,,,,"['Glass transition temp. ca -18 [C]', 'Method: DSC', 'Condition: Heating rate;10K/min', 'Remarks: Midpoint method, Taken from the Fig.']",,C2H4O,,,,,,,,,,,,,,20,44.05,P070013,01289-1-1-1,,C4H6O2,,,,,,,,,,,,,,80,86.09,P030024,01289-2-1-1,,,,,,,,,,,,,,,,,,,,,,,,,,,,,,,,,,,,,,,"Martuscelli, Ezio; Silvestre, Clara; Gismondi, Carla , Makromolekulare Chemie , 186 , 10 , 2161-2176 (1985)"
,"linear,Thermoplastic,Crystal & Amorphous",Neat resin,"Soln. blended in CHCl3, solvent evapd. at RT, dried at 70C for 24h under vacuum",,,poly(vinyl acetate)//poly(ethylene oxide),,Blend,,,,01289-3-9-1,,,,"['Glass transition temp. ca 27 [C]', 'Method: DSC', 'Condition: Heating rate;10K/min', 'Remarks: Midpoint method, Taken from the Fig.']",,C2H4O,,,,,,,,,,,,,,10,44.05,P070013,01289-1-1-1,,C4H6O2,,,,,,,,,,,,,,90,86.09,P030024,01289-2-1-1,,,,,,,,,,,,,,,,,,,,,,,,,,,,,,,,,,,,,,,"Martuscelli, Ezio; Silvestre, Clara; Gismondi, Carla , Makromolekulare Chemie , 186 , 10 , 2161-2176 (1985)"
,,Neat resin,Blend prepared by solution-casting method using cyclohexane as solvent,,,poly(vinyl acetate)//poly[2-(chloromethyl)oxirane],,Blend,,,,25833-3-1-1,,['chloroform'],,"['Glass transition temp. 30 [C]', 'Method: DSC', 'Condition: Heating rate;20C/min', 'Related Info.: Flory-Huggins interaction parameter; -0.01; calculated from Tg-method']",,C3H5ClO,,,,,,,,,,,,,10,,92.52,P070015,25833-2-1-1,,C4H6O2,,,,,,,,,,,,,90,,86.09,P030024,25833-1-1-1,,,,,,,,,,,,,,,,,,,,,,,,,,,,,,,,,,,,,,,"El Shafee, E. , Polymer , 43 , 3 , 921-927 (2002)"
,,Neat resin,Blend prepared by solution-casting method using cyclohexane as solvent,,,poly(vinyl acetate)//poly[2-(chloromethyl)oxirane],,Blend,,,,25833-4-1-1,,['chloroform'],,"['Glass transition temp. 14 [C]', 'Method: DSC', 'Condition: Heating rate;20C/min', 'Related Info.: Flory-Huggins interaction parameter; -0.01; calculated from Tg-method']",,C3H5ClO,,,,,,,,,,,,,30,,92.52,P070015,25833-2-1-1,,C4H6O2,,,,,,,,,,,,,70,,86.09,P030024,25833-1-1-1,,,,,,,,,,,,,,,,,,,,,,,,,,,,,,,,,,,,,,,"El Shafee, E. , Polymer , 43 , 3 , 921-927 (2002)"
,,Neat resin,Blend prepared by solution-casting method using cyclohexane as solvent,,,poly(vinyl acetate)//poly[2-(chloromethyl)oxirane],,Blend,,,,25833-5-1-1,,['chloroform'],,"['Glass transition temp. 0 [C]', 'Method: DSC', 'Condition: Heating rate;20C/min', 'Related Info.: Flory-Huggins interaction parameter; -0.01; calculated from Tg-method']",,C3H5ClO,,,,,,,,,,,,,50,,92.52,P070015,25833-2-1-1,,C4H6O2,,,,,,,,,,,,,50,,86.09,P030024,25833-1-1-1,,,,,,,,,,,,,,,,,,,,,,,,,,,,,,,,,,,,,,,"El Shafee, E. , Polymer , 43 , 3 , 921-927 (2002)"
,,Neat resin,Blend prepared by solution-casting method using cyclohexane as solvent,,,poly(vinyl acetate)//poly[2-(chloromethyl)oxirane],,Blend,,,,25833-6-1-1,,['chloroform'],,"['Glass transition temp. -12 [C]', 'Method: DSC', 'Condition: Heating rate;20C/min', 'Related Info.: Flory-Huggins interaction parameter; -0.01; calculated from Tg-method']",,C3H5ClO,,,,,,,,,,,,,70,,92.52,P070015,25833-2-1-1,,C4H6O2,,,,,,,,,,,,,30,,86.09,P030024,25833-1-1-1,,,,,,,,,,,,,,,,,,,,,,,,,,,,,,,,,,,,,,,"El Shafee, E. , Polymer , 43 , 3 , 921-927 (2002)"
,,Neat resin,Blend prepared by solution-casting method using cyclohexane as solvent,,,poly(vinyl acetate)//poly[2-(chloromethyl)oxirane],,Blend,,,,25833-7-1-1,,['chloroform'],,"['Glass transition temp. -24 [C]', 'Method: DSC', 'Condition: Heating rate;20C/min', 'Related Info.: Flory-Huggins interaction parameter; -0.01; calculated from Tg-method']",,C3H5ClO,,,,,,,,,,,,,90,,92.52,P070015,25833-2-1-1,,C4H6O2,,,,,,,,,,,,,10,,86.09,P030024,25833-1-1-1,,,,,,,,,,,,,,,,,,,,,,,,,,,,,,,,,,,,,,,"El Shafee, E. , Polymer , 43 , 3 , 921-927 (2002)"
,"linear,Thermoplastic,Biodegradable",Neat resin,"Blended in CHCl3 soln. for ca. 3days at RT, dried at 30C in vacuo",,"Immiscible;DSC, SEM","poly(vinyl acetate)//poly{[(butane-1,4-diol)-alt-(succinic acid)]-co-[(butane-1,4-diol)-alt-(adipic acid)]-co-[(ethylene glycol)-alt-(succinic acid)]-co-[(ethylene glycol)-alt-(adipic acid)]}",,Blend,,,,21834-3-1-1,,['CHCl3'],,"['Glass transition temp. ca -52 [C]', 'Method: DSC', 'Condition: Heating rate;10C/min', 'Remarks: Second heating, taken from the Fig.1']",,C6H8O4 / C8H12O4 / C8H12O4 / C10H16O4,,,,,,,,,,,,,,90,144.13 / 172.18 / 172.18 / 200.23,P903227,21834.01,,C4H6O2,,,,,,,,,,,,,,10,86.09,P030024,21834.02,,,,,,,,,,,,,,,,,,,,,,,,,,,,,,,,,,,,,,,"Shin, Tae K.; Kim, Jinho; Choi, Hyoung J.; Jhon, Myung S. , Journal of Applied Polymer Science , 77 , 6 , 1348-1352 (2000)"
,"linear,Thermoplastic,Biodegradable",Neat resin,"Blended in CHCl3 soln. for ca. 3days at RT, dried at 30C in vacuo",,"Immiscible;DSC, SEM","poly(vinyl acetate)//poly{[(butane-1,4-diol)-alt-(succinic acid)]-co-[(butane-1,4-diol)-alt-(adipic acid)]-co-[(ethylene glycol)-alt-(succinic acid)]-co-[(ethylene glycol)-alt-(adipic acid)]}",,Blend,,,,21834-3-2-1,,['CHCl3'],,"['Glass transition temp. ca -52 [C]', 'Method: DSC', 'Condition: Heating rate;10C/min', 'Remarks: Second heating, taken from the Fig.1']",,C6H8O4 / C8H12O4 / C8H12O4 / C10H16O4,,,,,,,,,,,,,,80,144.13 / 172.18 / 172.18 / 200.23,P903227,21834.01,,C4H6O2,,,,,,,,,,,,,,20,86.09,P030024,21834.02,,,,,,,,,,,,,,,,,,,,,,,,,,,,,,,,,,,,,,,"Shin, Tae K.; Kim, Jinho; Choi, Hyoung J.; Jhon, Myung S. , Journal of Applied Polymer Science , 77 , 6 , 1348-1352 (2000)"
,"linear,Thermoplastic,Biodegradable",Neat resin,"Blended in CHCl3 soln. for ca. 3days at RT, dried at 30C in vacuo",,"Immiscible;DSC, SEM","poly(vinyl acetate)//poly{[(butane-1,4-diol)-alt-(succinic acid)]-co-[(butane-1,4-diol)-alt-(adipic acid)]-co-[(ethylene glycol)-alt-(succinic acid)]-co-[(ethylene glycol)-alt-(adipic acid)]}",,Blend,,,,21834-3-3-1,,['CHCl3'],,"['Glass transition temp. ca 28 [C]', 'Method: DSC', 'Condition: Heating rate;10C/min', 'Remarks: Tg of PVAc, second heating, taken from the Fig.1']",,C6H8O4 / C8H12O4 / C8H12O4 / C10H16O4,,,,,,,,,,,,,,60,144.13 / 172.18 / 172.18 / 200.23,P903227,21834.01,,C4H6O2,,,,,,,,,,,,,,40,86.09,P030024,21834.02,,,,,,,,,,,,,,,,,,,,,,,,,,,,,,,,,,,,,,,"Shin, Tae K.; Kim, Jinho; Choi, Hyoung J.; Jhon, Myung S. , Journal of Applied Polymer Science , 77 , 6 , 1348-1352 (2000)"
,"linear,Thermoplastic,Biodegradable",Neat resin,"Blended in CHCl3 soln. for ca. 3days at RT, dried at 30C in vacuo",,"Immiscible;DSC, SEM","poly(vinyl acetate)//poly{[(butane-1,4-diol)-alt-(succinic acid)]-co-[(butane-1,4-diol)-alt-(adipic acid)]-co-[(ethylene glycol)-alt-(succinic acid)]-co-[(ethylene glycol)-alt-(adipic acid)]}",,Blend,,,,21834-3-4-1,,['CHCl3'],,"['Glass transition temp. ca 30 [C]', 'Method: DSC', 'Condition: Heating rate;10C/min', 'Remarks: Tg of PVAc, second heating, taken from the Fig.1']",,C6H8O4 / C8H12O4 / C8H12O4 / C10H16O4,,,,,,,,,,,,,,50,144.13 / 172.18 / 172.18 / 200.23,P903227,21834.01,,C4H6O2,,,,,,,,,,,,,,50,86.09,P030024,21834.02,,,,,,,,,,,,,,,,,,,,,,,,,,,,,,,,,,,,,,,"Shin, Tae K.; Kim, Jinho; Choi, Hyoung J.; Jhon, Myung S. , Journal of Applied Polymer Science , 77 , 6 , 1348-1352 (2000)"
,"linear,Thermoplastic,Biodegradable",Neat resin,"Blended in CHCl3 soln. for ca. 3days at RT, dried at 30C in vacuo",,Immiscible;DSC,"poly(vinyl acetate)//poly{[(butane-1,4-diol)-alt-(succinic acid)]-co-[(butane-1,4-diol)-alt-(adipic acid)]-co-[(ethylene glycol)-alt-(succinic acid)]-co-[(ethylene glycol)-alt-(adipic acid)]}",,Blend,,,,21834-3-5-1,,['CHCl3'],,"['Glass transition temp. ca 31 [C]', 'Method: DSC', 'Condition: Heating rate;10C/min', 'Remarks: Tg of PVAc, second heating, taken from the Fig.1']",,C6H8O4 / C8H12O4 / C8H12O4 / C10H16O4,,,,,,,,,,,,,,40,144.13 / 172.18 / 172.18 / 200.23,P903227,21834.01,,C4H6O2,,,,,,,,,,,,,,60,86.09,P030024,21834.02,,,,,,,,,,,,,,,,,,,,,,,,,,,,,,,,,,,,,,,"Shin, Tae K.; Kim, Jinho; Choi, Hyoung J.; Jhon, Myung S. , Journal of Applied Polymer Science , 77 , 6 , 1348-1352 (2000)"
,,,,,,,,,,,,,,,,,,,,,,,,,,,,,,,,,,,,,,,,,,,,,,,,,,,,,,,,,,,,,,,,,,,,,,,,,,,,,,,,,,,,,,,,,,,,,
BD000961,"Thermoplastic,Liquid crystal",Neat resin,"Dried PC and LCP blended at 250-270C, 80rpm using twin-screw extruder with 3.2mm capillary die (L/D=4)",,,poly(bisphenol A carbonate)//poly[(4-hydroxybenzoic acid)-co-(6-hydroxy-2-naphthoic acid)],,Blend,,"Extrusion: 250-270C, 80rpm using twin-screw extruder

Quenching: Quenched in water bath",,41342-3-5-1,,,,"['Glass transition temp. 140.5 [C]', 'Method: DSC', 'Condition: Heating rate;20C/min&N2', 'Remarks: Tg of PC phase, temp. at the onset of transition']",,C16H14O3,,,,,,,,,,,,,,50,254.28,P150011,41342-1-1-1,,C7H4O2 / C11H6O2,,,,,,,,,,,,,,50,120.11 / 170.161,P900344,41342-2-1-1,,,,,,,,,,,,,,,,,,,,,,,,,,,,,,,,,,,,,,,"Lee, Kam-Wa D.; Chan, Philip K.; Kamal, Musa R. , Journal of Applied Polymer Science , 111 , 1 , 396-407 (2009)"
BD000961,"Thermoplastic,Liquid crystal",Neat resin,"Dried PC and LCP blended at 250-270C, 80rpm using twin-screw extruder with 3.2mm capillary die (L/D=4)",,,poly(bisphenol A carbonate)//poly[(4-hydroxybenzoic acid)-co-(6-hydroxy-2-naphthoic acid)],,Blend,,"Extrusion: 250-270C, 80rpm using twin-screw extruder

Quenching: Quenched in water bath",,41342-3-6-1,,,,"['Glass transition temp. 138.0 [C]', 'Method: DSC', 'Condition: Heating rate;20C/min&N2', 'Remarks: Tg of PC phase, temp. at the onset of transition']",,C16H14O3,,,,,,,,,,,,,,40,254.28,P150011,41342-1-1-1,,C7H4O2 / C11H6O2,,,,,,,,,,,,,,60,120.11 / 170.161,P900344,41342-2-1-1,,,,,,,,,,,,,,,,,,,,,,,,,,,,,,,,,,,,,,,"Lee, Kam-Wa D.; Chan, Philip K.; Kamal, Musa R. , Journal of Applied Polymer Science , 111 , 1 , 396-407 (2009)"
BD000962,"linear,Thermoplastic",Neat resin,Soln. blended in THF,,,"poly(bisphenol A carbonate)//poly{1-(methoxycarbonyl)-1-methylethylene/[1-(1,3-dicarboxypropyl)-3,5-dimethyl-2,6-dioxopiperidine-3,5-diyl]methylene}",,Blend,,"Solvent casting: Cast from THF soln. on glass slide at ca.45C

Shape of Test Piece: Film",,20490-9-1-1,,,,"['Glass transition temp. ca 144 [C]', 'Method: DSC', 'Condition: Heating rate;20C/min', 'Remarks: Second heating after aging at 10C below Tg for 96h, Taken from the Fig.']",,C16H14O3,,,,,,,,,,,,,,80,254.28,P150011,20490-7-1-1,,C5H8O2 / C13H17NO6,,,,,,,,,,,,,,20,100.12 / 283.28,P902243,20490-8-1-1,,,,,,,,,,,,,,,,,,,,,,,,,,,,,,,,,,,,,,,"Debier, D.; Legras, R.; Canova, L. , Journal of Polymer Science, Part B: Polymer Physics , 35 , 5 , 749-761 (1997)"
BD000962,"linear,Thermoplastic",Neat resin,Soln. blended in THF,,,"poly(bisphenol A carbonate)//poly{1-(methoxycarbonyl)-1-methylethylene/[1-(1,3-dicarboxypropyl)-3,5-dimethyl-2,6-dioxopiperidine-3,5-diyl]methylene}",,Blend,,"Solvent casting: Cast from THF soln. on glass slide at ca.45C

Shape of Test Piece: Film",,20490-9-2-1,,,,"['Glass transition temp. ca 145 [C]', 'Method: DSC', 'Condition: Heating rate;20C/min', 'Remarks: Second heating after aging at 10C below Tg for 96h, Taken from the Fig.']",,C16H14O3,,,,,,,,,,,,,,50,254.28,P150011,20490-7-1-1,,C5H8O2 / C13H17NO6,,,,,,,,,,,,,,50,100.12 / 283.28,P902243,20490-8-1-1,,,,,,,,,,,,,,,,,,,,,,,,,,,,,,,,,,,,,,,"Debier, D.; Legras, R.; Canova, L. , Journal of Polymer Science, Part B: Polymer Physics , 35 , 5 , 749-761 (1997)"
BD000962,"linear,Thermoplastic",Neat resin,Soln. blended in THF,,,"poly(bisphenol A carbonate)//poly{1-(methoxycarbonyl)-1-methylethylene/[1-(1,3-dicarboxypropyl)-3,5-dimethyl-2,6-dioxopiperidine-3,5-diyl]methylene}",,Blend,,"Solvent casting: Cast from THF soln. on glass slide at ca.45C

Shape of Test Piece: Film",,20490-9-3-1,,,,"['Glass transition temp. ca 153 [C]', 'Method: DSC', 'Condition: Heating rate;20C/min', 'Remarks: Second heating after aging at 10C below Tg for 96h, Taken from the Fig.']",,C16H14O3,,,,,,,,,,,,,,20,254.28,P150011,20490-7-1-1,,C5H8O2 / C13H17NO6,,,,,,,,,,,,,,80,100.12 / 283.28,P902243,20490-8-1-1,,,,,,,,,,,,,,,,,,,,,,,,,,,,,,,,,,,,,,,"Debier, D.; Legras, R.; Canova, L. , Journal of Polymer Science, Part B: Polymer Physics , 35 , 5 , 749-761 (1997)"
BD000962,"linear,Thermoplastic",Neat resin,,,,"poly(bisphenol A carbonate)//poly{1-(methoxycarbonyl)-1-methylethylene/[1-(1,3-dicarboxypropyl)-3,5-dimethyl-2,6-dioxopiperidine-3,5-diyl]methylene}",,Blend,,"Solvent casting: Cast from THF soln. on glass slide at ca.45C

Shape of Test Piece: Film",,20490-13-1-1,,,,"['Glass transition temp. ca 133 [C]', 'Remarks: Calcd. by Fox eq. based on Tg of PC and PMMA, Taken from the Fig.']",,C16H14O3,,,,,,,,,,,,,,50,254.28,P150011,20490-4-1-1,,C5H8O2 / C13H17NO6,,,,,,,,,,,,,,50,100.12 / 283.28,P902243,20490-12-1-1,,,,,,,,,,,,,,,,,,,,,,,,,,,,,,,,,,,,,,,"Debier, D.; Legras, R.; Canova, L. , Journal of Polymer Science, Part B: Polymer Physics , 35 , 5 , 749-761 (1997)"
BD000962,"linear,Thermoplastic",Neat resin,,,,"poly(bisphenol A carbonate)//poly{1-(methoxycarbonyl)-1-methylethylene/[1-(1,3-dicarboxypropyl)-3,5-dimethyl-2,6-dioxopiperidine-3,5-diyl]methylene}",,Blend,,"Solvent casting: Cast from THF soln. on glass slide at ca.45C

Shape of Test Piece: Film",,20490-15-1-1,,,,"['Glass transition temp. ca 141 [C]', 'Remarks: Calcd. by Fox eq. based on Tg of PC and PMMA, Taken from the Fig.']",,C16H14O3,,,,,,,,,,,,,,50,254.28,P150011,20490-4-1-1,,C5H8O2 / C13H17NO6,,,,,,,,,,,,,,50,100.12 / 283.28,P902243,20490-14-1-1,,,,,,,,,,,,,,,,,,,,,,,,,,,,,,,,,,,,,,,"Debier, D.; Legras, R.; Canova, L. , Journal of Polymer Science, Part B: Polymer Physics , 35 , 5 , 749-761 (1997)"
BD000962,"linear,Thermoplastic",Neat resin,,,,"poly(bisphenol A carbonate)//poly{1-(methoxycarbonyl)-1-methylethylene/[1-(1,3-dicarboxypropyl)-3,5-dimethyl-2,6-dioxopiperidine-3,5-diyl]methylene}",,Blend,,"Solvent casting: Cast from THF soln. on glass slide at ca.45C

Shape of Test Piece: Film",,20490-17-1-1,,,,"['Glass transition temp. ca 144 [C]', 'Remarks: Calcd. by Fox eq. based on Tg of PC and PMMA, Taken from the Fig.']",,C16H14O3,,,,,,,,,,,,,,50,254.28,P150011,20490-4-1-1,,C5H8O2 / C13H17NO6,,,,,,,,,,,,,,50,100.12 / 283.28,P902243,20490-16-1-1,,,,,,,,,,,,,,,,,,,,,,,,,,,,,,,,,,,,,,,"Debier, D.; Legras, R.; Canova, L. , Journal of Polymer Science, Part B: Polymer Physics , 35 , 5 , 749-761 (1997)"
BD000962,"linear,Thermoplastic",Neat resin,,,,"poly(bisphenol A carbonate)//poly{1-(methoxycarbonyl)-1-methylethylene/[1-(1,3-dicarboxypropyl)-3,5-dimethyl-2,6-dioxopiperidine-3,5-diyl]methylene}",,Blend,,"Solvent casting: Cast from THF soln. on glass slide at ca.45C

Shape of Test Piece: Film",,20490-19-1-1,,,,"['Glass transition temp. ca 157 [C]', 'Remarks: Calcd. by Fox eq. based on Tg of PC and PMMA, Taken from the Fig.']",,C16H14O3,,,,,,,,,,,,,,50,254.28,P150011,20490-4-1-1,,C5H8O2 / C13H17NO6,,,,,,,,,,,,,,50,100.12 / 283.28,P902243,20490-18-1-1,,,,,,,,,,,,,,,,,,,,,,,,,,,,,,,,,,,,,,,"Debier, D.; Legras, R.; Canova, L. , Journal of Polymer Science, Part B: Polymer Physics , 35 , 5 , 749-761 (1997)"
BD000963,,Neat resin,"Melt mixing, 230C",,,"poly(bisphenol A carbonate)//poly[(methyl methacrylate)-co-(cyclohexyl methacrylate)-co-(2,4,6-tribromophenyl methacrylate)]",,Blend,,Compression: 230C,,20535-3-1-1,,,,"['Glass transition temp. 122 [C]', 'Method: DSC', 'Condition: Heating rate; 10C/min']",,C5H8O2 / C10H16O2 / C10H7Br3O2,,,,,,,,,,,,,90,,100.12 / 168.23 / 398.87,P902685,20535-1-1-1,,C16H14O3,,,,,,,,,,,,,10,,254.28,P150011,20535-2-1-1,,,,,,,,,,,,,,,,,,,,,,,,,,,,,,,,,,,,,,,"Ohnaga, Takashi; Sato, Toshiaki; Nagata, Shiro , Polymer , 38 , 5 , 1073-1079 (1997)"
BD000963,,Neat resin,"Melt mixing, 230C",,,"poly(bisphenol A carbonate)//poly[(methyl methacrylate)-co-(cyclohexyl methacrylate)-co-(2,4,6-tribromophenyl methacrylate)]",,Blend,,Compression: 230C,,20535-3-2-1,,,,"['Glass transition temp. 132 [C]', 'Method: DSC', 'Condition: Heating rate; 10C/min']",,C5H8O2 / C10H16O2 / C10H7Br3O2,,,,,,,,,,,,,50,,100.12 / 168.23 / 398.87,P902685,20535-1-1-1,,C16H14O3,,,,,,,,,,,,,50,,254.28,P150011,20535-2-1-1,,,,,,,,,,,,,,,,,,,,,,,,,,,,,,,,,,,,,,,"Ohnaga, Takashi; Sato, Toshiaki; Nagata, Shiro , Polymer , 38 , 5 , 1073-1079 (1997)"
BD000963,,Neat resin,"Melt mixing, 230C",,,"poly(bisphenol A carbonate)//poly[(methyl methacrylate)-co-(cyclohexyl methacrylate)-co-(2,4,6-tribromophenyl methacrylate)]",,Blend,,Compression: 230C,,20535-3-3-1,,,,"['Glass transition temp. 146 [C]', 'Method: DSC', 'Condition: Heating rate; 10C/min']",,C5H8O2 / C10H16O2 / C10H7Br3O2,,,,,,,,,,,,,10,,100.12 / 168.23 / 398.87,P902685,20535-1-1-1,,C16H14O3,,,,,,,,,,,,,90,,254.28,P150011,20535-2-1-1,,,,,,,,,,,,,,,,,,,,,,,,,,,,,,,,,,,,,,,"Ohnaga, Takashi; Sato, Toshiaki; Nagata, Shiro , Polymer , 38 , 5 , 1073-1079 (1997)"
BD000964,,Neat resin,CH2Cl2 soln. blending,,,"poly(bisphenol A carbonate)//poly{[4,4'-(norbornane-2,2-diyl)diphenol]-alt-(nonanedioic acid;terephthalic acid)}",,Blend,,"Solvent casting: Cast from CH2Cl2 soln.(poured into Petri dish),then evapd. and dried at 70C for 2 or 3days

Quenching: Quenched to 0C from 230C

Shape of Test Piece: Film",,14080-3-1-1,,,,"['Glass transition temp. 177.2 [C]', 'Method: DSC', 'Condition: Heating rate;10C/min&2nd run']",,C27H22O4 / C28H32O4,,,,,,,,,,,,,,75,410.46 / 432.55,P902933,14080-1-1-1,,C16H14O3,,,,,,,,,,,,,,25,254.28,P150011,14080-2-1-1,,,,,,,,,,,,,,,,,,,,,,,,,,,,,,,,,,,,,,,"Yang, H.; Yetter, W. , Polymer , 35 , 11 , 2417-2421 (1994)"
BD000964,,Neat resin,CH2Cl2 soln. blending,,,"poly(bisphenol A carbonate)//poly{[4,4'-(norbornane-2,2-diyl)diphenol]-alt-(nonanedioic acid;terephthalic acid)}",,Blend,,"Solvent casting: Cast from CH2Cl2 soln.(poured into Petri dish),then evapd. and dried at 70C for 2 or 3days

Quenching: Quenched to 0C from 230C

Shape of Test Piece: Film",,14080-3-2-1,,,,"['Glass transition temp. 162.9 [C]', 'Method: DSC', 'Condition: Heating rate;10C/min&2nd run']",,C27H22O4 / C28H32O4,,,,,,,,,,,,,,50,410.46 / 432.55,P902933,14080-1-1-1,,C16H14O3,,,,,,,,,,,,,,50,254.28,P150011,14080-2-1-1,,,,,,,,,,,,,,,,,,,,,,,,,,,,,,,,,,,,,,,"Yang, H.; Yetter, W. , Polymer , 35 , 11 , 2417-2421 (1994)"
BD000964,,Neat resin,CH2Cl2 soln. blending,,,"poly(bisphenol A carbonate)//poly{[4,4'-(norbornane-2,2-diyl)diphenol]-alt-(nonanedioic acid;terephthalic acid)}",,Blend,,"Solvent casting: Cast from CH2Cl2 soln.(poured into Petri dish),then evapd. and dried at 70C for 2 or 3days

Quenching: Quenched to 0C from 230C

Shape of Test Piece: Film",,14080-3-3-1,,,,"['Glass transition temp. 152.4 [C]', 'Method: DSC', 'Condition: Heating rate;10C/min&2nd run']",,C27H22O4 / C28H32O4,,,,,,,,,,,,,,25,410.46 / 432.55,P902933,14080-1-1-1,,C16H14O3,,,,,,,,,,,,,,75,254.28,P150011,14080-2-1-1,,,,,,,,,,,,,,,,,,,,,,,,,,,,,,,,,,,,,,,"Yang, H.; Yetter, W. , Polymer , 35 , 11 , 2417-2421 (1994)"
BD000964,,Neat resin,CH2Cl2 soln. blending,,,"poly(bisphenol A carbonate)//poly{[4,4'-(norbornane-2,2-diyl)diphenol]-alt-(nonanedioic acid;terephthalic acid)}",,Blend,,"Solvent casting: Cast from CH2Cl2 soln.(poured into Petri dish),then evapd. and dried at 70C for 2 or 3days

Quenching: Quenched to 0C from 230C

Shape of Test Piece: Film",,14080-6-1-1,,,,"['Glass transition temp. 185.2 [C]', 'Method: DSC', 'Condition: Heating rate;10C/min&2nd run', 'Remarks: Tg of T(40)C-GJ']",,C27H22O4 / C28H32O4,,,,,,,,,,,,,,90,410.46 / 432.55,P902933,14080-4-1-1,,C16H14O3,,,,,,,,,,,,,,10,254.28,P150011,14080-5-1-1,,,,,,,,,,,,,,,,,,,,,,,,,,,,,,,,,,,,,,,"Yang, H.; Yetter, W. , Polymer , 35 , 11 , 2417-2421 (1994)"
BD000964,,Neat resin,CH2Cl2 soln. blending,,,"poly(bisphenol A carbonate)//poly{[4,4'-(norbornane-2,2-diyl)diphenol]-alt-(nonanedioic acid;terephthalic acid)}",,Blend,,"Solvent casting: Cast from CH2Cl2 soln.(poured into Petri dish),then evapd. and dried at 70C for 2 or 3days

Quenching: Quenched to 0C from 230C

Shape of Test Piece: Film",,14080-6-2-1,,,,"['Glass transition temp. 159.8 [C]', 'Method: DSC', 'Condition: Heating rate;10C/min&2nd run', 'Remarks: Tg of PC(Makrolon)']",,C27H22O4 / C28H32O4,,,,,,,,,,,,,,70,410.46 / 432.55,P902933,14080-4-1-1,,C16H14O3,,,,,,,,,,,,,,30,254.28,P150011,14080-5-1-1,,,,,,,,,,,,,,,,,,,,,,,,,,,,,,,,,,,,,,,"Yang, H.; Yetter, W. , Polymer , 35 , 11 , 2417-2421 (1994)"
BD000964,,Neat resin,CH2Cl2 soln. blending,,,"poly(bisphenol A carbonate)//poly{[4,4'-(norbornane-2,2-diyl)diphenol]-alt-(nonanedioic acid;terephthalic acid)}",,Blend,,"Solvent casting: Cast from CH2Cl2 soln.(poured into Petri dish),then evapd. and dried at 70C for 2 or 3days

Quenching: Quenched to 0C from 230C

Shape of Test Piece: Film",,14080-6-3-1,,,,"['Glass transition temp. 158.1 [C]', 'Method: DSC', 'Condition: Heating rate;10C/min&2nd run', 'Remarks: Tg of PC(Makrolon)']",,C27H22O4 / C28H32O4,,,,,,,,,,,,,,50,410.46 / 432.55,P902933,14080-4-1-1,,C16H14O3,,,,,,,,,,,,,,50,254.28,P150011,14080-5-1-1,,,,,,,,,,,,,,,,,,,,,,,,,,,,,,,,,,,,,,,"Yang, H.; Yetter, W. , Polymer , 35 , 11 , 2417-2421 (1994)"
BD000965,,Neat resin,Melt-blending in torque rheometer Brabender,,,poly(bisphenol A carbonate)//poly[acrylonitrile-co-butadiene)-graft-poly[acrylonitrile-co-(methyl acrylate)],,Blend,,"Compression: 190C

Shape of Test Piece: Film",,12720-6-1-1,,,,"['Glass transition temp. 147.2 [C]', 'Method: DSC', 'Condition: Heating rate;10C/min', 'Remarks: Tg of PC phase', 'Related Info.(Heat capacity increment): 1.6E(-2)cal&slash;(g*C)']",,C4H6 / C3H3N / C3H3N / C4H6O2 / C4H6,,,,,,,,,,,,,,75,54.09 / 53.06 / 53.06 / 86.09 / 54.09,P903216,12720-4-1-1,,C16H14O3,,,,,,,,,,,,,,25,254.28,P150011,12720-5-1-1,,,,,,,,,,,,,,,,,,,,,,,,,,,,,,,,,,,,,,,"Percec, Simona; Hammond, Terry , Polymer , 32 , 7 , 1252-1257 (1991)"
BD000965,,Neat resin,Melt-blending in torque rheometer Brabender,,,poly(bisphenol A carbonate)//poly[acrylonitrile-co-butadiene)-graft-poly[acrylonitrile-co-(methyl acrylate)],,Blend,,"Compression: 190C

Shape of Test Piece: Film",,12720-6-2-1,,,,"['Glass transition temp. 150.0 [C]', 'Method: DSC', 'Condition: Heating rate;10C/min', 'Remarks: Tg of PC phase', 'Related Info.(Heat capacity increment): 1.2E(-2)cal&slash;(g*C)']",,C4H6 / C3H3N / C3H3N / C4H6O2 / C4H6,,,,,,,,,,,,,,50,54.09 / 53.06 / 53.06 / 86.09 / 54.09,P903216,12720-4-1-1,,C16H14O3,,,,,,,,,,,,,,50,254.28,P150011,12720-5-1-1,,,,,,,,,,,,,,,,,,,,,,,,,,,,,,,,,,,,,,,"Percec, Simona; Hammond, Terry , Polymer , 32 , 7 , 1252-1257 (1991)"
BD000970,"linear,Thermoplastic",Neat resin,Soln. blending (CH2Cl2),,,"poly(3,3',5,5'-tetramethylbisphenol A carbonate)//poly(acrylonitrile-co-styrene)",,Blend,,"Solvent casting: Cast from CH2Cl2 soln., dried in vacuum at 80C (3days)

Shape of Test Piece: Film",,01308-6-1-1,,,,"['Glass transition temp. 157 [C]', 'Method: DSC', 'Condition: Heating rate;20C/min & measured after quenching from 317C to 7C (2nd heating)', 'Remarks: Taken from the Fig.']",,C20H22O3,,,,,,,,,,,,,,75,310.39,P150062,01308-4-1-1,,C3H3N / C8H8,,,,,,,,,,,,,,25,53.06 / 104.15,P900007,01308-5-1-1,,,,,,,,,,,,,,,,,,,,,,,,,,,,,,,,,,,,,,,"Fernandes, A. C.; Barlow, J. M.; Paul, D. R. , Polymer , 27 , 11 , 1788-1798 (1986)"
BD000970,"linear,Thermoplastic",Neat resin,Soln. blending (CH2Cl2),,,"poly(3,3',5,5'-tetramethylbisphenol A carbonate)//poly(acrylonitrile-co-styrene)",,Blend,,"Solvent casting: Cast from CH2Cl2 soln., dried in vacuum at 80C (3days)

Shape of Test Piece: Film",,01308-6-2-1,,,,"['Glass transition temp. 124 [C]', 'Method: DSC', 'Condition: Heating rate;20C/min & measured after quenching from 317C to 7C (2nd heating)', 'Remarks: Taken from the Fig.']",,C20H22O3,,,,,,,,,,,,,,40,310.39,P150062,01308-4-1-1,,C3H3N / C8H8,,,,,,,,,,,,,,60,53.06 / 104.15,P900007,01308-5-1-1,,,,,,,,,,,,,,,,,,,,,,,,,,,,,,,,,,,,,,,"Fernandes, A. C.; Barlow, J. M.; Paul, D. R. , Polymer , 27 , 11 , 1788-1798 (1986)"
BD000970,"linear,Thermoplastic",Neat resin,Soln. blending (CH2Cl2),,,"poly(3,3',5,5'-tetramethylbisphenol A carbonate)//poly(acrylonitrile-co-styrene)",,Blend,,"Solvent casting: Cast from CH2Cl2 soln., dried in vacuum at 80C (3days)

Shape of Test Piece: Film",,01308-9-1-1,,,,"['Glass transition temp. 158 [C]', 'Method: DSC', 'Condition: Heating rate;20C/min & measured after quenching from 317C to 7C (2nd heating)', 'Remarks: Taken from the Fig.']",,C20H22O3,,,,,,,,,,,,,,75,310.39,P150062,01308-7-1-1,,C3H3N / C8H8,,,,,,,,,,,,,,25,53.06 / 104.15,P900007,01308-8-1-1,,,,,,,,,,,,,,,,,,,,,,,,,,,,,,,,,,,,,,,"Fernandes, A. C.; Barlow, J. M.; Paul, D. R. , Polymer , 27 , 11 , 1788-1798 (1986)"
BD000970,"linear,Thermoplastic",Neat resin,Soln. blending (CH2Cl2),,,"poly(3,3',5,5'-tetramethylbisphenol A carbonate)//poly(acrylonitrile-co-styrene)",,Blend,,"Solvent casting: Cast from CH2Cl2 soln., dried in vacuum at 80C (3days)

Shape of Test Piece: Film",,01308-9-2-1,,,,"['Glass transition temp. 127 [C]', 'Method: DSC', 'Condition: Heating rate;20C/min & measured after quenching from 317C to 7C (2nd heating)', 'Remarks: Taken from the Fig.']",,C20H22O3,,,,,,,,,,,,,,40,310.39,P150062,01308-7-1-1,,C3H3N / C8H8,,,,,,,,,,,,,,60,53.06 / 104.15,P900007,01308-8-1-1,,,,,,,,,,,,,,,,,,,,,,,,,,,,,,,,,,,,,,,"Fernandes, A. C.; Barlow, J. M.; Paul, D. R. , Polymer , 27 , 11 , 1788-1798 (1986)"
BD000970,"linear,Thermoplastic",Neat resin,Soln. blending (CH2Cl2),,,"poly(3,3',5,5'-tetramethylbisphenol A carbonate)//poly(acrylonitrile-co-styrene)",,Blend,,"Solvent casting: Cast from CH2Cl2 soln., dried in vacuum at 80C (3days)

Shape of Test Piece: Film",,01308-12-1-1,,,,"['Glass transition temp. 157 [C]', 'Method: DSC', 'Condition: Heating rate;20C/min & measured after quenching from 317C to 7C (2nd heating)', 'Remarks: Taken from the Fig.']",,C20H22O3,,,,,,,,,,,,,,75,310.39,P150062,01308-10-1-1,,C3H3N / C8H8,,,,,,,,,,,,,,25,53.06 / 104.15,P900007,01308-11-1-1,,,,,,,,,,,,,,,,,,,,,,,,,,,,,,,,,,,,,,,"Fernandes, A. C.; Barlow, J. M.; Paul, D. R. , Polymer , 27 , 11 , 1788-1798 (1986)"
BD000970,"linear,Thermoplastic",Neat resin,Soln. blending (CH2Cl2),,,"poly(3,3',5,5'-tetramethylbisphenol A carbonate)//poly(acrylonitrile-co-styrene)",,Blend,,"Solvent casting: Cast from CH2Cl2 soln., dried in vacuum at 80C (3days)

Shape of Test Piece: Film",,01308-12-2-1,,,,"['Glass transition temp. 125 [C]', 'Method: DSC', 'Condition: Heating rate;20C/min & measured after quenching from 317C to 7C (2nd heating)', 'Remarks: Taken from the Fig.']",,C20H22O3,,,,,,,,,,,,,,40,310.39,P150062,01308-10-1-1,,C3H3N / C8H8,,,,,,,,,,,,,,60,53.06 / 104.15,P900007,01308-11-1-1,,,,,,,,,,,,,,,,,,,,,,,,,,,,,,,,,,,,,,,"Fernandes, A. C.; Barlow, J. M.; Paul, D. R. , Polymer , 27 , 11 , 1788-1798 (1986)"
