Repository: williamschertzer/webScraper

File: glass_transition_temp.csv (part 35 of 62)
BD000970,"linear,Thermoplastic",Neat resin,Soln. blending (CH2Cl2),,,"poly(3,3',5,5'-tetramethylbisphenol A carbonate)//poly(acrylonitrile-co-styrene)",,Blend,,"Solvent casting: Cast from CH2Cl2 soln., dried in vacuum at 80C (3days)

Shape of Test Piece: Film",,01308-15-1-1,,,,"['Glass transition temp. 118 [C]', 'Method: DSC', 'Condition: Heating rate;20C/min & measured after quenching from 317C to 7C (2nd heating)', 'Remarks: Lower Tg, taken from the Fig.']",,C20H22O3,,,,,,,,,,,,,,75,310.39,P150062,01308-13-1-1,,C3H3N / C8H8,,,,,,,,,,,,,,25,53.06 / 104.15,P900007,01308-14-1-1,,,,,,,,,,,,,,,,,,,,,,,,,,,,,,,,,,,,,,,"Fernandes, A. C.; Barlow, J. M.; Paul, D. R. , Polymer , 27 , 11 , 1788-1798 (1986)"
BD000970,"linear,Thermoplastic",Neat resin,Soln. blending (CH2Cl2),,,"poly(3,3',5,5'-tetramethylbisphenol A carbonate)//poly(acrylonitrile-co-styrene)",,Blend,,"Solvent casting: Cast from CH2Cl2 soln., dried in vacuum at 80C (3days)

Shape of Test Piece: Film",,01308-15-2-1,,,,"['Glass transition temp. 114 [C]', 'Method: DSC', 'Condition: Heating rate;20C/min & measured after quenching from 317C to 7C (2nd heating)', 'Remarks: Upper Tg, taken from the Fig.']",,C20H22O3,,,,,,,,,,,,,,40,310.39,P150062,01308-13-1-1,,C3H3N / C8H8,,,,,,,,,,,,,,60,53.06 / 104.15,P900007,01308-14-1-1,,,,,,,,,,,,,,,,,,,,,,,,,,,,,,,,,,,,,,,"Fernandes, A. C.; Barlow, J. M.; Paul, D. R. , Polymer , 27 , 11 , 1788-1798 (1986)"
BD000971,"Thermoplastic,Amorphous",Neat resin,Soln. blending in dichloroethane,,,"poly(3,3',5,5'-tetramethylbisphenol A carbonate)//poly[styrene-co-(2,3,4,5,6-pentabromobenzyl acrylate)]",,Blend,,"Solvent casting: Cast from 15wt.% dichloroethane soln.

Shape of Test Piece: Film

Remarks: t=0.15-0.2mm",,22305-8-1-1,,,,"['Glass transition temp. ca 154 [C]', 'Method: DSC', 'Condition: Heating rate;20C/min', 'Remarks: Tg taken as onset temp., taken from the Fig.3']",,C20H22O3,,,,,,,,,,,,,,70,310.39,P150062,22305-1-1-1,,C8H8 / C10H5Br5O2,,,,,,,,,,,,,,30,104.15 / 556.67,P900478,22305-4-1-1,,,,,,,,,,,,,,,,,,,,,,,,,,,,,,,,,,,,,,,"Merfeld, G. D.; Paul, D. R. , Polymer , 41 , 2 , 649-661 (1999)"
BD000971,"Thermoplastic,Amorphous",Neat resin,Soln. blending in dichloroethane,,,"poly(3,3',5,5'-tetramethylbisphenol A carbonate)//poly[styrene-co-(2,3,4,5,6-pentabromobenzyl acrylate)]",,Blend,,"Solvent casting: Cast from 15wt.% dichloroethane soln.

Shape of Test Piece: Film

Remarks: t=0.15-0.2mm",,22305-8-2-1,,,,"['Glass transition temp. ca 137 [C]', 'Method: DSC', 'Condition: Heating rate;20C/min', 'Remarks: Tg taken as onset temp., taken from the Fig.3']",,C20H22O3,,,,,,,,,,,,,,50,310.39,P150062,22305-1-1-1,,C8H8 / C10H5Br5O2,,,,,,,,,,,,,,50,104.15 / 556.67,P900478,22305-4-1-1,,,,,,,,,,,,,,,,,,,,,,,,,,,,,,,,,,,,,,,"Merfeld, G. D.; Paul, D. R. , Polymer , 41 , 2 , 649-661 (1999)"
BD000971,"Thermoplastic,Amorphous",Neat resin,Soln. blending in dichloroethane,,,"poly(3,3',5,5'-tetramethylbisphenol A carbonate)//poly[styrene-co-(2,3,4,5,6-pentabromobenzyl acrylate)]",,Blend,,"Solvent casting: Cast from 15wt.% dichloroethane soln.

Shape of Test Piece: Film

Remarks: t=0.15-0.2mm",,22305-8-3-1,,,,"['Glass transition temp. ca 125 [C]', 'Method: DSC', 'Condition: Heating rate;20C/min', 'Remarks: Tg taken as onset temp., taken from the Fig.3']",,C20H22O3,,,,,,,,,,,,,,30,310.39,P150062,22305-1-1-1,,C8H8 / C10H5Br5O2,,,,,,,,,,,,,,70,104.15 / 556.67,P900478,22305-4-1-1,,,,,,,,,,,,,,,,,,,,,,,,,,,,,,,,,,,,,,,"Merfeld, G. D.; Paul, D. R. , Polymer , 41 , 2 , 649-661 (1999)"
BD000971,"Thermoplastic,Amorphous",Neat resin,Soln. blending in dichloroethane,,,"poly(3,3',5,5'-tetramethylbisphenol A carbonate)//poly[styrene-co-(2,3,4,5,6-pentabromobenzyl acrylate)]",,Blend,,"Solvent casting: Cast from 15wt.% dichloroethane soln.

Shape of Test Piece: Film

Remarks: t=0.15-0.2mm",,22305-9-1-1,,,,"['Glass transition temp. ca 160 [C]', 'Method: DSC', 'Condition: Heating rate;20C/min', 'Remarks: Tg taken as onset temp., taken from the Fig.3']",,C20H22O3,,,,,,,,,,,,,,80,310.39,P150062,22305-1-1-1,,C8H8 / C10H5Br5O2,,,,,,,,,,,,,,20,104.15 / 556.67,P900478,22305-5-1-1,,,,,,,,,,,,,,,,,,,,,,,,,,,,,,,,,,,,,,,"Merfeld, G. D.; Paul, D. R. , Polymer , 41 , 2 , 649-661 (1999)"
BD000971,"Thermoplastic,Amorphous",Neat resin,Soln. blending in dichloroethane,,,"poly(3,3',5,5'-tetramethylbisphenol A carbonate)//poly[styrene-co-(2,3,4,5,6-pentabromobenzyl acrylate)]",,Blend,,"Solvent casting: Cast from 15wt.% dichloroethane soln.

Shape of Test Piece: Film

Remarks: t=0.15-0.2mm",,22305-9-2-1,,,,"['Glass transition temp. ca 139 [C]', 'Method: DSC', 'Condition: Heating rate;20C/min', 'Remarks: Tg taken as onset temp., taken from the Fig.3']",,C20H22O3,,,,,,,,,,,,,,50,310.39,P150062,22305-1-1-1,,C8H8 / C10H5Br5O2,,,,,,,,,,,,,,50,104.15 / 556.67,P900478,22305-5-1-1,,,,,,,,,,,,,,,,,,,,,,,,,,,,,,,,,,,,,,,"Merfeld, G. D.; Paul, D. R. , Polymer , 41 , 2 , 649-661 (1999)"
BD000971,"Thermoplastic,Amorphous",Neat resin,Soln. blending in dichloroethane,,,"poly(3,3',5,5'-tetramethylbisphenol A carbonate)//poly[styrene-co-(2,3,4,5,6-pentabromobenzyl acrylate)]",,Blend,,"Solvent casting: Cast from 15wt.% dichloroethane soln.

Shape of Test Piece: Film

Remarks: t=0.15-0.2mm",,22305-9-3-1,,,,"['Glass transition temp. ca 120 [C]', 'Method: DSC', 'Condition: Heating rate;20C/min', 'Remarks: Tg taken as onset temp., taken from the Fig.3']",,C20H22O3,,,,,,,,,,,,,,20,310.39,P150062,22305-1-1-1,,C8H8 / C10H5Br5O2,,,,,,,,,,,,,,80,104.15 / 556.67,P900478,22305-5-1-1,,,,,,,,,,,,,,,,,,,,,,,,,,,,,,,,,,,,,,,"Merfeld, G. D.; Paul, D. R. , Polymer , 41 , 2 , 649-661 (1999)"
BD000972,"linear,Thermoplastic",Neat resin,Soln. blending (CH2Cl2),,,"poly(3,3',5,5'-tetramethylbisphenol A carbonate)//poly[(maleic anhydride)-co-styrene]",,Blend,,"Solvent casting: Cast from CH2Cl2 soln., dried in vacuum at 80C (3days)

Shape of Test Piece: Film",,01308-18-1-1,,,,"['Glass transition temp. 159 [C]', 'Method: DSC', 'Condition: Heating rate;20C/min & measured after quenching from 317C to 7C (2nd heating)', 'Remarks: Taken from the Fig.']",,C20H22O3,,,,,,,,,,,,,,75,310.39,P150062,01308-16-1-1,,C4H2O3 / C8H8,,,,,,,,,,,,,,25,98.06 / 104.15,P900480,01308-17-1-1,,,,,,,,,,,,,,,,,,,,,,,,,,,,,,,,,,,,,,,"Fernandes, A. C.; Barlow, J. M.; Paul, D. R. , Polymer , 27 , 11 , 1788-1798 (1986)"
BD000972,"linear,Thermoplastic",Neat resin,Soln. blending (CH2Cl2),,,"poly(3,3',5,5'-tetramethylbisphenol A carbonate)//poly[(maleic anhydride)-co-styrene]",,Blend,,"Solvent casting: Cast from CH2Cl2 soln., dried in vacuum at 80C (3days)

Shape of Test Piece: Film",,01308-18-2-1,,,,"['Glass transition temp. 134 [C]', 'Method: DSC', 'Condition: Heating rate;20C/min & measured after quenching from 317C to 7C (2nd heating)', 'Remarks: Taken from the Fig.']",,C20H22O3,,,,,,,,,,,,,,40,310.39,P150062,01308-16-1-1,,C4H2O3 / C8H8,,,,,,,,,,,,,,60,98.06 / 104.15,P900480,01308-17-1-1,,,,,,,,,,,,,,,,,,,,,,,,,,,,,,,,,,,,,,,"Fernandes, A. C.; Barlow, J. M.; Paul, D. R. , Polymer , 27 , 11 , 1788-1798 (1986)"
BD000972,"linear,Thermoplastic",Neat resin,Soln. blending (CH2Cl2),,,"poly(3,3',5,5'-tetramethylbisphenol A carbonate)//poly[(maleic anhydride)-co-styrene]",,Blend,,"Solvent casting: Cast from CH2Cl2 soln., dried in vacuum at 80C (3days)

Shape of Test Piece: Film",,01308-21-1-1,,,,"['Glass transition temp. 129 [C]', 'Method: DSC', 'Condition: Heating rate;20C/min & measured after quenching from 317C to 7C (2nd heating)', 'Remarks: Lower Tg, taken from the Fig.']",,C20H22O3,,,,,,,,,,,,,,75,310.39,P150062,01308-19-1-1,,C4H2O3 / C8H8,,,,,,,,,,,,,,25,98.06 / 104.15,P900480,01308-20-1-1,,,,,,,,,,,,,,,,,,,,,,,,,,,,,,,,,,,,,,,"Fernandes, A. C.; Barlow, J. M.; Paul, D. R. , Polymer , 27 , 11 , 1788-1798 (1986)"
BD000972,"linear,Thermoplastic",Neat resin,Soln. blending (CH2Cl2),,,"poly(3,3',5,5'-tetramethylbisphenol A carbonate)//poly[(maleic anhydride)-co-styrene]",,Blend,,"Solvent casting: Cast from CH2Cl2 soln., dried in vacuum at 80C (3days)

Shape of Test Piece: Film",,01308-21-2-1,,,,"['Glass transition temp. 129 [C]', 'Method: DSC', 'Condition: Heating rate;20C/min & measured after quenching from 317C to 7C (2nd heating)', 'Remarks: Lower Tg, taken from the Fig.']",,C20H22O3,,,,,,,,,,,,,,40,310.39,P150062,01308-19-1-1,,C4H2O3 / C8H8,,,,,,,,,,,,,,60,98.06 / 104.15,P900480,01308-20-1-1,,,,,,,,,,,,,,,,,,,,,,,,,,,,,,,,,,,,,,,"Fernandes, A. C.; Barlow, J. M.; Paul, D. R. , Polymer , 27 , 11 , 1788-1798 (1986)"
BD000973,"linear,Thermoplastic,Crystal",Neat resin,Soln. blending (CH2Cl2),,,"poly(3,3',5,5'-tetramethylbisphenol A carbonate)//poly[acrylonitrile-co-(alpha-methylstyrene)]",,Blend,,"Solvent casting: Cast from CH2Cl2 soln., dried in vacuum at 80C (3days)

Shape of Test Piece: Film",,01308-33-1-1,,,,"['Glass transition temp. 120 [C]', 'Method: DSC', 'Condition: Heating rate;20C/min & measured after quenching from 317C to 7C (2nd heating)', 'Remarks: Lower Tg, taken from the Fig.']",,C20H22O3,,,,,,,,,,,,,,75,310.39,P150062,01308-31-1-1,,C3H3N / C9H10,,,,,,,,,,,,,,25,53.06 / 118.18,P900530,01308-32-1-1,,,,,,,,,,,,,,,,,,,,,,,,,,,,,,,,,,,,,,,"Fernandes, A. C.; Barlow, J. M.; Paul, D. R. , Polymer , 27 , 11 , 1788-1798 (1986)"
BD000973,"linear,Thermoplastic,Crystal",Neat resin,Soln. blending (CH2Cl2),,,"poly(3,3',5,5'-tetramethylbisphenol A carbonate)//poly[acrylonitrile-co-(alpha-methylstyrene)]",,Blend,,"Solvent casting: Cast from CH2Cl2 soln., dried in vacuum at 80C (3days)

Shape of Test Piece: Film",,01308-33-2-1,,,,"['Glass transition temp. 120 [C]', 'Method: DSC', 'Condition: Heating rate;20C/min & measured after quenching from 317C to 7C (2nd heating)', 'Remarks: Lower Tg, taken from the Fig.']",,C20H22O3,,,,,,,,,,,,,,40,310.39,P150062,01308-31-1-1,,C3H3N / C9H10,,,,,,,,,,,,,,60,53.06 / 118.18,P900530,01308-32-1-1,,,,,,,,,,,,,,,,,,,,,,,,,,,,,,,,,,,,,,,"Fernandes, A. C.; Barlow, J. M.; Paul, D. R. , Polymer , 27 , 11 , 1788-1798 (1986)"
BD000974,"linear,Thermoplastic,Crystal",Neat resin,Soln. blending (CH2Cl2),,,"poly(3,3',5,5'-tetramethylbisphenol A carbonate)//poly[styrene-co-(allyl alcohol)]",,Blend,,"Solvent casting: Cast from CH2Cl2 soln., dried in vacuum at 80C (3days)

Shape of Test Piece: Film",,01308-24-1-1,,,,"['Glass transition temp. 138 [C]', 'Method: DSC', 'Condition: Heating rate;20C/min & measured after quenching from 317C to 7C (2nd heating)', 'Remarks: Upper Tg, taken from the Fig.']",,C20H22O3,,,,,,,,,,,,,,75,310.39,P150062,01308-22-1-1,,C8H8 / C3H6O,,,,,,,,,,,,,,25,104.15 / 58.08,P902059,01308-23-1-1,,,,,,,,,,,,,,,,,,,,,,,,,,,,,,,,,,,,,,,"Fernandes, A. C.; Barlow, J. M.; Paul, D. R. , Polymer , 27 , 11 , 1788-1798 (1986)"
BD000974,"linear,Thermoplastic,Crystal",Neat resin,Soln. blending (CH2Cl2),,,"poly(3,3',5,5'-tetramethylbisphenol A carbonate)//poly[styrene-co-(allyl alcohol)]",,Blend,,"Solvent casting: Cast from CH2Cl2 soln., dried in vacuum at 80C (3days)

Shape of Test Piece: Film",,01308-24-2-1,,,,"['Glass transition temp. 87 [C]', 'Method: DSC', 'Condition: Heating rate;20C/min & measured after quenching from 317C to 7C (2nd heating)', 'Remarks: Upper Tg, taken from the Fig.']",,C20H22O3,,,,,,,,,,,,,,40,310.39,P150062,01308-22-1-1,,C8H8 / C3H6O,,,,,,,,,,,,,,60,104.15 / 58.08,P902059,01308-23-1-1,,,,,,,,,,,,,,,,,,,,,,,,,,,,,,,,,,,,,,,"Fernandes, A. C.; Barlow, J. M.; Paul, D. R. , Polymer , 27 , 11 , 1788-1798 (1986)"
BD000974,"linear,Thermoplastic,Crystal",Neat resin,Soln. blending (CH2Cl2),,,"poly(3,3',5,5'-tetramethylbisphenol A carbonate)//poly[styrene-co-(allyl alcohol)]",,Blend,,"Solvent casting: Cast from CH2Cl2 soln., dried in vacuum at 80C (3days)

Shape of Test Piece: Film",,01308-27-1-1,,,,"['Glass transition temp. 70 [C]', 'Method: DSC', 'Condition: Heating rate;20C/min & measured after quenching from 317C to 7C (2nd heating)', 'Remarks: Lower Tg, taken from the Fig.']",,C20H22O3,,,,,,,,,,,,,,75,310.39,P150062,01308-25-1-1,,C8H8 / C3H6O,,,,,,,,,,,,,,25,104.15 / 58.08,P902059,01308-26-1-1,,,,,,,,,,,,,,,,,,,,,,,,,,,,,,,,,,,,,,,"Fernandes, A. C.; Barlow, J. M.; Paul, D. R. , Polymer , 27 , 11 , 1788-1798 (1986)"
BD000974,"linear,Thermoplastic,Crystal",Neat resin,Soln. blending (CH2Cl2),,,"poly(3,3',5,5'-tetramethylbisphenol A carbonate)//poly[styrene-co-(allyl alcohol)]",,Blend,,"Solvent casting: Cast from CH2Cl2 soln., dried in vacuum at 80C (3days)

Shape of Test Piece: Film",,01308-27-2-1,,,,"['Glass transition temp. 62 [C]', 'Method: DSC', 'Condition: Heating rate;20C/min & measured after quenching from 317C to 7C (2nd heating)', 'Remarks: Lower Tg, taken from the Fig.']",,C20H22O3,,,,,,,,,,,,,,40,310.39,P150062,01308-25-1-1,,C8H8 / C3H6O,,,,,,,,,,,,,,60,104.15 / 58.08,P902059,01308-26-1-1,,,,,,,,,,,,,,,,,,,,,,,,,,,,,,,,,,,,,,,"Fernandes, A. C.; Barlow, J. M.; Paul, D. R. , Polymer , 27 , 11 , 1788-1798 (1986)"
BD000975,,Neat resin,"Solution blending, dioxane",,,"poly{[4,4'-(ethane-1,1-diyl)diphenol]-alt-thiophosgene}//poly(4-methyl hydrogen itaconate)",,Blend,,"Solvent casting: dioxane

Shape of Test Piece: Film",,21144-3-1-1,,['dioxane'],,"['Glass transition temp. 383 [K]', 'Method: DSC', 'Condition: Heating rate; 10K/min']",,C15H12O2S,,,,,,,,,,,,,70,,256.32,P150074,21144-1-1-1,,C6H8O4,,,,,,,,,,,,,30,,144.13,P332053,21144-2-1-1,,,,,,,,,,,,,,,,,,,,,,,,,,,,,,,,,,,,,,,"Radic, D.; Gargallo, L. , Thermochimica Acta , 180 , 241-249 (1991)"
BD000975,,Neat resin,"Solution blending, dioxane",,,"poly{[4,4'-(ethane-1,1-diyl)diphenol]-alt-thiophosgene}//poly(4-methyl hydrogen itaconate)",,Blend,,"Solvent casting: dioxane

Shape of Test Piece: Film",,21144-3-2-1,,['dioxane'],,"['Glass transition temp. 407 [K]', 'Method: DSC', 'Condition: Heating rate; 10K/min']",,C15H12O2S,,,,,,,,,,,,,30,,256.32,P150074,21144-1-1-1,,C6H8O4,,,,,,,,,,,,,70,,144.13,P332053,21144-2-1-1,,,,,,,,,,,,,,,,,,,,,,,,,,,,,,,,,,,,,,,"Radic, D.; Gargallo, L. , Thermochimica Acta , 180 , 241-249 (1991)"
BD000976,,Neat resin,"Solution blending, dioxane",,,"poly{[4,4'-(ethane-1,1-diyl)diphenol]-alt-thiophosgene}//poly(4-ethyl hydrogen itaconate)",,Blend,,"Solvent casting: dioxane

Shape of Test Piece: Film",,21144-6-1-1,,['dioxane'],,"['Glass transition temp. 374 [K]', 'Method: DSC', 'Condition: Heating rate; 10K/min']",,C15H12O2S,,,,,,,,,,,,,70,,256.32,P150074,21144-4-1-1,,C7H10O4,,,,,,,,,,,,,30,,158.15,P332054,21144-5-1-1,,,,,,,,,,,,,,,,,,,,,,,,,,,,,,,,,,,,,,,"Radic, D.; Gargallo, L. , Thermochimica Acta , 180 , 241-249 (1991)"
BD000976,,Neat resin,"Solution blending, dioxane",,,"poly{[4,4'-(ethane-1,1-diyl)diphenol]-alt-thiophosgene}//poly(4-ethyl hydrogen itaconate)",,Blend,,"Solvent casting: dioxane

Shape of Test Piece: Film",,21144-6-2-1,,['dioxane'],,"['Glass transition temp. 400 [K]', 'Method: DSC', 'Condition: Heating rate; 10K/min']",,C15H12O2S,,,,,,,,,,,,,30,,256.32,P150074,21144-4-1-1,,C7H10O4,,,,,,,,,,,,,70,,158.15,P332054,21144-5-1-1,,,,,,,,,,,,,,,,,,,,,,,,,,,,,,,,,,,,,,,"Radic, D.; Gargallo, L. , Thermochimica Acta , 180 , 241-249 (1991)"
BD000977,,Neat resin,"Solution blending, dioxane",,,"poly{[4,4'-(propane-1,1'-diyl)diphenol]-alt-thiophosgene}//poly(4-methyl hydrogen itaconate)",,Blend,,"Solvent casting: dioxane

Shape of Test Piece: Film",,21144-9-1-1,,['dioxane'],,"['Glass transition temp. 376 [K]', 'Method: DSC', 'Condition: Heating rate; 10K/min']",,C16H14O2S,,,,,,,,,,,,,70,,270.35,P150075,21144-7-1-1,,C6H8O4,,,,,,,,,,,,,30,,144.13,P332053,21144-8-1-1,,,,,,,,,,,,,,,,,,,,,,,,,,,,,,,,,,,,,,,"Radic, D.; Gargallo, L. , Thermochimica Acta , 180 , 241-249 (1991)"
BD000977,,Neat resin,"Solution blending, dioxane",,,"poly{[4,4'-(propane-1,1'-diyl)diphenol]-alt-thiophosgene}//poly(4-methyl hydrogen itaconate)",,Blend,,"Solvent casting: dioxane

Shape of Test Piece: Film",,21144-9-2-1,,['dioxane'],,"['Glass transition temp. 401 [K]', 'Method: DSC', 'Condition: Heating rate; 10K/min']",,C16H14O2S,,,,,,,,,,,,,30,,270.35,P150075,21144-7-1-1,,C6H8O4,,,,,,,,,,,,,70,,144.13,P332053,21144-8-1-1,,,,,,,,,,,,,,,,,,,,,,,,,,,,,,,,,,,,,,,"Radic, D.; Gargallo, L. , Thermochimica Acta , 180 , 241-249 (1991)"
BD000978,,Neat resin,"Solution blending, dioxane",,,"poly{[4,4'-(propane-1,1'-diyl)diphenol]-alt-thiophosgene}//poly(4-ethyl hydrogen itaconate)",,Blend,,"Solvent casting: dioxane

Shape of Test Piece: Film",,21144-12-1-1,,['dioxane'],,"['Glass transition temp. 370 [K]', 'Method: DSC', 'Condition: Heating rate; 10K/min']",,C16H14O2S,,,,,,,,,,,,,70,,270.35,P150075,21144-10-1-1,,C7H10O4,,,,,,,,,,,,,30,,158.15,P332054,21144-11-1-1,,,,,,,,,,,,,,,,,,,,,,,,,,,,,,,,,,,,,,,"Radic, D.; Gargallo, L. , Thermochimica Acta , 180 , 241-249 (1991)"
BD000978,,Neat resin,"Solution blending, dioxane",,,"poly{[4,4'-(propane-1,1'-diyl)diphenol]-alt-thiophosgene}//poly(4-ethyl hydrogen itaconate)",,Blend,,"Solvent casting: dioxane

Shape of Test Piece: Film",,21144-12-2-1,,['dioxane'],,"['Glass transition temp. 398 [K]', 'Method: DSC', 'Condition: Heating rate; 10K/min']",,C16H14O2S,,,,,,,,,,,,,30,,270.35,P150075,21144-10-1-1,,C7H10O4,,,,,,,,,,,,,70,,158.15,P332054,21144-11-1-1,,,,,,,,,,,,,,,,,,,,,,,,,,,,,,,,,,,,,,,"Radic, D.; Gargallo, L. , Thermochimica Acta , 180 , 241-249 (1991)"
BD000979,,Neat resin,"Solution blending, dioxane",,,"poly{[4,4'-(butane-1,1-diyl)diphenol]-alt-thiophosgene}//poly(4-methyl hydrogen itaconate)",,Blend,,"Solvent casting: dioxane

Shape of Test Piece: Film",,21144-15-1-1,,['dioxane'],,"['Glass transition temp. 406 [K]', 'Method: DSC', 'Condition: Heating rate; 10K/min']",,C17H16O2S,,,,,,,,,,,,,70,,284.37,P150076,21144-13-1-1,,C6H8O4,,,,,,,,,,,,,30,,144.13,P332053,21144-14-1-1,,,,,,,,,,,,,,,,,,,,,,,,,,,,,,,,,,,,,,,"Radic, D.; Gargallo, L. , Thermochimica Acta , 180 , 241-249 (1991)"
BD000979,,Neat resin,"Solution blending, dioxane",,,"poly{[4,4'-(butane-1,1-diyl)diphenol]-alt-thiophosgene}//poly(4-methyl hydrogen itaconate)",,Blend,,"Solvent casting: dioxane

Shape of Test Piece: Film",,21144-15-2-1,,['dioxane'],,"['Glass transition temp. 412 [K]', 'Method: DSC', 'Condition: Heating rate; 10K/min']",,C17H16O2S,,,,,,,,,,,,,30,,284.37,P150076,21144-13-1-1,,C6H8O4,,,,,,,,,,,,,70,,144.13,P332053,21144-14-1-1,,,,,,,,,,,,,,,,,,,,,,,,,,,,,,,,,,,,,,,"Radic, D.; Gargallo, L. , Thermochimica Acta , 180 , 241-249 (1991)"
BD000980,,Neat resin,"Solution blending, dioxane",,,"poly{[4,4'-(butane-1,1-diyl)diphenol]-alt-thiophosgene}//poly(4-ethyl hydrogen itaconate)",,Blend,,"Solvent casting: dioxane

Shape of Test Piece: Film",,21144-18-1-1,,['dioxane'],,"['Glass transition temp. 403 [K]', 'Method: DSC', 'Condition: Heating rate; 10K/min']",,C17H16O2S,,,,,,,,,,,,,60,,284.37,P150076,21144-16-1-1,,C7H10O4,,,,,,,,,,,,,40,,158.15,P332054,21144-17-1-1,,,,,,,,,,,,,,,,,,,,,,,,,,,,,,,,,,,,,,,"Radic, D.; Gargallo, L. , Thermochimica Acta , 180 , 241-249 (1991)"
BD000980,,Neat resin,"Solution blending, dioxane",,,"poly{[4,4'-(butane-1,1-diyl)diphenol]-alt-thiophosgene}//poly(4-ethyl hydrogen itaconate)",,Blend,,"Solvent casting: dioxane

Shape of Test Piece: Film",,21144-18-2-1,,['dioxane'],,"['Glass transition temp. 406 [K]', 'Method: DSC', 'Condition: Heating rate; 10K/min']",,C17H16O2S,,,,,,,,,,,,,30,,284.37,P150076,21144-16-1-1,,C7H10O4,,,,,,,,,,,,,70,,158.15,P332054,21144-17-1-1,,,,,,,,,,,,,,,,,,,,,,,,,,,,,,,,,,,,,,,"Radic, D.; Gargallo, L. , Thermochimica Acta , 180 , 241-249 (1991)"
BD000982,"Thermoplastic,Amorphous",Neat resin,"Soln. blended in CHCl3 at RT, dried in airflow at 75C",,,poly[(propanoylimino)ethylene]//poly{1-benzoylethylene/1-[hydroxy(phenyl)methyl]ethylene},,Blend,,,,29694-3-1-1,,['CHCl3'],,"['Glass transition temp. 74 [C]', 'Method: TMA', 'Condition: Heating rate;10C/min', 'Remarks: Second scan, estd. from thickness change curve']",,C5H9NO,,,,,,,,,,,,,,80,99.13,P160003,29694-1-1-1,,C9H8O / C9H10O,,,,,,,,,,,,,,20,132.16 / 134.18,P904466,29694-2-1-1,,,,,,,,,,,,,,,,,,,,,,,,,,,,,,,,,,,,,,,"Maldonado-Santoyo, M.; Ortiz-Estrada, C.; Luna-Barcenas, G.; Sanchez, I. C.; Cesteros, L. C.; Katime, I.; Nuno-Donlucas, S. M. , Journal of Polymer Science, Part B: Polymer Physics , 42 , 4 , 636-645 (2004)"
BD000982,"Thermoplastic,Amorphous",Neat resin,"Soln. blended in CHCl3 at RT, dried in airflow at 75C",,,poly[(propanoylimino)ethylene]//poly{1-benzoylethylene/1-[hydroxy(phenyl)methyl]ethylene},,Blend,,,,29694-3-2-1,,['CHCl3'],,"['Glass transition temp. 78 [C]', 'Method: TMA', 'Condition: Heating rate;10C/min', 'Remarks: Second scan, estd. from thickness change curve']",,C5H9NO,,,,,,,,,,,,,,60,99.13,P160003,29694-1-1-1,,C9H8O / C9H10O,,,,,,,,,,,,,,40,132.16 / 134.18,P904466,29694-2-1-1,,,,,,,,,,,,,,,,,,,,,,,,,,,,,,,,,,,,,,,"Maldonado-Santoyo, M.; Ortiz-Estrada, C.; Luna-Barcenas, G.; Sanchez, I. C.; Cesteros, L. C.; Katime, I.; Nuno-Donlucas, S. M. , Journal of Polymer Science, Part B: Polymer Physics , 42 , 4 , 636-645 (2004)"
BD000982,"Thermoplastic,Amorphous",Neat resin,"Soln. blended in CHCl3 at RT, dried in airflow at 75C",,,poly[(propanoylimino)ethylene]//poly{1-benzoylethylene/1-[hydroxy(phenyl)methyl]ethylene},,Blend,,,,29694-3-3-1,,['CHCl3'],,"['Glass transition temp. 84 [C]', 'Method: TMA', 'Condition: Heating rate;10C/min', 'Remarks: Second scan, estd. from thickness change curve']",,C5H9NO,,,,,,,,,,,,,,50,99.13,P160003,29694-1-1-1,,C9H8O / C9H10O,,,,,,,,,,,,,,50,132.16 / 134.18,P904466,29694-2-1-1,,,,,,,,,,,,,,,,,,,,,,,,,,,,,,,,,,,,,,,"Maldonado-Santoyo, M.; Ortiz-Estrada, C.; Luna-Barcenas, G.; Sanchez, I. C.; Cesteros, L. C.; Katime, I.; Nuno-Donlucas, S. M. , Journal of Polymer Science, Part B: Polymer Physics , 42 , 4 , 636-645 (2004)"
BD000982,"Thermoplastic,Amorphous",Neat resin,"Soln. blended in CHCl3 at RT, dried in airflow at 75C",,,poly[(propanoylimino)ethylene]//poly{1-benzoylethylene/1-[hydroxy(phenyl)methyl]ethylene},,Blend,,,,29694-3-4-1,,['CHCl3'],,"['Glass transition temp. 85 [C]', 'Method: TMA', 'Condition: Heating rate;10C/min', 'Remarks: Second scan, estd. from thickness change curve']",,C5H9NO,,,,,,,,,,,,,,40,99.13,P160003,29694-1-1-1,,C9H8O / C9H10O,,,,,,,,,,,,,,60,132.16 / 134.18,P904466,29694-2-1-1,,,,,,,,,,,,,,,,,,,,,,,,,,,,,,,,,,,,,,,"Maldonado-Santoyo, M.; Ortiz-Estrada, C.; Luna-Barcenas, G.; Sanchez, I. C.; Cesteros, L. C.; Katime, I.; Nuno-Donlucas, S. M. , Journal of Polymer Science, Part B: Polymer Physics , 42 , 4 , 636-645 (2004)"
BD000982,"Thermoplastic,Amorphous",Neat resin,"Soln. blended in CHCl3 at RT, dried in airflow at 75C",,,poly[(propanoylimino)ethylene]//poly{1-benzoylethylene/1-[hydroxy(phenyl)methyl]ethylene},,Blend,,,,29694-3-5-1,,['CHCl3'],,"['Glass transition temp. 94 [C]', 'Method: TMA', 'Condition: Heating rate;10C/min', 'Remarks: Second scan, estd. from thickness change curve']",,C5H9NO,,,,,,,,,,,,,,20,99.13,P160003,29694-1-1-1,,C9H8O / C9H10O,,,,,,,,,,,,,,80,132.16 / 134.18,P904466,29694-2-1-1,,,,,,,,,,,,,,,,,,,,,,,,,,,,,,,,,,,,,,,"Maldonado-Santoyo, M.; Ortiz-Estrada, C.; Luna-Barcenas, G.; Sanchez, I. C.; Cesteros, L. C.; Katime, I.; Nuno-Donlucas, S. M. , Journal of Polymer Science, Part B: Polymer Physics , 42 , 4 , 636-645 (2004)"
BD000983,linear,Neat resin,,,,"poly{(biphenyl-3,3',4,4'-tetramine)-alt-(diphenyl isophthalate)}//poly({5,5'-carbonylbis(isobenzofuran-1,3-dione);5,5'-[2,2,2-trifluoro-1-(trifluoromethyl)ethane-1,1-diyl]bisisobenzofuran-1,1',3,3'-tetraone}-alt-[4,4'-sulfonyldi(benzeneamine)])",,Blend,,"Compression

Shape of Test Piece: Bar",,12863-5-1-2,,,,"['Glass transition temp. 338 [C]', 'Method: DMA', 'Condition: Heating rate;2-5C/min&Frequency;1Hz']",,C20H12N4,,,,,,,,,,,,,,0,308.34,P164412,12863-1-1-1,,C29H14N2O7S / C31H14F6N2O6S,,,,,,,,,,,,,,100,534.5 / 656.51,P900334,12863-2-2-1,,,,,,,,,,,,,,,,,,,,,,,,,,,,,,,,,,,,,,,"Jaffe, Michael; Haider, M. Ishaq; Menczel, Joseph; Rafalko, Joseph , Polymer Engineering and Science , 32 , 17 , 1236-1241 (1992)"
BD000983,linear,Neat resin,Soln. blending in DMAc,,,"poly{(biphenyl-3,3',4,4'-tetramine)-alt-(diphenyl isophthalate)}//poly({5,5'-carbonylbis(isobenzofuran-1,3-dione);5,5'-[2,2,2-trifluoro-1-(trifluoromethyl)ethane-1,1-diyl]bisisobenzofuran-1,1',3,3'-tetraone}-alt-[4,4'-sulfonyldi(benzeneamine)])",,Blend,,"Compression

Shape of Test Piece: Bar",,12863-5-2-2,,,,"['Glass transition temp. 333.5 [C]', 'Method: DMA', 'Condition: Heating rate;2-5C/min&Frequency;1Hz', 'Remarks: Max. tan(delta)']",,C20H12N4,,,,,,,,,,,,,,10,308.34,P164412,12863-1-1-1,,C29H14N2O7S / C31H14F6N2O6S,,,,,,,,,,,,,,90,534.5 / 656.51,P900334,12863-2-2-1,,,,,,,,,,,,,,,,,,,,,,,,,,,,,,,,,,,,,,,"Jaffe, Michael; Haider, M. Ishaq; Menczel, Joseph; Rafalko, Joseph , Polymer Engineering and Science , 32 , 17 , 1236-1241 (1992)"
BD000983,linear,Neat resin,,,,"poly{(biphenyl-3,3',4,4'-tetramine)-alt-(diphenyl isophthalate)}//poly({5,5'-carbonylbis(isobenzofuran-1,3-dione);5,5'-[2,2,2-trifluoro-1-(trifluoromethyl)ethane-1,1-diyl]bisisobenzofuran-1,1',3,3'-tetraone}-alt-[4,4'-sulfonyldi(benzeneamine)])",,Blend,,"Compression

Shape of Test Piece: Bar",,12863-5-3-2,,,,"['Glass transition temp. 427 [C]', 'Method: DMA', 'Condition: Heating rate;2-5C/min&Frequency;1Hz', 'Remarks: Max. tan(delta)']",,C20H12N4,,,,,,,,,,,,,,100,308.34,P164412,12863-1-1-1,,C29H14N2O7S / C31H14F6N2O6S,,,,,,,,,,,,,,0,534.5 / 656.51,P900334,12863-2-2-1,,,,,,,,,,,,,,,,,,,,,,,,,,,,,,,,,,,,,,,"Jaffe, Michael; Haider, M. Ishaq; Menczel, Joseph; Rafalko, Joseph , Polymer Engineering and Science , 32 , 17 , 1236-1241 (1992)"
BD000992,"branched & linear,Thermoplastic,Amorphous",Neat resin,,,,poly(dimethylsiloxane)//poly(vinyl chloride)-graft-polydimethylsiloxane,,Blend,,"Solvent casting: Cast from THF soln. on glass plate, THF removed at RT under vacuum for 2days

Shape of Test Piece: Film

Remarks: t = 31micron, Transparent",,78019-5-1-1,,,,"['Glass transition temp. ca 360 [K]', 'Method: DSC', 'Condition: Heating rate;20C/min', 'Remarks: Temp. at one half of total Cp change, Taken from the Fig.']",,C2H3Cl / C2H3Cl / C2H6OSi,,,,,,,,,,,,,100,,62.5 / 62.5 / 74.15,P900757,78019-3-1-1,,C2H6OSi,,,,,,,,,,,,,0,,74.15,P170031,78019-2-1-1,,,,,,,,,,,,,,,,,,,,,,,,,,,,,,,,,,,,,,,"Lerma, Merida Sotelo; Iwamoto, Kazutoshi; Seno, Manabu , Journal of Applied Polymer Science , 33 , 2 , 625-639 (1987)"
BD000992,"branched & linear,Thermoplastic,Amorphous",Neat resin,"Soln. blending, Partially miscible",,,poly(dimethylsiloxane)//poly(vinyl chloride)-graft-polydimethylsiloxane,,Blend,,"Solvent casting: Cast from THF soln. on glass plate, THF removed at RT under vacuum for 2days

Shape of Test Piece: Film

Remarks: t = 79micron, Translucent",,78019-5-2-1,,,,"['Glass transition temp. ca 358 [K]', 'Method: DSC', 'Condition: Heating rate;20C/min', 'Remarks: Temp. at one half of total Cp change, Taken from the Fig.']",,C2H3Cl / C2H3Cl / C2H6OSi,,,,,,,,,,,,,80,,62.5 / 62.5 / 74.15,P900757,78019-3-1-1,,C2H6OSi,,,,,,,,,,,,,20,,74.15,P170031,78019-2-1-1,,,,,,,,,,,,,,,,,,,,,,,,,,,,,,,,,,,,,,,"Lerma, Merida Sotelo; Iwamoto, Kazutoshi; Seno, Manabu , Journal of Applied Polymer Science , 33 , 2 , 625-639 (1987)"
BD000992,"branched & linear,Thermoplastic,Amorphous",Neat resin,"Soln. blending, Partially miscible",,,poly(dimethylsiloxane)//poly(vinyl chloride)-graft-polydimethylsiloxane,,Blend,,"Solvent casting: Cast from THF soln. on glass plate, THF removed at RT under vacuum for 2days

Shape of Test Piece: Film

Remarks: t = 105micron, Translucent",,78019-5-3-1,,,,"['Glass transition temp. ca 356 [K]', 'Method: DSC', 'Condition: Heating rate;20C/min', 'Remarks: Temp. at one half of total Cp change, Taken from the Fig.']",,C2H3Cl / C2H3Cl / C2H6OSi,,,,,,,,,,,,,71,,62.5 / 62.5 / 74.15,P900757,78019-3-1-1,,C2H6OSi,,,,,,,,,,,,,29,,74.15,P170031,78019-2-1-1,,,,,,,,,,,,,,,,,,,,,,,,,,,,,,,,,,,,,,,"Lerma, Merida Sotelo; Iwamoto, Kazutoshi; Seno, Manabu , Journal of Applied Polymer Science , 33 , 2 , 625-639 (1987)"
BD000992,"branched & linear,Thermoplastic,Amorphous",Neat resin,"Soln. blending, Partially miscible",,,poly(dimethylsiloxane)//poly(vinyl chloride)-graft-polydimethylsiloxane,,Blend,,"Solvent casting: Cast from THF soln. on glass plate, THF removed at RT under vacuum for 2days

Shape of Test Piece: Film

Remarks: t = 112micron, Translucent",,78019-5-4-1,,,,"['Glass transition temp. ca 357 [K]', 'Method: DSC', 'Condition: Heating rate;20C/min', 'Remarks: Temp. at one half of total Cp change, Taken from the Fig.']",,C2H3Cl / C2H3Cl / C2H6OSi,,,,,,,,,,,,,64,,62.5 / 62.5 / 74.15,P900757,78019-3-1-1,,C2H6OSi,,,,,,,,,,,,,36,,74.15,P170031,78019-2-1-1,,,,,,,,,,,,,,,,,,,,,,,,,,,,,,,,,,,,,,,"Lerma, Merida Sotelo; Iwamoto, Kazutoshi; Seno, Manabu , Journal of Applied Polymer Science , 33 , 2 , 625-639 (1987)"
BD000992,"branched & linear,Thermoplastic,Amorphous",Neat resin,"Soln. blending, Partially miscible",,,poly(dimethylsiloxane)//poly(vinyl chloride)-graft-polydimethylsiloxane,,Blend,,"Solvent casting: Cast from THF soln. on glass plate, THF removed at RT under vacuum for 2days

Shape of Test Piece: Film

Remarks: t = 107micron, Turbid and white",,78019-5-5-1,,,,"['Glass transition temp. ca 361 [K]', 'Method: DSC', 'Condition: Heating rate;20C/min', 'Remarks: Temp. at one half of total Cp change, Taken from the Fig.']",,C2H3Cl / C2H3Cl / C2H6OSi,,,,,,,,,,,,,57,,62.5 / 62.5 / 74.15,P900757,78019-3-1-1,,C2H6OSi,,,,,,,,,,,,,43,,74.15,P170031,78019-2-1-1,,,,,,,,,,,,,,,,,,,,,,,,,,,,,,,,,,,,,,,"Lerma, Merida Sotelo; Iwamoto, Kazutoshi; Seno, Manabu , Journal of Applied Polymer Science , 33 , 2 , 625-639 (1987)"
BD000992,"branched & linear,Thermoplastic,Amorphous",Neat resin,"Soln. blending, Partially miscible",,,poly(dimethylsiloxane)//poly(vinyl chloride)-graft-polydimethylsiloxane,,Blend,,"Solvent casting: Cast from THF soln. on glass plate, THF removed at RT under vacuum for 2days

Shape of Test Piece: Film

Remarks: t = 175micron, Turbid and white",,78019-5-6-1,,,,"['Glass transition temp. ca 361 [K]', 'Method: DSC', 'Condition: Heating rate;20C/min', 'Remarks: Temp. at one half of total Cp change, Taken from the Fig.']",,C2H3Cl / C2H3Cl / C2H6OSi,,,,,,,,,,,,,48,,62.5 / 62.5 / 74.15,P900757,78019-3-1-1,,C2H6OSi,,,,,,,,,,,,,52,,74.15,P170031,78019-2-1-1,,,,,,,,,,,,,,,,,,,,,,,,,,,,,,,,,,,,,,,"Lerma, Merida Sotelo; Iwamoto, Kazutoshi; Seno, Manabu , Journal of Applied Polymer Science , 33 , 2 , 625-639 (1987)"
BD000997,"crosslinked,Elastomer,Flame-retardant",Neat resin,In situ polymn. blending (LFR added in 2nd step),,,"poly(dipropoxyphosphazene)//poly(poly{[poly(butane-1,4-diol)]-alt-[4,4'-methylenebis(phenyl isocyanate)]}-block-poly[(butane-1,4-diol)-alt-(4,4'-methylenebis(phenyl isocyanate)])",,Blend,,"As polymerized

Shape of Test Piece: Sheet

Remarks: t=2mm",,21432-3-1-1,,,Crosslinking estimated to occur by the reaction between NCO & LFR,"['Glass transition temp. -39.3 [C]', 'Method: DSC', 'Condition: Heating rate;10C/min']",,C4H8O / C15H12N2O3 / C19H20N2O4,,,,,,,,,,,,,,97.09,72.11 / 268.27 / 340.37,P900058,21432-1-1-1,,C6H14NO2P,,,,,,,,,,,,,,2.91,163.15,P180003,21432-2-1-1,,,,,,,,,,,,,,,,,,,,,,,,,,,,,,,,,,,,,,,"Chiu, Wen-Yen; Wang, Pin-Sheng; Don, Trong-Ming , Polymer Degradation and Stability , 66 , 2 , 233-239 (1999)"
BD000997,"crosslinked,Elastomer,Flame-retardant",Neat resin,In situ polymn. blending (LFR added in 2nd step),,,"poly(dipropoxyphosphazene)//poly(poly{[poly(butane-1,4-diol)]-alt-[4,4'-methylenebis(phenyl isocyanate)]}-block-poly[(butane-1,4-diol)-alt-(4,4'-methylenebis(phenyl isocyanate)])",,Blend,,"As polymerized

Shape of Test Piece: Sheet

Remarks: t=2mm",,21432-3-2-1,,,Crosslinking estimated to occur by the reaction between NCO & LFR,"['Glass transition temp. -39.1 [C]', 'Method: DSC', 'Condition: Heating rate;10C/min']",,C4H8O / C15H12N2O3 / C19H20N2O4,,,,,,,,,,,,,,93.46,72.11 / 268.27 / 340.37,P900058,21432-1-1-1,,C6H14NO2P,,,,,,,,,,,,,,6.54,163.15,P180003,21432-2-1-1,,,,,,,,,,,,,,,,,,,,,,,,,,,,,,,,,,,,,,,"Chiu, Wen-Yen; Wang, Pin-Sheng; Don, Trong-Ming , Polymer Degradation and Stability , 66 , 2 , 233-239 (1999)"
BD000997,"crosslinked,Elastomer,Flame-retardant",Neat resin,In situ polymn. blending (LFR added in 2nd step),,,"poly(dipropoxyphosphazene)//poly(poly{[poly(butane-1,4-diol)]-alt-[4,4'-methylenebis(phenyl isocyanate)]}-block-poly[(butane-1,4-diol)-alt-(4,4'-methylenebis(phenyl isocyanate)])",,Blend,,"As polymerized

Shape of Test Piece: Sheet

Remarks: t=2mm",,21432-3-3-1,,,Crosslinking estimated to occur by the reaction between NCO & LFR,"['Glass transition temp. -38.9 [C]', 'Method: DSC', 'Condition: Heating rate;10C/min']",,C4H8O / C15H12N2O3 / C19H20N2O4,,,,,,,,,,,,,,90.91,72.11 / 268.27 / 340.37,P900058,21432-1-1-1,,C6H14NO2P,,,,,,,,,,,,,,9.09,163.15,P180003,21432-2-1-1,,,,,,,,,,,,,,,,,,,,,,,,,,,,,,,,,,,,,,,"Chiu, Wen-Yen; Wang, Pin-Sheng; Don, Trong-Ming , Polymer Degradation and Stability , 66 , 2 , 233-239 (1999)"
BD001012,,Neat resin,MEK soln. blending,,,poly{bis[2-(2-methoxyethoxy)ethyl] itaconate}//poly[styrene-co-(p-hydroxystyrene)],,Blend,Reference: 2,"Solvent casting: Cast from MEK soln.

Shape of Test Piece: Film

Remarks: Clear film",,13619-18-1-1,,,,"['Glass transition temp. -1 [C]', 'Method: DSC', 'Condition: Heating rate;20C/min', 'Remarks: Onset temp.']",,C15H26O8,,,,,,,,,,,,,,75,334.36,P340094,13619-16-1-1,,C8H8 / C8H8O,,,,,,,,,,,,,,25,104.15 / 120.15,P900450,13619-17-1-1,,,,,,,,,,,,,,,,,,,,,,,,,,,,,,,,,,,,,,,"Landry, Christine J. T.; Coltrain, Bradley K.; Teegarden, David M.; Ferrar, Wayne T. , Macromolecules , 26 , 21 , 5543-5551 (1993)"
BD001012,,Neat resin,MEK soln. blending,,,poly{bis[2-(2-methoxyethoxy)ethyl] itaconate}//poly[styrene-co-(p-hydroxystyrene)],,Blend,,"Solvent casting: Cast from MEK soln.

Shape of Test Piece: Film

Remarks: Clear film",,13619-18-2-1,,,,"['Glass transition temp. 37 [C]', 'Method: DSC', 'Condition: Heating rate;20C/min', 'Remarks: Onset temp.']",,C15H26O8,,,,,,,,,,,,,,50,334.36,P340094,13619-16-1-1,,C8H8 / C8H8O,,,,,,,,,,,,,,50,104.15 / 120.15,P900450,13619-17-1-1,,,,,,,,,,,,,,,,,,,,,,,,,,,,,,,,,,,,,,,"Landry, Christine J. T.; Coltrain, Bradley K.; Teegarden, David M.; Ferrar, Wayne T. , Macromolecules , 26 , 21 , 5543-5551 (1993)"
BD001012,,Neat resin,MEK soln. blending,,,poly{bis[2-(2-methoxyethoxy)ethyl] itaconate}//poly[styrene-co-(p-hydroxystyrene)],,Blend,,"Solvent casting: Cast from MEK soln.

Shape of Test Piece: Film

Remarks: Clear film",,13619-18-3-1,,,,"['Glass transition temp. 80 [C]', 'Method: DSC', 'Condition: Heating rate;20C/min', 'Remarks: Onset temp.']",,C15H26O8,,,,,,,,,,,,,,25,334.36,P340094,13619-16-1-1,,C8H8 / C8H8O,,,,,,,,,,,,,,75,104.15 / 120.15,P900450,13619-17-1-1,,,,,,,,,,,,,,,,,,,,,,,,,,,,,,,,,,,,,,,"Landry, Christine J. T.; Coltrain, Bradley K.; Teegarden, David M.; Ferrar, Wayne T. , Macromolecules , 26 , 21 , 5543-5551 (1993)"
BD001013,,Neat resin,MEK soln. blending,,,poly{bis[2-(2-methoxyethoxy)ethyl] itaconate}//poly[styren-co-(4-sulfostyrene)],,Blend,,"Solvent casting: Cast from MEK soln.

Shape of Test Piece: Film

Remarks: Clear film",,13619-21-1-1,,,,"['Glass transition temp. 15 [C]', 'Method: DSC', 'Condition: Heating rate;20C/min', 'Remarks: Onset temp.']",,C15H26O8,,,,,,,,,,,,,,75,334.36,P340094,13619-19-1-1,,C8H8 / C8H8O3S,,,,,,,,,,,,,,25,104.15 / 184.21,P900492,13619-20-1-1,,,,,,,,,,,,,,,,,,,,,,,,,,,,,,,,,,,,,,,"Landry, Christine J. T.; Coltrain, Bradley K.; Teegarden, David M.; Ferrar, Wayne T. , Macromolecules , 26 , 21 , 5543-5551 (1993)"
BD001013,,Neat resin,MEK soln. blending,,,poly{bis[2-(2-methoxyethoxy)ethyl] itaconate}//poly[styren-co-(4-sulfostyrene)],,Blend,,"Solvent casting: Cast from MEK soln.

Shape of Test Piece: Film

Remarks: Clear film",,13619-21-2-1,,,,"['Glass transition temp. 87 [C]', 'Method: DSC', 'Condition: Heating rate;20C/min', 'Remarks: Onset temp.']",,C15H26O8,,,,,,,,,,,,,,50,334.36,P340094,13619-19-1-1,,C8H8 / C8H8O3S,,,,,,,,,,,,,,50,104.15 / 184.21,P900492,13619-20-1-1,,,,,,,,,,,,,,,,,,,,,,,,,,,,,,,,,,,,,,,"Landry, Christine J. T.; Coltrain, Bradley K.; Teegarden, David M.; Ferrar, Wayne T. , Macromolecules , 26 , 21 , 5543-5551 (1993)"
BD001013,,Neat resin,MEK soln. blending,,,poly{bis[2-(2-methoxyethoxy)ethyl] itaconate}//poly[styren-co-(4-sulfostyrene)],,Blend,,"Solvent casting: Cast from MEK soln.

Shape of Test Piece: Film

Remarks: Clear film",,13619-21-3-1,,,,"['Glass transition temp. 108 [C]', 'Method: DSC', 'Condition: Heating rate;20C/min', 'Remarks: Onset temp.']",,C15H26O8,,,,,,,,,,,,,,25,334.36,P340094,13619-19-1-1,,C8H8 / C8H8O3S,,,,,,,,,,,,,,75,104.15 / 184.21,P900492,13619-20-1-1,,,,,,,,,,,,,,,,,,,,,,,,,,,,,,,,,,,,,,,"Landry, Christine J. T.; Coltrain, Bradley K.; Teegarden, David M.; Ferrar, Wayne T. , Macromolecules , 26 , 21 , 5543-5551 (1993)"
BD001014,,Neat resin,"Coprecipitation method; THF(1% w/w)-methanol, drying 40C In vacuo several days",,,"poly(2,6-dimethylphenyl methacrylate) ;poly(2,6-xylenyl methacrylate)//poly(2,3-dimethylphenyl methacrylate) ;poly(2,3-xylenyl methacrylate)",,Blend,,Shape of Test Piece: Powder,,75116-6-1-1,,,,"['Glass transition temp. 393 [K]', 'Method: DSC', 'Condition: Heating rate;20K/min']",,C12H14O2,,,,,,,,,,,,,,83,190.24,P340103,75116-4-1-1,,C12H14O2,,,,,,,,,,,,,,17,190.24,P340102,75116-5-1-1,,,,,,,,,,,,,,,,,,,,,,,,,,,,,,,,,,,,,,,"Petrovic-Djakov, D. M.; Filipovic, J. M.; Vrhovac, Lj. P.; Velickovic, J. S. , Journal of Thermal Analysis , 40 , 2 , 741-745 (1993)"
BD001014,,Neat resin,"Coprecipitation method; THF(1% w/w)-methanol, drying 40C In vacuo several days",,,"poly(2,6-dimethylphenyl methacrylate) ;poly(2,6-xylenyl methacrylate)//poly(2,3-dimethylphenyl methacrylate) ;poly(2,3-xylenyl methacrylate)",,Blend,,Shape of Test Piece: Powder,,75116-6-2-1,,,,"['Glass transition temp. 398 [K]', 'Method: DSC', 'Condition: Heating rate;20K/min']",,C12H14O2,,,,,,,,,,,,,,67,190.24,P340103,75116-4-1-1,,C12H14O2,,,,,,,,,,,,,,33,190.24,P340102,75116-5-1-1,,,,,,,,,,,,,,,,,,,,,,,,,,,,,,,,,,,,,,,"Petrovic-Djakov, D. M.; Filipovic, J. M.; Vrhovac, Lj. P.; Velickovic, J. S. , Journal of Thermal Analysis , 40 , 2 , 741-745 (1993)"
BD001014,,Neat resin,"Coprecipitation method; THF(1% w/w)-methanol, drying 40C In vacuo several days",,,"poly(2,6-dimethylphenyl methacrylate) ;poly(2,6-xylenyl methacrylate)//poly(2,3-dimethylphenyl methacrylate) ;poly(2,3-xylenyl methacrylate)",,Blend,,Shape of Test Piece: Powder,,75116-6-3-1,,,,"['Glass transition temp. 404 [K]', 'Method: DSC', 'Condition: Heating rate;20K/min']",,C12H14O2,,,,,,,,,,,,,,50,190.24,P340103,75116-4-1-1,,C12H14O2,,,,,,,,,,,,,,50,190.24,P340102,75116-5-1-1,,,,,,,,,,,,,,,,,,,,,,,,,,,,,,,,,,,,,,,"Petrovic-Djakov, D. M.; Filipovic, J. M.; Vrhovac, Lj. P.; Velickovic, J. S. , Journal of Thermal Analysis , 40 , 2 , 741-745 (1993)"
BD001014,,Neat resin,"Coprecipitation method; THF(1% w/w)-methanol, drying 40C In vacuo several days",,,"poly(2,6-dimethylphenyl methacrylate) ;poly(2,6-xylenyl methacrylate)//poly(2,3-dimethylphenyl methacrylate) ;poly(2,3-xylenyl methacrylate)",,Blend,,Shape of Test Piece: Powder,,75116-6-4-1,,,,"['Glass transition temp. 410 [K]', 'Method: DSC', 'Condition: Heating rate;20K/min']",,C12H14O2,,,,,,,,,,,,,,33,190.24,P340103,75116-4-1-1,,C12H14O2,,,,,,,,,,,,,,67,190.24,P340102,75116-5-1-1,,,,,,,,,,,,,,,,,,,,,,,,,,,,,,,,,,,,,,,"Petrovic-Djakov, D. M.; Filipovic, J. M.; Vrhovac, Lj. P.; Velickovic, J. S. , Journal of Thermal Analysis , 40 , 2 , 741-745 (1993)"
BD001014,,Neat resin,"Coprecipitation method; THF(1% w/w)-methanol, drying 40C In vacuo several days",,,"poly(2,6-dimethylphenyl methacrylate) ;poly(2,6-xylenyl methacrylate)//poly(2,3-dimethylphenyl methacrylate) ;poly(2,3-xylenyl methacrylate)",,Blend,,Shape of Test Piece: Powder,,75116-6-5-1,,,,"['Glass transition temp. 420 [K]', 'Method: DSC', 'Condition: Heating rate;20K/min']",,C12H14O2,,,,,,,,,,,,,,17,190.24,P340103,75116-4-1-1,,C12H14O2,,,,,,,,,,,,,,83,190.24,P340102,75116-5-1-1,,,,,,,,,,,,,,,,,,,,,,,,,,,,,,,,,,,,,,,"Petrovic-Djakov, D. M.; Filipovic, J. M.; Vrhovac, Lj. P.; Velickovic, J. S. , Journal of Thermal Analysis , 40 , 2 , 741-745 (1993)"
BD001015,linear,Neat resin,Soln. blending,,,poly(3-chloropropyl methacrylate)//poly(acrylonitrile-co-styrene),,Blend,,"Solvent casting: Cast from THF at RT,dried in vacuo at 100C for 96h
