Repository: williamschertzer/webScraper

File: glass_transition_temp.csv (part 36 of 62)
Shape of Test Piece: Film",,78490-15-1-1,,['THF(RT)'],,"['Glass transition temp. ca 110 [C]', 'Method: DSC', 'Condition: Heating rate;20C/min', 'Remarks: Corresponding to Tg of SAN9.0']",,C7H11ClO2,,,,,,,,,,,,,1,,162.61,P340159,78490-1-1-1,,C3H3N / C8H8,,,,,,,,,,,,,1,,53.06 / 104.15,P900007,78490-2-1-1,,,,,,,,,,,,,,,,,,,,,,,,,,,,,,,,,,,,,,,"Low, S. M.; Lee, S. Y.; Goh, S. H. , European Polymer Journal , 29 , 8 , 1075-1077 (1993)"
BD001015,linear,Neat resin,Soln. blending,,,poly(3-chloropropyl methacrylate)//poly(acrylonitrile-co-styrene),,Blend,,"Solvent casting: Cast from THF at RT,dried in vacuo at 100C for 96h

Shape of Test Piece: Film",,78490-16-1-1,,['THF(RT)'],,"['Glass transition temp. ca 86 [C]', 'Method: DSC', 'Condition: Heating rate;20C/min', 'Remarks: ca.10C lower than Tg of SAN9.8']",,C7H11ClO2,,,,,,,,,,,,,1,,162.61,P340159,78490-1-1-1,,C3H3N / C8H8,,,,,,,,,,,,,1,,53.06 / 104.15,P900007,78490-03-1-1,,,,,,,,,,,,,,,,,,,,,,,,,,,,,,,,,,,,,,,"Low, S. M.; Lee, S. Y.; Goh, S. H. , European Polymer Journal , 29 , 8 , 1075-1077 (1993)"
BD001015,linear,Neat resin,Soln. blending,,,poly(3-chloropropyl methacrylate)//poly(acrylonitrile-co-styrene),,Blend,,"Solvent casting: Cast from THF at RT,dried in vacuo at 100C for 96h

Shape of Test Piece: Film",,78490-17-1-1,,['THF(RT)'],,"['Glass transition temp. ca 73 [C]', 'Method: DSC', 'Condition: Heating rate;20C/min', 'Remarks: One composition-dependent Tg']",,C7H11ClO2,,,,,,,,,,,,,1,,162.61,P340159,78490-1-1-1,,C3H3N / C8H8,,,,,,,,,,,,,1,,53.06 / 104.15,P900007,78490-4-1-1,,,,,,,,,,,,,,,,,,,,,,,,,,,,,,,,,,,,,,,"Low, S. M.; Lee, S. Y.; Goh, S. H. , European Polymer Journal , 29 , 8 , 1075-1077 (1993)"
BD001017,linear,Neat resin,,,,"poly[2-(3,5-dinitrobenzoyloxy)ethyl acrylate]//poly[2-(N-carbazolyl)ethyl acrylate]",,Blend,,,"All data cited from U.Epple, Dissertation, Universitat Freiburg i. Brsg.,1990",13188-12-1-1,,,,"['Glass transition temp. 64.6 [K]', 'Method: DSC', 'Condition: Heating rate;20K/min', 'Related Info.(Heat capacity increment): 0.37']",,C12H10N2O8,,,,,,,,,,,,,,90,310.22,P340170,13188-10-1-1,,C17H15NO2,,,,,,,,,,,,,,10,265.31,P340171,13188-11-1-1,,,,,,,,,,,,,,,,,,,,,,,,,,,,,,,,,,,,,,,"Schneider, Hans Adam; Cantow, Hans Joachim; Wendland, Christina; Leikauf, Bernhard , Makromolekulare Chemie , 191 , 10 , 2377-2386 (1990)"
BD001017,linear,Neat resin,,,,"poly[2-(3,5-dinitrobenzoyloxy)ethyl acrylate]//poly[2-(N-carbazolyl)ethyl acrylate]",,Blend,,,"All data cited from U.Epple, Dissertation, Universitat Freiburg i. Brsg.,1990",13188-12-2-1,,,,"['Glass transition temp. 73.3 [K]', 'Method: DSC', 'Condition: Heating rate;20K/min', 'Related Info.(Heat capacity increment): 0.37']",,C12H10N2O8,,,,,,,,,,,,,,80,310.22,P340170,13188-10-1-1,,C17H15NO2,,,,,,,,,,,,,,20,265.31,P340171,13188-11-1-1,,,,,,,,,,,,,,,,,,,,,,,,,,,,,,,,,,,,,,,"Schneider, Hans Adam; Cantow, Hans Joachim; Wendland, Christina; Leikauf, Bernhard , Makromolekulare Chemie , 191 , 10 , 2377-2386 (1990)"
BD001017,linear,Neat resin,,,,"poly[2-(3,5-dinitrobenzoyloxy)ethyl acrylate]//poly[2-(N-carbazolyl)ethyl acrylate]",,Blend,,,"All data cited from U.Epple, Dissertation, Universitat Freiburg i. Brsg.,1990",13188-12-3-1,,,,"['Glass transition temp. 80.5 [K]', 'Method: DSC', 'Condition: Heating rate;20K/min', 'Related Info.(Heat capacity increment): 0.38']",,C12H10N2O8,,,,,,,,,,,,,,70,310.22,P340170,13188-10-1-1,,C17H15NO2,,,,,,,,,,,,,,30,265.31,P340171,13188-11-1-1,,,,,,,,,,,,,,,,,,,,,,,,,,,,,,,,,,,,,,,"Schneider, Hans Adam; Cantow, Hans Joachim; Wendland, Christina; Leikauf, Bernhard , Makromolekulare Chemie , 191 , 10 , 2377-2386 (1990)"
BD001017,linear,Neat resin,,,,"poly[2-(3,5-dinitrobenzoyloxy)ethyl acrylate]//poly[2-(N-carbazolyl)ethyl acrylate]",,Blend,,,"All data cited from U.Epple, Dissertation, Universitat Freiburg i. Brsg.,1990",13188-12-4-1,,,,"['Glass transition temp. 91.0 [K]', 'Method: DSC', 'Condition: Heating rate;20K/min', 'Related Info.(Heat capacity increment): 0.35']",,C12H10N2O8,,,,,,,,,,,,,,53.9,310.22,P340170,13188-10-1-1,,C17H15NO2,,,,,,,,,,,,,,46.1,265.31,P340171,13188-11-1-1,,,,,,,,,,,,,,,,,,,,,,,,,,,,,,,,,,,,,,,"Schneider, Hans Adam; Cantow, Hans Joachim; Wendland, Christina; Leikauf, Bernhard , Makromolekulare Chemie , 191 , 10 , 2377-2386 (1990)"
BD001017,linear,Neat resin,,,,"poly[2-(3,5-dinitrobenzoyloxy)ethyl acrylate]//poly[2-(N-carbazolyl)ethyl acrylate]",,Blend,,,"All data cited from U.Epple, Dissertation, Universitat Freiburg i. Brsg.,1990",13188-12-5-1,,,,"['Glass transition temp. 104.2 [K]', 'Method: DSC', 'Condition: Heating rate;20K/min', 'Related Info.(Heat capacity increment): 0.37']",,C12H10N2O8,,,,,,,,,,,,,,25,310.22,P340170,13188-10-1-1,,C17H15NO2,,,,,,,,,,,,,,75,265.31,P340171,13188-11-1-1,,,,,,,,,,,,,,,,,,,,,,,,,,,,,,,,,,,,,,,"Schneider, Hans Adam; Cantow, Hans Joachim; Wendland, Christina; Leikauf, Bernhard , Makromolekulare Chemie , 191 , 10 , 2377-2386 (1990)"
BD001018,"Thermoplastic,Non-linear optical(NLO),Liquid crystal",Neat resin,,,,poly({3-[(4-cyanobiphenyl-4-yl)oxy]propyl acrylate})//poly{3-[(4'-cyanobiphenyl-4-yl)oxy]propyl methacrylate},,Blend,,,,15048-3-1-1,,,,"['Glass transition temp. 71.7 [C]', 'Method: DSC', 'Condition: Heating rate;20C/min', 'Remarks: Taken from the Fig.']",,C19H17NO3,,,,,,,,,,,,,,20,307.34,P342004,15048-1-1-1,,C20H19NO3,,,,,,,,,,,,,,80,321.37,P342005,15048-2-1-1,,,,,,,,,,,,,,,,,,,,,,,,,,,,,,,,,,,,,,,"Gonin, Dominique; Guichard, Bertrand; Noel, Claudine; Kajzar, Francois , Macromolecular Symposia , 96 , 185-206 (1995)"
BD001018,"Thermoplastic,Non-linear optical(NLO),Liquid crystal",Neat resin,,,,poly({3-[(4-cyanobiphenyl-4-yl)oxy]propyl acrylate})//poly{3-[(4'-cyanobiphenyl-4-yl)oxy]propyl methacrylate},,Blend,,,,15048-3-2-1,,,,"['Glass transition temp. 49.4 [C]', 'Method: DSC', 'Condition: Heating rate;20C/min', 'Remarks: Taken from the Fig.']",,C19H17NO3,,,,,,,,,,,,,,50,307.34,P342004,15048-1-1-1,,C20H19NO3,,,,,,,,,,,,,,50,321.37,P342005,15048-2-1-1,,,,,,,,,,,,,,,,,,,,,,,,,,,,,,,,,,,,,,,"Gonin, Dominique; Guichard, Bertrand; Noel, Claudine; Kajzar, Francois , Macromolecular Symposia , 96 , 185-206 (1995)"
BD001018,"Thermoplastic,Non-linear optical(NLO),Liquid crystal",Neat resin,,,,poly({3-[(4-cyanobiphenyl-4-yl)oxy]propyl acrylate})//poly{3-[(4'-cyanobiphenyl-4-yl)oxy]propyl methacrylate},,Blend,,,,15048-3-3-1,,,,"['Glass transition temp. 47.5 [C]', 'Method: DSC', 'Condition: Heating rate;20C/min', 'Remarks: Taken from the Fig.']",,C19H17NO3,,,,,,,,,,,,,,80,307.34,P342004,15048-1-1-1,,C20H19NO3,,,,,,,,,,,,,,20,321.37,P342005,15048-2-1-1,,,,,,,,,,,,,,,,,,,,,,,,,,,,,,,,,,,,,,,"Gonin, Dominique; Guichard, Bertrand; Noel, Claudine; Kajzar, Francois , Macromolecular Symposia , 96 , 185-206 (1995)"
BD001023,"Biodegradable,Crystal",Neat resin,yam starch(3.65wt%) mixed with H2O and heated 95C for 10min,,,cellulose//amylopectin,,Blend,,"Solvent casting: Cast from gelatinized suspension and dried at 65C in a ventilated oven

Shape of Test Piece: Film","Yam(Discorea alata) starch extd. from fresh tubers of yam(Londria,PR,Brazil),starch(amylose;30%,amylopectin;70%);98.3%,ash;0.17%,protein;0.20%,lipids;0.27%",27748-3-1-1,,['H2O'],,"['Glass transition temp. 44.21 [C]', 'Method: TMA', 'Condition: Heating rate;10C/min&Force=980mN']",,C6H10O5,,,,,,,,,,,,,,30,162.14,P370120,27748-1-1-1,,C6H10O5 / C6H10O5 / C6H10O5,,,,,,,,,,,,,,70,162.14 / 162.14 / 162.14,P903336,27748-2-1-1,,,,,,,,,,,,,,,,,,,,,,,,,,,,,,,,,,,,,,,"Mali, Suzana; Grossmann, Maria Victoria E.; Garcia, Maria A.; Martino, Miriam N.; Zaritzky, Noemi E. , Carbohydrate Polymers , 50 , 4 , 379-386 (2002)"
BD001027,,Neat resin,"Blend prepared by Haake plasticorder mixer, 330C, 15min",,,poly{phenolphthalein-alt-[bis(4-chlorophenyl) sulfone]}//poly{[hydroquinone;2-(1-phenylethyl)hydroquinone]-alt-(terephthalic acid)},,Blend,,"Compression: 330C

Shape of Test Piece: Sheet

Remarks: t = ca.1.0mm",,20521-3-1-1,,,,"['Glass transition temp. 218 [C]', 'Method: DSC', 'Condition: Heating rate; 20C/min', 'Remarks: Tg due to PES-C']",,C32H20O6S,,,,,,,,,,,,,25,,532.56,P370404,20521-1-1-1,,C14H8O4 / C22H16O4,,,,,,,,,,,,,75,,240.21 / 344.36,P901056,20521-2-1-1,,,,,,,,,,,,,,,,,,,,,,,,,,,,,,,,,,,,,,,"Mi, Yongli; Feng, Jiyun; Chan, Chi-Ming; Guo, Qipeng , Journal of Macromolecular Science, Physics , B36 , 1 , 153-167 (1997)"
BD001027,,Neat resin,"Blend prepared by Haake plasticorder mixer, 330C, 15min",,,poly{phenolphthalein-alt-[bis(4-chlorophenyl) sulfone]}//poly{[hydroquinone;2-(1-phenylethyl)hydroquinone]-alt-(terephthalic acid)},,Blend,,"Compression: 330C

Shape of Test Piece: Sheet

Remarks: t = ca.1.0mm",,20521-3-2-1,,,,"['Glass transition temp. 223 [C]', 'Method: DSC', 'Condition: Heating rate; 20C/min', 'Remarks: Tg due to PES-C']",,C32H20O6S,,,,,,,,,,,,,50,,532.56,P370404,20521-1-1-1,,C14H8O4 / C22H16O4,,,,,,,,,,,,,50,,240.21 / 344.36,P901056,20521-2-1-1,,,,,,,,,,,,,,,,,,,,,,,,,,,,,,,,,,,,,,,"Mi, Yongli; Feng, Jiyun; Chan, Chi-Ming; Guo, Qipeng , Journal of Macromolecular Science, Physics , B36 , 1 , 153-167 (1997)"
BD001027,,Neat resin,"Blend prepared by Haake plasticorder mixer, 330C, 15min",,,poly{phenolphthalein-alt-[bis(4-chlorophenyl) sulfone]}//poly{[hydroquinone;2-(1-phenylethyl)hydroquinone]-alt-(terephthalic acid)},,Blend,,"Compression: 330C

Shape of Test Piece: Sheet

Remarks: t = ca.1.0mm",,20521-3-3-1,,,,"['Glass transition temp. 225 [C]', 'Method: DSC', 'Condition: Heating rate; 20C/min', 'Remarks: Tg due to PES-C']",,C32H20O6S,,,,,,,,,,,,,75,,532.56,P370404,20521-1-1-1,,C14H8O4 / C22H16O4,,,,,,,,,,,,,25,,240.21 / 344.36,P901056,20521-2-1-1,,,,,,,,,,,,,,,,,,,,,,,,,,,,,,,,,,,,,,,"Mi, Yongli; Feng, Jiyun; Chan, Chi-Ming; Guo, Qipeng , Journal of Macromolecular Science, Physics , B36 , 1 , 153-167 (1997)"
BD001028,,Neat resin,"Solution blending, formic acid",,,"poly{oxy-1-[(methylsulfonyl)methyl]ethylene}//poly{oxy-2,2-bis[(methylsulfonyl)methyl]propane-1,3-diyl}",,Blend,,"Solvent casting: formic acid

Shape of Test Piece: Film",,20848-8-1-1,,['formic acid'],,"['Glass transition temp. 120 [C]', 'Method: DSC', 'Condition: Heating rate; 20C/min']",,C4H8O3S,,,,,,,,,,,,,1,,136.17,P370613,20848-6-1-1,,C7H14O5S2,,,,,,,,,,,,,9,,242.32,P370646,20848-7-1-1,,,,,,,,,,,,,,,,,,,,,,,,,,,,,,,,,,,,,,,"Lee, Jong-Chan; Litt, Morton H.; Rogers, Charles E. , Journal of Polymer Science, Part B: Polymer Physics , 36 , 1 , 75-83 (1998)"
BD001028,,Neat resin,"Solution blending, formic acid",,,"poly{oxy-1-[(methylsulfonyl)methyl]ethylene}//poly{oxy-2,2-bis[(methylsulfonyl)methyl]propane-1,3-diyl}",,Blend,,"Solvent casting: formic acid

Shape of Test Piece: Film",,20848-8-2-1,,['formic acid'],,"['Glass transition temp. 113 [C]', 'Method: DSC', 'Condition: Heating rate; 20C/min']",,C4H8O3S,,,,,,,,,,,,,3,,136.17,P370613,20848-6-1-1,,C7H14O5S2,,,,,,,,,,,,,7,,242.32,P370646,20848-7-1-1,,,,,,,,,,,,,,,,,,,,,,,,,,,,,,,,,,,,,,,"Lee, Jong-Chan; Litt, Morton H.; Rogers, Charles E. , Journal of Polymer Science, Part B: Polymer Physics , 36 , 1 , 75-83 (1998)"
BD001028,,Neat resin,"Solution blending, formic acid",,,"poly{oxy-1-[(methylsulfonyl)methyl]ethylene}//poly{oxy-2,2-bis[(methylsulfonyl)methyl]propane-1,3-diyl}",,Blend,,"Solvent casting: formic acid

Shape of Test Piece: Film",,20848-8-3-1,,['formic acid'],,"['Glass transition temp. 103 [C]', 'Method: DSC', 'Condition: Heating rate; 20C/min']",,C4H8O3S,,,,,,,,,,,,,5,,136.17,P370613,20848-6-1-1,,C7H14O5S2,,,,,,,,,,,,,5,,242.32,P370646,20848-7-1-1,,,,,,,,,,,,,,,,,,,,,,,,,,,,,,,,,,,,,,,"Lee, Jong-Chan; Litt, Morton H.; Rogers, Charles E. , Journal of Polymer Science, Part B: Polymer Physics , 36 , 1 , 75-83 (1998)"
BD001028,,Neat resin,,,,"poly{oxy-1-[(methylsulfonyl)methyl]ethylene}//poly{oxy-2,2-bis[(methylsulfonyl)methyl]propane-1,3-diyl}",,Blend,,"Solvent casting: formic acid

Aging: RT, RH 100%, 100h

Shape of Test Piece: Film",,20848-8-3-2,,['formic acid'],,"['Glass transition temp. 49 [C]', 'Method: DSC', 'Condition: Heating rate; 20C/min']",,C4H8O3S,,,,,,,,,,,,,5,,136.17,P370613,20848-6-1-1,,C7H14O5S2,,,,,,,,,,,,,5,,242.32,P370646,20848-7-1-1,,,,,,,,,,,,,,,,,,,,,,,,,,,,,,,,,,,,,,,"Lee, Jong-Chan; Litt, Morton H.; Rogers, Charles E. , Journal of Polymer Science, Part B: Polymer Physics , 36 , 1 , 75-83 (1998)"
BD001029,,Neat resin,"Solution blending, formic acid",,,poly{oxy-1-[(methylsulfonyl)methyl]ethylene}//poly{oxyethylene/oxy-1-[(methylsulfonyl)methyl]ethylene},,Blend,,"Solvent casting: formic acid

Shape of Test Piece: Film",,20848-17-1-1,,['formic acid'],,"['Glass transition temp. 85 [C]', 'Method: DSC', 'Condition: Heating rate; 20C/min', 'Remarks: the polymers immiscible, another of two Tg']",,C4H8O3S,,,,,,,,,,,,,5,,136.17,P370613,20848-15-1-1,,C2H4O / C4H8O3S,,,,,,,,,,,,,5,,44.05 / 136.17,P900257,20848-16-1-1,,,,,,,,,,,,,,,,,,,,,,,,,,,,,,,,,,,,,,,"Lee, Jong-Chan; Litt, Morton H.; Rogers, Charles E. , Journal of Polymer Science, Part B: Polymer Physics , 36 , 1 , 75-83 (1998)"
BD001029,,Neat resin,,,,poly{oxy-1-[(methylsulfonyl)methyl]ethylene}//poly{oxyethylene/oxy-1-[(methylsulfonyl)methyl]ethylene},,Blend,,"Solvent casting: formic acid

Aging: RT, RH 100%, 100h

Shape of Test Piece: Film",,20848-17-1-2,,['formic acid'],,"['Glass transition temp. 28 [C]', 'Method: DSC', 'Condition: Heating rate; 20C/min', 'Remarks: the polymers immiscible, another of two Tg']",,C4H8O3S,,,,,,,,,,,,,5,,136.17,P370613,20848-15-1-1,,C2H4O / C4H8O3S,,,,,,,,,,,,,5,,44.05 / 136.17,P900257,20848-16-1-1,,,,,,,,,,,,,,,,,,,,,,,,,,,,,,,,,,,,,,,"Lee, Jong-Chan; Litt, Morton H.; Rogers, Charles E. , Journal of Polymer Science, Part B: Polymer Physics , 36 , 1 , 75-83 (1998)"
BD001030,,Neat resin,"Solution blending, formic acid",,,"poly{oxy-2,2-bis[(methylsulfonyl)methyl]propane-1,3-diyl}//poly{oxyethylene/oxy-1-[(methylsulfonyl)methyl]ethylene}",,Blend,,"Solvent casting: formic acid

Shape of Test Piece: Film",,20848-11-1-1,,['formic acid'],,"['Glass transition temp. 117 [C]', 'Method: DSC', 'Condition: Heating rate; 20C/min']",,C2H4O / C4H8O3S,,,,,,,,,,,,,1,,44.05 / 136.17,P900257,20848-9-1-1,,C7H14O5S2,,,,,,,,,,,,,9,,242.32,P370646,20848-10-1-1,,,,,,,,,,,,,,,,,,,,,,,,,,,,,,,,,,,,,,,"Lee, Jong-Chan; Litt, Morton H.; Rogers, Charles E. , Journal of Polymer Science, Part B: Polymer Physics , 36 , 1 , 75-83 (1998)"
BD001030,,Neat resin,"Solution blending, formic acid",,,"poly{oxy-2,2-bis[(methylsulfonyl)methyl]propane-1,3-diyl}//poly{oxyethylene/oxy-1-[(methylsulfonyl)methyl]ethylene}",,Blend,,"Solvent casting: formic acid

Shape of Test Piece: Film",,20848-11-2-1,,['formic acid'],,"['Glass transition temp. 105 [C]', 'Method: DSC', 'Condition: Heating rate; 20C/min']",,C2H4O / C4H8O3S,,,,,,,,,,,,,3,,44.05 / 136.17,P900257,20848-9-1-1,,C7H14O5S2,,,,,,,,,,,,,7,,242.32,P370646,20848-10-1-1,,,,,,,,,,,,,,,,,,,,,,,,,,,,,,,,,,,,,,,"Lee, Jong-Chan; Litt, Morton H.; Rogers, Charles E. , Journal of Polymer Science, Part B: Polymer Physics , 36 , 1 , 75-83 (1998)"
BD001030,,Neat resin,"Solution blending, formic acid",,,"poly{oxy-2,2-bis[(methylsulfonyl)methyl]propane-1,3-diyl}//poly{oxyethylene/oxy-1-[(methylsulfonyl)methyl]ethylene}",,Blend,,"Solvent casting: formic acid

Shape of Test Piece: Film",,20848-11-3-1,,['formic acid'],,"['Glass transition temp. 92 [C]', 'Method: DSC', 'Condition: Heating rate; 20C/min']",,C2H4O / C4H8O3S,,,,,,,,,,,,,5,,44.05 / 136.17,P900257,20848-9-1-1,,C7H14O5S2,,,,,,,,,,,,,5,,242.32,P370646,20848-10-1-1,,,,,,,,,,,,,,,,,,,,,,,,,,,,,,,,,,,,,,,"Lee, Jong-Chan; Litt, Morton H.; Rogers, Charles E. , Journal of Polymer Science, Part B: Polymer Physics , 36 , 1 , 75-83 (1998)"
BD001030,,Neat resin,"Solution blending, formic acid",,,"poly{oxy-2,2-bis[(methylsulfonyl)methyl]propane-1,3-diyl}//poly{oxyethylene/oxy-1-[(methylsulfonyl)methyl]ethylene}",,Blend,,"Solvent casting: formic acid

Aging: RT, RH 100%, 100h

Shape of Test Piece: Film",,20848-11-3-2,,['formic acid'],,"['Glass transition temp. 38 [C]', 'Method: DSC', 'Condition: Heating rate; 20C/min']",,C2H4O / C4H8O3S,,,,,,,,,,,,,5,,44.05 / 136.17,P900257,20848-9-1-1,,C7H14O5S2,,,,,,,,,,,,,5,,242.32,P370646,20848-10-1-1,,,,,,,,,,,,,,,,,,,,,,,,,,,,,,,,,,,,,,,"Lee, Jong-Chan; Litt, Morton H.; Rogers, Charles E. , Journal of Polymer Science, Part B: Polymer Physics , 36 , 1 , 75-83 (1998)"
BD001030,,Neat resin,"Solution blending, formic acid",,,"poly{oxy-2,2-bis[(methylsulfonyl)methyl]propane-1,3-diyl}//poly{oxyethylene/oxy-1-[(methylsulfonyl)methyl]ethylene}",,Blend,,"Solvent casting: formic acid

Aging: RT, RH 100%, 2 months

Shape of Test Piece: Film",,20848-11-3-3,,['formic acid'],,"['Glass transition temp. 0 [C]', 'Method: DSC', 'Condition: Heating rate; 20C/min']",,C2H4O / C4H8O3S,,,,,,,,,,,,,5,,44.05 / 136.17,P900257,20848-9-1-1,,C7H14O5S2,,,,,,,,,,,,,5,,242.32,P370646,20848-10-1-1,,,,,,,,,,,,,,,,,,,,,,,,,,,,,,,,,,,,,,,"Lee, Jong-Chan; Litt, Morton H.; Rogers, Charles E. , Journal of Polymer Science, Part B: Polymer Physics , 36 , 1 , 75-83 (1998)"
BD001030,,Neat resin,"Solution blending, formic acid",,,"poly{oxy-2,2-bis[(methylsulfonyl)methyl]propane-1,3-diyl}//poly{oxyethylene/oxy-1-[(methylsulfonyl)methyl]ethylene}",,Blend,,"Solvent casting: formic acid

Shape of Test Piece: Film",,20848-11-4-1,,['formic acid'],,"['Glass transition temp. 70 [C]', 'Method: DSC', 'Condition: Heating rate; 20C/min']",,C2H4O / C4H8O3S,,,,,,,,,,,,,7,,44.05 / 136.17,P900257,20848-9-1-1,,C7H14O5S2,,,,,,,,,,,,,3,,242.32,P370646,20848-10-1-1,,,,,,,,,,,,,,,,,,,,,,,,,,,,,,,,,,,,,,,"Lee, Jong-Chan; Litt, Morton H.; Rogers, Charles E. , Journal of Polymer Science, Part B: Polymer Physics , 36 , 1 , 75-83 (1998)"
BD001030,,Neat resin,"Solution blending, formic acid",,,"poly{oxy-2,2-bis[(methylsulfonyl)methyl]propane-1,3-diyl}//poly{oxyethylene/oxy-1-[(methylsulfonyl)methyl]ethylene}",,Blend,,"Solvent casting: formic acid

Shape of Test Piece: Film",,20848-11-5-1,,['formic acid'],,"['Glass transition temp. 57 [C]', 'Method: DSC', 'Condition: Heating rate; 20C/min']",,C2H4O / C4H8O3S,,,,,,,,,,,,,9,,44.05 / 136.17,P900257,20848-9-1-1,,C7H14O5S2,,,,,,,,,,,,,1,,242.32,P370646,20848-10-1-1,,,,,,,,,,,,,,,,,,,,,,,,,,,,,,,,,,,,,,,"Lee, Jong-Chan; Litt, Morton H.; Rogers, Charles E. , Journal of Polymer Science, Part B: Polymer Physics , 36 , 1 , 75-83 (1998)"
BD001031,"linear,Thermoplastic,Liquid crystal",Neat resin,"Blended in DMF at 90C under N2, DMF evapd. under reduced pressure, then dried under vacuum",,,"poly{[8,8'-(biphenyl-4,4'-diyldioxy)dioctan-1-ol]-alt-(2-methyl-1,4-phenylene diisocyanate)}//poly{[11,11'-(biphenyl-4,4'-diyldioxy)diundecanol]-alt-(2,5-diisocyanatotoluene)}",['MeOH'],Blend,,,,20838-11-2-1,,['DMF'],,"['Glass transition temp. 71 [C]', 'Method: DSC', 'Condition: Heating rate;10C/min & N2', 'Remarks: Second heating']",,C37H48N2O6,,,,,,60,,,,,,,,,616.79,P372326,20838-9-1-1,,C43H60N2O6,,,,,,40,,,,,,,,,700.95,P372328,20838-10-1-1,"delta Hm2, Another heat of fusion (delta Hm1); 3.6J/g, Second heating",206,,,,,,19.9,,,,,,,,,"Tm2, Another Tm (Tm1) at 198C, Second heating",0.77,89,"delta Hm2, Another heat of fusion (delta Hm1); 13.3J/g, Second heating",204,,,,,,14.6,,,,,,,,,"Tm2, Another Tm (Tm1) at 191C, Second heating",0.82,86,"Lee, Dong-Jin; Lee, Jong-Back; Koide, Naoyuki; Akiyama, Eiichi; Uryu, Toshiyuki , Macromolecules , 31 , 4 , 975-981 (1998)"
BD001031,"linear,Thermoplastic,Liquid crystal",Neat resin,"Blended in DMF at 90C under N2, DMF evapd. under reduced pressure, then dried under vacuum",,,"poly{[8,8'-(biphenyl-4,4'-diyldioxy)dioctan-1-ol]-alt-(2-methyl-1,4-phenylene diisocyanate)}//poly{[11,11'-(biphenyl-4,4'-diyldioxy)diundecanol]-alt-(2,5-diisocyanatotoluene)}",['MeOH'],Blend,,,,20838-11-3-1,,['DMF'],,"['Glass transition temp. 68 [C]', 'Method: DSC', 'Condition: Heating rate;10C/min & N2', 'Remarks: Second heating']",,C37H48N2O6,,,,,,50,,,,,,,,,616.79,P372326,20838-9-1-1,,C43H60N2O6,,,,,,50,,,,,,,,,700.95,P372328,20838-10-1-1,"delta Hm2, Another heat of fusion (delta Hm1); 3.6J/g, Second heating",206,,,,,,19.9,,,,,,,,,"Tm2, Another Tm (Tm1) at 198C, Second heating",0.77,89,"delta Hm2, Another heat of fusion (delta Hm1); 13.3J/g, Second heating",204,,,,,,14.6,,,,,,,,,"Tm2, Another Tm (Tm1) at 191C, Second heating",0.82,86,"Lee, Dong-Jin; Lee, Jong-Back; Koide, Naoyuki; Akiyama, Eiichi; Uryu, Toshiyuki , Macromolecules , 31 , 4 , 975-981 (1998)"
BD001031,"linear,Thermoplastic,Liquid crystal",Neat resin,"Blended in DMF at 90C under N2, DMF evapd. under reduced pressure, then dried under vacuum",,,"poly{[8,8'-(biphenyl-4,4'-diyldioxy)dioctan-1-ol]-alt-(2-methyl-1,4-phenylene diisocyanate)}//poly{[11,11'-(biphenyl-4,4'-diyldioxy)diundecanol]-alt-(2,5-diisocyanatotoluene)}",['MeOH'],Blend,,,,20838-11-4-1,,['DMF'],,"['Glass transition temp. 69 [C]', 'Method: DSC', 'Condition: Heating rate;10C/min & N2', 'Remarks: Second heating']",,C37H48N2O6,,,,,,40,,,,,,,,,616.79,P372326,20838-9-1-1,,C43H60N2O6,,,,,,60,,,,,,,,,700.95,P372328,20838-10-1-1,"delta Hm2, Another heat of fusion (delta Hm1); 3.6J/g, Second heating",206,,,,,,19.9,,,,,,,,,"Tm2, Another Tm (Tm1) at 198C, Second heating",0.77,89,"delta Hm2, Another heat of fusion (delta Hm1); 13.3J/g, Second heating",204,,,,,,14.6,,,,,,,,,"Tm2, Another Tm (Tm1) at 191C, Second heating",0.82,86,"Lee, Dong-Jin; Lee, Jong-Back; Koide, Naoyuki; Akiyama, Eiichi; Uryu, Toshiyuki , Macromolecules , 31 , 4 , 975-981 (1998)"
BD001031,"linear,Thermoplastic,Liquid crystal",Neat resin,"Blended in DMF at 90C under N2, DMF evapd. under reduced pressure, then dried under vacuum",,,"poly{[8,8'-(biphenyl-4,4'-diyldioxy)dioctan-1-ol]-alt-(2-methyl-1,4-phenylene diisocyanate)}//poly{[11,11'-(biphenyl-4,4'-diyldioxy)diundecanol]-alt-(2,5-diisocyanatotoluene)}",['MeOH'],Blend,,,,20838-11-5-1,,['DMF'],,"['Glass transition temp. 68 [C]', 'Method: DSC', 'Condition: Heating rate;10C/min & N2', 'Remarks: Second heating']",,C37H48N2O6,,,,,,20,,,,,,,,,616.79,P372326,20838-9-1-1,,C43H60N2O6,,,,,,80,,,,,,,,,700.95,P372328,20838-10-1-1,"delta Hm2, Another heat of fusion (delta Hm1); 3.6J/g, Second heating",206,,,,,,19.9,,,,,,,,,"Tm2, Another Tm (Tm1) at 198C, Second heating",0.77,89,"delta Hm2, Another heat of fusion (delta Hm1); 13.3J/g, Second heating",204,,,,,,14.6,,,,,,,,,"Tm2, Another Tm (Tm1) at 191C, Second heating",0.82,86,"Lee, Dong-Jin; Lee, Jong-Back; Koide, Naoyuki; Akiyama, Eiichi; Uryu, Toshiyuki , Macromolecules , 31 , 4 , 975-981 (1998)"
BD001032,"linear,Thermoplastic,Liquid crystal",Neat resin,"Blended in DMF at 90C under N2, DMF evapd. under reduced pressure, then dried under vacuum",,,"poly{[8,8'-(biphenyl-4,4'-diyldioxy)dioctan-1-ol]-alt-(2-methyl-1,4-phenylene diisocyanate)}//poly{[6,6'-(biphenyl-4,4'-diyldioxy)dihexan-1-ol]-alt-(2,5-diisocyanatotoluene)}",['MeOH'],Blend,,,,20838-8-2-1,,['DMF'],,"['Glass transition temp. 87 [C]', 'Method: DSC', 'Condition: Heating rate;10C/min & N2', 'Remarks: Second heating']",,C33H40N2O6,,,,,,60,,,,,,,,,560.68,P372329,20838-6-1-1,,C37H48N2O6,,,,,,40,,,,,,,,,616.79,P372326,20838-7-1-1,"delta Hm2, Another heat of fusion (delta Hm1); 3.6J/g, Second heating",206,,,,,,19.9,,,,,,,,,"Tm2, Another Tm (Tm1) at 198C, Second heating",0.77,89,"delta Hm2, Another heat of fusion (delta Hm1); 13.3J/g, Second heating",204,,,,,,14.6,,,,,,,,,"Tm2, Another Tm (Tm1) at 191C, Second heating",0.82,86,"Lee, Dong-Jin; Lee, Jong-Back; Koide, Naoyuki; Akiyama, Eiichi; Uryu, Toshiyuki , Macromolecules , 31 , 4 , 975-981 (1998)"
BD001032,"linear,Thermoplastic,Liquid crystal",Neat resin,"Blended in DMF at 90C under N2, DMF evapd. under reduced pressure, then dried under vacuum",,,"poly{[8,8'-(biphenyl-4,4'-diyldioxy)dioctan-1-ol]-alt-(2-methyl-1,4-phenylene diisocyanate)}//poly{[6,6'-(biphenyl-4,4'-diyldioxy)dihexan-1-ol]-alt-(2,5-diisocyanatotoluene)}",['MeOH'],Blend,,,,20838-8-3-1,,['DMF'],,"['Glass transition temp. 86 [C]', 'Method: DSC', 'Condition: Heating rate;10C/min & N2', 'Remarks: Second heating']",,C33H40N2O6,,,,,,50,,,,,,,,,560.68,P372329,20838-6-1-1,,C37H48N2O6,,,,,,50,,,,,,,,,616.79,P372326,20838-7-1-1,"delta Hm2, Another heat of fusion (delta Hm1); 3.6J/g, Second heating",206,,,,,,19.9,,,,,,,,,"Tm2, Another Tm (Tm1) at 198C, Second heating",0.77,89,"delta Hm2, Another heat of fusion (delta Hm1); 13.3J/g, Second heating",204,,,,,,14.6,,,,,,,,,"Tm2, Another Tm (Tm1) at 191C, Second heating",0.82,86,"Lee, Dong-Jin; Lee, Jong-Back; Koide, Naoyuki; Akiyama, Eiichi; Uryu, Toshiyuki , Macromolecules , 31 , 4 , 975-981 (1998)"
BD001032,"linear,Thermoplastic,Liquid crystal",Neat resin,"Blended in DMF at 90C under N2, DMF evapd. under reduced pressure, then dried under vacuum",,,"poly{[8,8'-(biphenyl-4,4'-diyldioxy)dioctan-1-ol]-alt-(2-methyl-1,4-phenylene diisocyanate)}//poly{[6,6'-(biphenyl-4,4'-diyldioxy)dihexan-1-ol]-alt-(2,5-diisocyanatotoluene)}",['MeOH'],Blend,,,,20838-8-4-1,,['DMF'],,"['Glass transition temp. 85 [C]', 'Method: DSC', 'Condition: Heating rate;10C/min & N2', 'Remarks: Second heating']",,C33H40N2O6,,,,,,40,,,,,,,,,560.68,P372329,20838-6-1-1,,C37H48N2O6,,,,,,60,,,,,,,,,616.79,P372326,20838-7-1-1,"delta Hm2, Another heat of fusion (delta Hm1); 3.6J/g, Second heating",206,,,,,,19.9,,,,,,,,,"Tm2, Another Tm (Tm1) at 198C, Second heating",0.77,89,"delta Hm2, Another heat of fusion (delta Hm1); 13.3J/g, Second heating",204,,,,,,14.6,,,,,,,,,"Tm2, Another Tm (Tm1) at 191C, Second heating",0.82,86,"Lee, Dong-Jin; Lee, Jong-Back; Koide, Naoyuki; Akiyama, Eiichi; Uryu, Toshiyuki , Macromolecules , 31 , 4 , 975-981 (1998)"
BD001032,"linear,Thermoplastic,Liquid crystal",Neat resin,"Blended in DMF at 90C under N2, DMF evapd. under reduced pressure, then dried under vacuum",,,"poly{[8,8'-(biphenyl-4,4'-diyldioxy)dioctan-1-ol]-alt-(2-methyl-1,4-phenylene diisocyanate)}//poly{[6,6'-(biphenyl-4,4'-diyldioxy)dihexan-1-ol]-alt-(2,5-diisocyanatotoluene)}",['MeOH'],Blend,,,,20838-8-5-1,,['DMF'],,"['Glass transition temp. 83 [C]', 'Method: DSC', 'Condition: Heating rate;10C/min & N2', 'Remarks: Second heating']",,C33H40N2O6,,,,,,20,,,,,,,,,560.68,P372329,20838-6-1-1,,C37H48N2O6,,,,,,80,,,,,,,,,616.79,P372326,20838-7-1-1,"delta Hm2, Another heat of fusion (delta Hm1); 3.6J/g, Second heating",206,,,,,,19.9,,,,,,,,,"Tm2, Another Tm (Tm1) at 198C, Second heating",0.77,89,"delta Hm2, Another heat of fusion (delta Hm1); 13.3J/g, Second heating",204,,,,,,14.6,,,,,,,,,"Tm2, Another Tm (Tm1) at 191C, Second heating",0.82,86,"Lee, Dong-Jin; Lee, Jong-Back; Koide, Naoyuki; Akiyama, Eiichi; Uryu, Toshiyuki , Macromolecules , 31 , 4 , 975-981 (1998)"
BD001036,polyelectrolyte,Neat resin,P(EO/MEEGE) and LiPPI mixed in anhyd. CH3CN,,,"poly{oxy(1,1,2,2-tetrafluoroethylene)sulfonyl(lithioimino)[2-fluoro-1-oxo-2-(trifluoromethyl)ethylene]}//poly{(ethylene oxide)-co-[2-(2-methoxyethoxy)ethyl glycidyl ether]}",,Blend,,"Solvent casting: Cast from CH3CN soln. on PTFE plate,evapd. at RT and dried in vacuo

Quenching: Quenched to-130C from 80C",,25746-8-1-1,,['CH3CN'],,"['Glass transition temp. ca 226 [K]', 'Method: DSC', 'Condition: Heating rate;10C/min', 'Remarks: Taken from the Fig.8']",,C2H4O / C8H16O4,,,,,,,,,,,,,,,44.05 / 176.21,P903772,25746.03,,C5F8LiNO4S,,,,,,,,,,,,,,,329.05,P372814,25746.02,,,,,,,,,,,,,,,,,,,,,,,,,,,,,,,,,,,,,,,"Tokuda, Hiroyuki; Muto, Shunsuke; Hoshi, Nobuto; Minakata, Takashi; Ikeda, Masanori; Yamamoto, Fumihiko; Watanabe, Masayoshi , Macromolecules , 35 , 4 , 1403-1411 (2002)"
BD001036,polyelectrolyte,Neat resin,P(EO/MEEGE) and LiPPI mixed in anhyd. CH3CN,,,"poly{oxy(1,1,2,2-tetrafluoroethylene)sulfonyl(lithioimino)[2-fluoro-1-oxo-2-(trifluoromethyl)ethylene]}//poly{(ethylene oxide)-co-[2-(2-methoxyethoxy)ethyl glycidyl ether]}",,Blend,,"Solvent casting: Cast from CH3CN soln. on PTFE plate,evapd. at RT and dried in vacuo

Quenching: Quenched to-130C from 80C",,25746-8-2-1,,['CH3CN'],,"['Glass transition temp. ca 230 [K]', 'Method: DSC', 'Condition: Heating rate;10C/min', 'Remarks: Taken from the Fig.8']",,C2H4O / C8H16O4,,,,,,,,,,,,,,,44.05 / 176.21,P903772,25746.03,,C5F8LiNO4S,,,,,,,,,,,,,,,329.05,P372814,25746.02,,,,,,,,,,,,,,,,,,,,,,,,,,,,,,,,,,,,,,,"Tokuda, Hiroyuki; Muto, Shunsuke; Hoshi, Nobuto; Minakata, Takashi; Ikeda, Masanori; Yamamoto, Fumihiko; Watanabe, Masayoshi , Macromolecules , 35 , 4 , 1403-1411 (2002)"
BD001036,polyelectrolyte,Neat resin,P(EO/MEEGE) and LiPPI mixed in anhyd. CH3CN,,,"poly{oxy(1,1,2,2-tetrafluoroethylene)sulfonyl(lithioimino)[2-fluoro-1-oxo-2-(trifluoromethyl)ethylene]}//poly{(ethylene oxide)-co-[2-(2-methoxyethoxy)ethyl glycidyl ether]}",,Blend,,"Solvent casting: Cast from CH3CN soln. on PTFE plate,evapd. at RT and dried in vacuo

Quenching: Quenched to-130C from 80C",,25746-8-3-1,,['CH3CN'],,"['Glass transition temp. ca 239 [K]', 'Method: DSC', 'Condition: Heating rate;10C/min', 'Remarks: Taken from the Fig.8']",,C2H4O / C8H16O4,,,,,,,,,,,,,,,44.05 / 176.21,P903772,25746.03,,C5F8LiNO4S,,,,,,,,,,,,,,,329.05,P372814,25746.02,,,,,,,,,,,,,,,,,,,,,,,,,,,,,,,,,,,,,,,"Tokuda, Hiroyuki; Muto, Shunsuke; Hoshi, Nobuto; Minakata, Takashi; Ikeda, Masanori; Yamamoto, Fumihiko; Watanabe, Masayoshi , Macromolecules , 35 , 4 , 1403-1411 (2002)"
BD001036,polyelectrolyte,Neat resin,P(EO/MEEGE) and LiPPI mixed in anhyd. CH3CN,,,"poly{oxy(1,1,2,2-tetrafluoroethylene)sulfonyl(lithioimino)[2-fluoro-1-oxo-2-(trifluoromethyl)ethylene]}//poly{(ethylene oxide)-co-[2-(2-methoxyethoxy)ethyl glycidyl ether]}",,Blend,,"Solvent casting: Cast from CH3CN soln. on PTFE plate,evapd. at RT and dried in vacuo

Quenching: Quenched to-130C from 80C",,25746-8-4-1,,['CH3CN'],,"['Glass transition temp. ca 248 [K]', 'Method: DSC', 'Condition: Heating rate;10C/min', 'Remarks: Taken from the Fig.8']",,C2H4O / C8H16O4,,,,,,,,,,,,,,,44.05 / 176.21,P903772,25746.03,,C5F8LiNO4S,,,,,,,,,,,,,,,329.05,P372814,25746.02,,,,,,,,,,,,,,,,,,,,,,,,,,,,,,,,,,,,,,,"Tokuda, Hiroyuki; Muto, Shunsuke; Hoshi, Nobuto; Minakata, Takashi; Ikeda, Masanori; Yamamoto, Fumihiko; Watanabe, Masayoshi , Macromolecules , 35 , 4 , 1403-1411 (2002)"
BD001042,"linear,Thermoplastic,Semiconductive",Neat resin,"Soln. blending in CHCl3, reflux temp., 30min",,,poly(3-dodecylthiophene)//poly(3-octylthiophene),['MeOH'],Blend,,"Solvent casting: Cast from CHCl3 soln. in Teflon mold

Shape of Test Piece: Film

Remarks: Ca. 10*2*0.08mm",,14414-4-1-1,,['CHCl3'],,"['Glass transition temp. 7 [C]', 'Method: DMA', 'Condition: Heating rate;2C/min & Frequency;1Hz', 'Remarks: Value of P3OT phase, another Tg of P3DDT phase at -15C, Taken from tan(delta) curve', 'Related Info.(Transition temp.): Beta and gamma transition at -85 and <-150C (P3OT phase), -45 and <-150C (P3DDT phase)']",,C12H18S,,,,,,,,,,,,,,50,194.34,P380067,14414-2-1-1,,C16H26S,,,,,,,,,,,,,,50,250.44,P380060,14414-3-1-1,,,,,,,,,,,,,,,,,,,,,,,,,,,,,,,,,,,,,,,"Chen, Show-An; Ni, Jui-Ming , Makromolekulare Chemie. Rapid Communications , 13 , 31-37 (1992)"
BD001044,"Thermoplastic,Crystal",Neat resin,blended in CHCl3,,,poly(3-hexylthiophene)//poly(3-hexylthiophene),,Blend,,"Solvent casting: cast from CHCl3 solution and dried

Crystallization: crystd. at 138C for 5h

Shape of Test Piece: Film",,31092-8-1-1,,,,"['Glass transition temp. 1.0 [C]', 'Method: DMA', 'Condition: Heating rate;10C/min & Frequency;10Hz & N2', 'Remarks: lower Tg']",,C10H14S,,,,,0.14,,,,,,,,,,166.28,P380066,31092-1-1-1,,C10H14S,,,,,0.86,,,,,,,,,,166.28,P380066,31092-4-1-1,,,,,,,,,,,,,,,,,,,,,,,,,,,,,,,,,,,,,,,"Pal, Susmita; Nandi, Arun K. , Journal of Physical Chemistry B , 109 , 7 , 2493-2498 (2005)"
BD001044,"Thermoplastic,Crystal",Neat resin,blended in CHCl3,,,poly(3-hexylthiophene)//poly(3-hexylthiophene),,Blend,,"Solvent casting: CHCl3 solution cast in dice and dried at 60C in vacuum for 3 days

Crystallization: melted under N2 and quenched to -30 C

Shape of Test Piece: Film",,31092-8-2-1,,,,"['Glass transition temp. 20 [C]', 'Method: DMA', 'Condition: Heating rate;10C/min & Frequency;10Hz & N2']",,C10H14S,,,,,0.75,,,,,,,,,,166.28,P380066,31092-1-1-1,,C10H14S,,,,,0.25,,,,,,,,,,166.28,P380066,31092-4-1-1,,,,,,,,,,,,,,,,,,,,,,,,,,,,,,,,,,,,,,,"Pal, Susmita; Nandi, Arun K. , Journal of Physical Chemistry B , 109 , 7 , 2493-2498 (2005)"
BD001045,"Thermoplastic,Crystal",Neat resin,blended in CHCl3,,,poly(3-hexylthiophene)//poly(3-octylthiophene),,Blend,,"Solvent casting: cast from CHCl3 solution and dried

Quenching: crystd. at 138C for 5h

Shape of Test Piece: Film",,31092-7-1-1,,,,"['Glass transition temp. 4.4 [C]', 'Method: DMA', 'Condition: Heating rate;10C/min & Frequency;10Hz & N2']",,C10H14S,,,,,0.8,,,,,,,,,,166.28,P380066,31092-1-1-1,,C12H18S,,,,,0.2,,,,,,,,,,194.34,P380067,31092-2-1-1,,,,,,,,,,,,,,,,,,,,,,,,,,,,,,,,,,,,,,,"Pal, Susmita; Nandi, Arun K. , Journal of Physical Chemistry B , 109 , 7 , 2493-2498 (2005)"
BD001045,"Thermoplastic,Crystal",Neat resin,blended in CHCl3,,,poly(3-hexylthiophene)//poly(3-octylthiophene),,Blend,,"Solvent casting: CHCl3 solution cast in dice and dried at 60C in vacuum for 3 days

Crystallization: melted under N2 and quenched to -30 C

Shape of Test Piece: Film",,31092-7-2-1,,,,"['Glass transition temp. -9.4 [C]', 'Method: DMA', 'Condition: Heating rate;10C/min & Frequency;10Hz & N2', 'Remarks: lower Tg']",,C10H14S,,,,,0.14,,,,,,,,,,166.28,P380066,31092-1-1-1,,C12H18S,,,,,0.86,,,,,,,,,,194.34,P380067,31092-2-1-1,,,,,,,,,,,,,,,,,,,,,,,,,,,,,,,,,,,,,,,"Pal, Susmita; Nandi, Arun K. , Journal of Physical Chemistry B , 109 , 7 , 2493-2498 (2005)"
BD001046,"linear,Non-linear optical(NLO)",Neat resin,Solution blending with N-methyl-2-pyrrolidone,,,"poly({4-[bis(2-hydroxyethyl)amino]benzaldehyde diphenylhydrazone}-alt-(adipoyl chloride))//poly{[(E)-2',5'-diamino-4-(dimethylamino)-4'-nitrostilbene]-alt-(octanedioyl dichloride)}",,Blend,,"Solvent casting: N-methyl-2-pyrrolidone

Shape of Test Piece: Film

Remarks: t = 0.4-0.8 micro meter",,20642-9-1-1,,['N-methyl-2-pyrrolidone'],,"['Glass transition temp. 173 [C]', 'Method: DSC', 'Condition: Heating rate; 20K/min']",,C24H28N4O4,,,,,,,,,,,,,70,,436.5,P402019,20642-7-1-1,,C29H31N3O4,,,,,,,,,,,,,30,,485.57,P392135,20642-8-1-1,,,,,,,,,,,,,,,,,,,,,,,,,,,,,,,,,,,,,,,"Doebler, Martin; Weder, Christoph; Neuenschwander, Peter; Suter, Ulrich W.; Follonier, Stephane; Bosshard, Christian; Guenter, Peter , Macromolecules , 31 , 18 , 6184-6189 (1998)"
BD001047,",Crystal&Amorphous",Neat resin,"1,1,2,2-tetrachloroethane/phenol(4:6 v/v) soln. blended and pptd. into MeOH",,,"poly[(cis-cyclohexane-1,4-diol)-alt-(terephthalic acid)]//poly{[(bisphenol A)-alt-(terephthalic acid)]-co-[(bisphenol A)-alt-(isophthalic acid)]}",,Blend,,,,21949-3-1-1,,,,"['Glass transition temp. 115.1 [C]', 'Method: DSC', 'Condition: Heating rate;20C/min']",,C14H14O4,,,,,,,,,,,,,,80,246.26,P392394,21949-1-1-1,,C23H18O4 / C23H18O4,,,,,,,,,,,,,,20,358.39 / 358.39,P900035,21949-2-1-1,,,,,,,,,,,,,,,,,,,,,,,,,,,,,,,,,,,,,,,"Hwang, Seok-Ho , Journal of Applied Polymer Science , 76 , 13 , 1947-1949 (2000)"
BD001047,",Crystal&Amorphous",Neat resin,"1,1,2,2-tetrachloroethane/phenol(4:6 v/v) soln. blended and pptd. into MeOH",,,"poly[(cis-cyclohexane-1,4-diol)-alt-(terephthalic acid)]//poly{[(bisphenol A)-alt-(terephthalic acid)]-co-[(bisphenol A)-alt-(isophthalic acid)]}",,Blend,,,,21949-3-2-1,,,,"['Glass transition temp. 120.1 [C]', 'Method: DSC', 'Condition: Heating rate;20C/min']",,C14H14O4,,,,,,,,,,,,,,60,246.26,P392394,21949-1-1-1,,C23H18O4 / C23H18O4,,,,,,,,,,,,,,40,358.39 / 358.39,P900035,21949-2-1-1,,,,,,,,,,,,,,,,,,,,,,,,,,,,,,,,,,,,,,,"Hwang, Seok-Ho , Journal of Applied Polymer Science , 76 , 13 , 1947-1949 (2000)"
BD001047,",Crystal&Amorphous",Neat resin,"1,1,2,2-tetrachloroethane/phenol(4:6 v/v) soln. blended and pptd. into MeOH",,,"poly[(cis-cyclohexane-1,4-diol)-alt-(terephthalic acid)]//poly{[(bisphenol A)-alt-(terephthalic acid)]-co-[(bisphenol A)-alt-(isophthalic acid)]}",,Blend,,,,21949-3-3-1,,,,"['Glass transition temp. 135.7 [C]', 'Method: DSC', 'Condition: Heating rate;20C/min']",,C14H14O4,,,,,,,,,,,,,,40,246.26,P392394,21949-1-1-1,,C23H18O4 / C23H18O4,,,,,,,,,,,,,,60,358.39 / 358.39,P900035,21949-2-1-1,,,,,,,,,,,,,,,,,,,,,,,,,,,,,,,,,,,,,,,"Hwang, Seok-Ho , Journal of Applied Polymer Science , 76 , 13 , 1947-1949 (2000)"
BD001047,",Crystal&Amorphous",Neat resin,"1,1,2,2-tetrachloroethane/phenol(4:6 v/v) soln. blended and pptd. into MeOH",,,"poly[(cis-cyclohexane-1,4-diol)-alt-(terephthalic acid)]//poly{[(bisphenol A)-alt-(terephthalic acid)]-co-[(bisphenol A)-alt-(isophthalic acid)]}",,Blend,,,,21949-3-4-1,,,,"['Glass transition temp. 154.7 [C]', 'Method: DSC', 'Condition: Heating rate;20C/min']",,C14H14O4,,,,,,,,,,,,,,20,246.26,P392394,21949-1-1-1,,C23H18O4 / C23H18O4,,,,,,,,,,,,,,80,358.39 / 358.39,P900035,21949-2-1-1,,,,,,,,,,,,,,,,,,,,,,,,,,,,,,,,,,,,,,,"Hwang, Seok-Ho , Journal of Applied Polymer Science , 76 , 13 , 1947-1949 (2000)"
BD001050,",Amorphous",Neat resin,"Both polymers dissolved in DMSO, copptd. in water",,,"poly(maleimide-alt-styrene)//poly[styrene-ran-(6-vinyl-1,3,5-triazine-2,4-diamine)]",,Blend,,,,78142-8-1-1,,['DMSO'],,"['Glass transition temp. 224 [C]', 'Remarks: Calcd. from the Flory-Fox eq., taken from the Fig..']",,C12H11NO2,,,,,0.1,,,,,,,,,,201.22,P430204,78142-1-1-1,,C8H8 / C5H7N5,,,,,0.9,,,,,,,,,,104.15 / 137.14,P900229,78142-7-1-1,,,,,,,,,,,,,,,,,,,,,,,,,,,,,,,,,,,,,,,"Lange, Ronald F. M.; Meijer, E. W. , Macromolecules , 28 , 3 , 782-783 (1995)"
BD001050,",Amorphous",Neat resin,"Both polymers dissolved in DMSO, copptd. in water",,,"poly(maleimide-alt-styrene)//poly[styrene-ran-(6-vinyl-1,3,5-triazine-2,4-diamine)]",,Blend,,,,78142-8-2-1,,['DMSO'],,"['Glass transition temp. 227 [C]', 'Remarks: Calcd. from the Flory-Fox eq., taken from the Fig..']",,C12H11NO2,,,,,0.2,,,,,,,,,,201.22,P430204,78142-1-1-1,,C8H8 / C5H7N5,,,,,0.8,,,,,,,,,,104.15 / 137.14,P900229,78142-7-1-1,,,,,,,,,,,,,,,,,,,,,,,,,,,,,,,,,,,,,,,"Lange, Ronald F. M.; Meijer, E. W. , Macromolecules , 28 , 3 , 782-783 (1995)"
BD001050,",Amorphous",Neat resin,"Both polymers dissolved in DMSO, copptd. in water",,,"poly(maleimide-alt-styrene)//poly[styrene-ran-(6-vinyl-1,3,5-triazine-2,4-diamine)]",,Blend,,,,78142-8-3-1,,['DMSO'],,"['Glass transition temp. 233 [C]', 'Remarks: Calcd. from the Flory-Fox eq., taken from the Fig..']",,C12H11NO2,,,,,0.45,,,,,,,,,,201.22,P430204,78142-1-1-1,,C8H8 / C5H7N5,,,,,0.55,,,,,,,,,,104.15 / 137.14,P900229,78142-7-1-1,,,,,,,,,,,,,,,,,,,,,,,,,,,,,,,,,,,,,,,"Lange, Ronald F. M.; Meijer, E. W. , Macromolecules , 28 , 3 , 782-783 (1995)"
BD001050,",Amorphous",Neat resin,"Both polymers dissolved in DMSO, copptd. in water",,,"poly(maleimide-alt-styrene)//poly[styrene-ran-(6-vinyl-1,3,5-triazine-2,4-diamine)]",,Blend,,,,78142-8-4-1,,['DMSO'],,"['Glass transition temp. 240 [C]', 'Remarks: Calcd. from the Flory-Fox eq., taken from the Fig..']",,C12H11NO2,,,,,0.7,,,,,,,,,,201.22,P430204,78142-1-1-1,,C8H8 / C5H7N5,,,,,0.3,,,,,,,,,,104.15 / 137.14,P900229,78142-7-1-1,,,,,,,,,,,,,,,,,,,,,,,,,,,,,,,,,,,,,,,"Lange, Ronald F. M.; Meijer, E. W. , Macromolecules , 28 , 3 , 782-783 (1995)"
BD001050,",Amorphous",Neat resin,"Dissolved alternating copolymer of styrene and maleimide and copolymer of styrene and 2,4-diamino-6-vinyl-1,3,5-triazine in DMSO, copptd. in water",,,"poly(maleimide-alt-styrene)//poly[styrene-ran-(6-vinyl-1,3,5-triazine-2,4-diamine)]",,Blend,,,,78142-8-5-1,,['DMSO'],,"['Glass transition temp. 245 [C]', 'Remarks: Calcd. from the Flory-Fox eq., taken from the Fig..']",,C12H11NO2,,,,,0.9,,,,,,,,,,201.22,P430204,78142-1-1-1,,C8H8 / C5H7N5,,,,,0.1,,,,,,,,,,104.15 / 137.14,P900229,78142-7-1-1,,,,,,,,,,,,,,,,,,,,,,,,,,,,,,,,,,,,,,,"Lange, Ronald F. M.; Meijer, E. W. , Macromolecules , 28 , 3 , 782-783 (1995)"
