Repository: williamschertzer/webScraper

File: glass_transition_temp.csv (part 37 of 62)
BD001052,,Neat resin,Blend performed by co-dissolving the polymers pairs in methylene chloride,,,"poly{[3,3'-(hexafluoroisopropylidene)dianiline]-alt-[5,5'-oxybis(isobenzofuran-1,3-dione)]}//poly{[4,4'-(hexafluoroisopropylidene)dianiline]-alt-[5,5'-oxybis(isobenzofuran-1,3-dione)]}",,Blend,,,,12706-12-1-1,,,,"['Glass transition temp. 242.7 [C]', 'Method: DSC', 'Condition: Heating rate; 20C/min', 'Remarks: Measured at second heating']",,C31H14F6N2O5,,,,,,,,,,,,,50,,608.44,P432433,12706-10-1-1,,C31H14F6N2O5,,,,,,,,,,,,,50,,608.44,P432434,12706-11-1-1,,,,,,,,,,,,,,,,,,,,,,,,,,,,,,,,,,,,,,,"Chung, Tai Shung; Vora, Rohitkumar H.; Jaffe, Mike , Journal of Polymer Science, Part A: Polymer Chemistry , 29 , 8 , 1207-1212 (1991)"
BD001053,,Neat resin,,,,"polyetherimide:{[4,4'-(biphenyl-4,4'-diyldioxy)dianiline]-alt-[4,4'-(1,3-phenylenedioxy)diphthalic acid]}//polyetherimide:{[4,4'-(biphenyl-4,4'-diyldioxy)dianiline]-alt-[4,4'-(1,3-phenylenedioxy)diphthalic acid]}",,Blend,"Type: polymer reaction

Prepolymer name: poly(amic acid)

Polymer reaction condition: Oligoimide added into solution of poly(amic acid) in N-methyl-2-pyrrolidone, dried and imidized at 300C, blend performed in situ imidization","As imidized and blended

Shape of Test Piece: Film

Remarks: t = 40-50 micro meter",,29085-7-1-1,,,,"['Glass transition temp. 187 [C]', 'Method: DSC', 'Condition: Heating rate;10-20C/min', 'Remarks: 2nd heating run']",,C46H26N2O8,,,,,,,,,,,,,90,,734.71,P432757,29085-3-1-1,,C46H26N2O8,,,,,,,,,,,,,10,,734.71,P432757,29085-6-1-1,,,,,,,,,,,,,,,,,,,,,,,,,,,,,,,,,,,,,,,"Yudin, V. E.; Svetlichnyi, V. M.; Gubanova, G. N.; Grigoriev, A. I.; Didenko, A. L.; Sukhanova, T. E.; Kudryavtsev, V. V.; Ratner, S.; Marom, G. , Polyimides and Other High Temperature Polymers , 2 , 523-532 (2003)"
BD001053,,Neat resin,,,,"polyetherimide:{[4,4'-(biphenyl-4,4'-diyldioxy)dianiline]-alt-[4,4'-(1,3-phenylenedioxy)diphthalic acid]}//polyetherimide:{[4,4'-(biphenyl-4,4'-diyldioxy)dianiline]-alt-[4,4'-(1,3-phenylenedioxy)diphthalic acid]}",,Blend,"Type: polymer reaction

Prepolymer name: poly(amic acid)

Polymer reaction condition: Oligoimide added into solution of poly(amic acid) in N-methyl-2-pyrrolidone, dried and imidized at 300C, blend performed in situ imidization","As imidized and blended

Shape of Test Piece: Film

Remarks: t = 40-50 micro meter",,29085-8-1-1,,,,"['Glass transition temp. 180 [C]', 'Method: DSC', 'Condition: Heating rate;10-20C/min', 'Remarks: 2nd heating run']",,C46H26N2O8,,,,,,,,,,,,,80,,734.71,P432757,29085-3-1-1,,C46H26N2O8,,,,,,,,,,,,,20,,734.71,P432757,29085-6-1-1,,,,,,,,,,,,,,,,,,,,,,,,,,,,,,,,,,,,,,,"Yudin, V. E.; Svetlichnyi, V. M.; Gubanova, G. N.; Grigoriev, A. I.; Didenko, A. L.; Sukhanova, T. E.; Kudryavtsev, V. V.; Ratner, S.; Marom, G. , Polyimides and Other High Temperature Polymers , 2 , 523-532 (2003)"
BD001053,,Neat resin,,,,"polyetherimide:{[4,4'-(biphenyl-4,4'-diyldioxy)dianiline]-alt-[4,4'-(1,3-phenylenedioxy)diphthalic acid]}//polyetherimide:{[4,4'-(biphenyl-4,4'-diyldioxy)dianiline]-alt-[4,4'-(1,3-phenylenedioxy)diphthalic acid]}",,Blend,"Type: polymer reaction

Prepolymer name: poly(amic acid)

Polymer reaction condition: Oligoimide added into solution of poly(amic acid) in N-methyl-2-pyrrolidone, dried and imidized at 300C, blend performed in situ imidization","As imidized and blended

Shape of Test Piece: Film

Remarks: t = 40-50 micro meter",,29085-9-1-1,,,,"['Glass transition temp. 171 [C]', 'Method: DSC', 'Condition: Heating rate;10-20C/min', 'Remarks: 2nd heating run']",,C46H26N2O8,,,,,,,,,,,,,70,,734.71,P432757,29085-3-1-1,,C46H26N2O8,,,,,,,,,,,,,30,,734.71,P432757,29085-6-1-1,,,,,,,,,,,,,,,,,,,,,,,,,,,,,,,,,,,,,,,"Yudin, V. E.; Svetlichnyi, V. M.; Gubanova, G. N.; Grigoriev, A. I.; Didenko, A. L.; Sukhanova, T. E.; Kudryavtsev, V. V.; Ratner, S.; Marom, G. , Polyimides and Other High Temperature Polymers , 2 , 523-532 (2003)"
BD001053,,Neat resin,,,,"polyetherimide:{[4,4'-(biphenyl-4,4'-diyldioxy)dianiline]-alt-[4,4'-(1,3-phenylenedioxy)diphthalic acid]}//polyetherimide:{[4,4'-(biphenyl-4,4'-diyldioxy)dianiline]-alt-[4,4'-(1,3-phenylenedioxy)diphthalic acid]}",,Blend,"Type: polymer reaction

Prepolymer name: poly(amic acid)

Polymer reaction condition: Oligoimide added into solution of poly(amic acid) in N-methyl-2-pyrrolidone, dried and imidized at 300C, blend performed in situ imidization","As imidized and blended

Shape of Test Piece: Film

Remarks: t = 40-50 micro meter",,29085-10-1-1,,,,"['Glass transition temp. 167 [C]', 'Method: DSC', 'Condition: Heating rate;10-20C/min', 'Remarks: 2nd heating run']",,C46H26N2O8,,,,,,,,,,,,,60,,734.71,P432757,29085-3-1-1,,C46H26N2O8,,,,,,,,,,,,,40,,734.71,P432757,29085-6-1-1,,,,,,,,,,,,,,,,,,,,,,,,,,,,,,,,,,,,,,,"Yudin, V. E.; Svetlichnyi, V. M.; Gubanova, G. N.; Grigoriev, A. I.; Didenko, A. L.; Sukhanova, T. E.; Kudryavtsev, V. V.; Ratner, S.; Marom, G. , Polyimides and Other High Temperature Polymers , 2 , 523-532 (2003)"
BD001053,,Neat resin,,,,"polyetherimide:{[4,4'-(biphenyl-4,4'-diyldioxy)dianiline]-alt-[4,4'-(1,3-phenylenedioxy)diphthalic acid]}//polyetherimide:{[4,4'-(biphenyl-4,4'-diyldioxy)dianiline]-alt-[4,4'-(1,3-phenylenedioxy)diphthalic acid]}",,Blend,"Type: polymer reaction

Prepolymer name: poly(amic acid)

Polymer reaction condition: Oligoimide added into solution of poly(amic acid) in N-methyl-2-pyrrolidone, dried and imidized at 300C, blend performed in situ imidization","As imidized and blended

Shape of Test Piece: Film

Remarks: t = 40-50 micro meter",,29085-11-1-1,,,,"['Glass transition temp. 164 [C]', 'Method: DSC', 'Condition: Heating rate;10-20C/min', 'Remarks: 2nd heating run']",,C46H26N2O8,,,,,,,,,,,,,50,,734.71,P432757,29085-3-1-1,,C46H26N2O8,,,,,,,,,,,,,50,,734.71,P432757,29085-6-1-1,,,,,,,,,,,,,,,,,,,,,,,,,,,,,,,,,,,,,,,"Yudin, V. E.; Svetlichnyi, V. M.; Gubanova, G. N.; Grigoriev, A. I.; Didenko, A. L.; Sukhanova, T. E.; Kudryavtsev, V. V.; Ratner, S.; Marom, G. , Polyimides and Other High Temperature Polymers , 2 , 523-532 (2003)"
BD001059,IPN,Neat resin,"Film cast from soln. of FeCl3 and SBA in THF, the film immersed in aq. soln. of pyrrole then dipped in THF to remove unreacted FeCl3",,,polypyrrole//poly[styrene-co-(butyl acrylate)],,Blend,,,,00164-3-1-1,,,,"['Glass transition temp. 130 [C]', 'Method: DSC', 'Condition: Heating rate; 10C/min', 'Remarks: Due to PPy phase plasticized by entrapped solvent']",,C8H8 / C7H12O2,,,,,,,,,,,,,8,,104.15 / 128.17,P900462,00164-2-1-1,,C4H3N,,,,,,,,,,,,,92,,65.07,P460049,00164-1-1-1,,,,,,,,,,,,,,,,,,,,,,,,,,,,,,,,,,,,,,,"Mandal, Tarun Kumar; Mandal, Broja M. , Synthetic Metals , 80 , 1 , 83-89 (1996)"
BD001065,,Neat resin,Polymn. blending,,,"polypyrrole//poly({alpha-hydro-omega-hydroxypoly(propane-1,2-diol);alpha-hydro-omega-hydroxypoly(tetrahydrofuran);butane-1,4-diol}-alt-(4,4'-methylenebis(phenyl isocyanate))",,Blend,"Reactant: pyrrole

Type: polycondensation

Mechanism: chem. oxidative

Style: solution polymn.

Solvent: propylene carbonate(PC)

Additives: FeCl3*6H2O

Condition: TPU film immersed into 1.75M FeCl3/PC soln. for 1h and FeCl3 impregnated TPU film dipped into 0.75M pyrrole/PC soln. at 25C for 6h

Post-treatment: TPU-PPy composite film washed with H2O to remove unreacted FeCl3,then dried at 70C under vacuum for 1week","As polymerized

Shape of Test Piece: Film",,23452-3-1-1,,,,"['Glass transition temp. -70.18 [C]', 'Method: DSC', 'Condition: Heating rate;10C/min', 'Remarks: Tg of soft segment']",,C3H6O / C4H8O / C18H18N2O4 / C19H20N2O4 / C19H20N2O4,,,,,,,,,,,,,,95.76,58.08 / 72.11 / 326.35 / 340.37 / 340.37,P903768,23452-1-1-1,,C4H3N,,,,,,,,,,,,,,4.24,65.07,P460049,23452-2-1-1,,,,,,,,,,,,,,,,,,,,,,,,,,,,,,,,,,,,,,,"Wen, Ten-Chin; Hung, Shiue-Liang; Digar, M. , Synthetic Metals , 118 , 1/3 , 11-18 (2001)"
BD001074,Electroconductive,Neat resin,"Rubber, PAni were mixed in chloroform or p-xylene at 25C for 1800s",,,polyaniline//poly[ethene-co-(5-ethylidene-2-norbornene)-co-(prop-1-ene)],,Blend,,"Compression: For 120s at 80C and 140N/m2, and for 2400s at 160C and 150N/m2 in vacuo

Shape of Test Piece: Film

Remarks: t=0.4mm film for tensile test; Film of 5mm wide, 10mm long, and 0.1mm thick for DMTA",,29277-4-1-1,,,,"['Glass transition temp. 75.20 [C]', 'Method: DSC', 'Condition: Heating rate;10C/min Under N2 at a flow rate of 80ml/min', 'Remarks: Tg of PAni(DBSA)', 'Related Info.(Heat capacity increment): 0.132J/(g*K)']",,C2H4 / C9H12 / C3H6,,,,,,,,,,,,,100,,28.05 / 120.19 / 42.08,P900083,29277-1-1-1,,C6H5N,,,,,,,,,,,,,5,,91.11,P460064,29277-3-1-1,,,,,,,,,,,,,,,,,,,,,,,,,,,,,,,,,,,,,,,"Domenech, S. C.; Bortoluzzi, J. H.; Soldi, V.; Franco, C. V.; Gronski, W.; Radusch, H.-J. , Journal of Polymer Science, Part B: Polymer Physics , 42 , 9 , 1767-1782 (2004)"
BD001074,Electroconductive,Neat resin,"Rubber, PAni were mixed in chloroform or p-xylene at 25C for 1800s",,,polyaniline//poly[ethene-co-(5-ethylidene-2-norbornene)-co-(prop-1-ene)],,Blend,,"Compression: For 120s at 80C and 140N/m2, and for 2400s at 160C and 150N/m2 in vacuo

Shape of Test Piece: Film

Remarks: t=0.4mm film for tensile test; Film of 5mm wide, 10mm long, and 0.1mm thick for DMTA",,29277-5-1-1,,,,"['Glass transition temp. 75.13 [C]', 'Method: DSC', 'Condition: Heating rate;10C/min Under N2 at a flow rate of 80ml/min', 'Remarks: Tg of PAni(DBSA)', 'Related Info.(Heat capacity increment): 0.125J/(g*K)']",,C2H4 / C9H12 / C3H6,,,,,,,,,,,,,100,,28.05 / 120.19 / 42.08,P900083,29277-1-1-1,,C6H5N,,,,,,,,,,,,,15,,91.11,P460064,29277-3-1-1,,,,,,,,,,,,,,,,,,,,,,,,,,,,,,,,,,,,,,,"Domenech, S. C.; Bortoluzzi, J. H.; Soldi, V.; Franco, C. V.; Gronski, W.; Radusch, H.-J. , Journal of Polymer Science, Part B: Polymer Physics , 42 , 9 , 1767-1782 (2004)"
BD001074,Electroconductive,Neat resin,"Rubber, PAni were mixed in chloroform or p-xylene at 25C for 1800s",,,polyaniline//poly[ethene-co-(5-ethylidene-2-norbornene)-co-(prop-1-ene)],,Blend,,"Compression: For 120s at 80C and 140N/m2, and for 2400s at 160C and 150N/m2 in vacuo

Shape of Test Piece: Film

Remarks: t=0.4mm film for tensile test; Film of 5mm wide, 10mm long, and 0.1mm thick for DMTA",,29277-6-1-1,,,,"['Glass transition temp. 74.69 [C]', 'Method: DSC', 'Condition: Heating rate;10C/min Under N2 at a flow rate of 80ml/min', 'Remarks: Tg of PAni(DBSA)', 'Related Info.(Heat capacity increment): 0.007J/(g*K)']",,C2H4 / C9H12 / C3H6,,,,,,,,,,,,,100,,28.05 / 120.19 / 42.08,P900083,29277-1-1-1,,C6H5N,,,,,,,,,,,,,25,,91.11,P460064,29277-3-1-1,,,,,,,,,,,,,,,,,,,,,,,,,,,,,,,,,,,,,,,"Domenech, S. C.; Bortoluzzi, J. H.; Soldi, V.; Franco, C. V.; Gronski, W.; Radusch, H.-J. , Journal of Polymer Science, Part B: Polymer Physics , 42 , 9 , 1767-1782 (2004)"
BD001074,Electroconductive,Neat resin,"Rubber, PAni were mixed in chloroform or p-xylene at 25C for 1800s",,,polyaniline//poly[ethene-co-(5-ethylidene-2-norbornene)-co-(prop-1-ene)],,Blend,,"Compression: For 120s at 80C and 140N/m2, and for 2400s at 160C and 150N/m2 in vacuo

Shape of Test Piece: Film

Remarks: t=0.4mm film for tensile test; Film of 5mm wide, 10mm long, and 0.1mm thick for DMTA",,29277-7-1-1,,,,"['Glass transition temp. 74.21 [C]', 'Method: DSC', 'Condition: Heating rate;10C/min Under N2 at a flow rate of 80ml/min', 'Remarks: Tg of PAni(DBSA)', 'Related Info.(Heat capacity increment): 0.126J/(g*K)']",,C2H4 / C9H12 / C3H6,,,,,,,,,,,,,100,,28.05 / 120.19 / 42.08,P900083,29277-1-1-1,,C6H5N,,,,,,,,,,,,,35,,91.11,P460064,29277-3-1-1,,,,,,,,,,,,,,,,,,,,,,,,,,,,,,,,,,,,,,,"Domenech, S. C.; Bortoluzzi, J. H.; Soldi, V.; Franco, C. V.; Gronski, W.; Radusch, H.-J. , Journal of Polymer Science, Part B: Polymer Physics , 42 , 9 , 1767-1782 (2004)"
BD001074,Electroconductive,Neat resin,"Rubber, PAni were mixed in chloroform or p-xylene at 25C for 1800s",,,polyaniline//poly[ethene-co-(5-ethylidene-2-norbornene)-co-(prop-1-ene)],,Blend,,"Compression: For 120s at 80C and 140N/m2, and for 2400s at 160C and 150N/m2 in vacuo

Shape of Test Piece: Film

Remarks: t=0.4mm film for tensile test; Film of 5mm wide, 10mm long, and 0.1mm thick for DMTA",,29277-8-1-1,,,,"['Glass transition temp. 73.20 [C]', 'Method: DSC', 'Condition: Heating rate;10C/min Under N2 at a flow rate of 80ml/min', 'Remarks: Tg of PAni(DBSA)', 'Related Info.(Heat capacity increment): 0.001J/(g*K)']",,C2H4 / C9H12 / C3H6,,,,,,,,,,,,,100,,28.05 / 120.19 / 42.08,P900083,29277-1-1-1,,C6H5N,,,,,,,,,,,,,45,,91.11,P460064,29277-3-1-1,,,,,,,,,,,,,,,,,,,,,,,,,,,,,,,,,,,,,,,"Domenech, S. C.; Bortoluzzi, J. H.; Soldi, V.; Franco, C. V.; Gronski, W.; Radusch, H.-J. , Journal of Polymer Science, Part B: Polymer Physics , 42 , 9 , 1767-1782 (2004)"
BD001078,linear,Neat resin,solution blending,,,polyaniline//poly[acrylonitrile-co-(methyl acrylate)],,Blend,,,,30443-2-1-1,,,,"['Glass transition temp. 110 [C]', 'Method: DSC', 'Condition: Heating rate;20C/min & N2', 'Remarks: taken from the fig. 1']",,C3H3N / C4H6O2,,,,,,,,,,,,,,97.5,53.06 / 86.09,P900558,30443-1-1-1,,C6H5N,,,,,,,,,,,,,,2.5,91.11,P460064,30443-3-1-1,,,,,,,,,,,,,,,,,,,,,,,,,,,,,,,,,,,,,,,"Pan, Wei; Yang, Sheng Lin; Li, Guang; Jiang, Jian Ming , European Polymer Journal , 41 , 9 , 2127-2133 (2005)"
BD001078,linear,Neat resin,solution blending,,,polyaniline//poly[acrylonitrile-co-(methyl acrylate)],,Blend,,,,30443-2-2-1,,,,"['Glass transition temp. 100 [C]', 'Method: DSC', 'Condition: Heating rate;20C/min & N2']",,C3H3N / C4H6O2,,,,,,,,,,,,,,95,53.06 / 86.09,P900558,30443-1-1-1,,C6H5N,,,,,,,,,,,,,,5,91.11,P460064,30443-3-1-1,,,,,,,,,,,,,,,,,,,,,,,,,,,,,,,,,,,,,,,"Pan, Wei; Yang, Sheng Lin; Li, Guang; Jiang, Jian Ming , European Polymer Journal , 41 , 9 , 2127-2133 (2005)"
BD001078,linear,Neat resin,solution blending,,,polyaniline//poly[acrylonitrile-co-(methyl acrylate)],,Blend,,,,30443-2-3-1,,,,"['Glass transition temp. 95 [C]', 'Method: DSC', 'Condition: Heating rate;20C/min & N2']",,C3H3N / C4H6O2,,,,,,,,,,,,,,90,53.06 / 86.09,P900558,30443-1-1-1,,C6H5N,,,,,,,,,,,,,,10,91.11,P460064,30443-3-1-1,,,,,,,,,,,,,,,,,,,,,,,,,,,,,,,,,,,,,,,"Pan, Wei; Yang, Sheng Lin; Li, Guang; Jiang, Jian Ming , European Polymer Journal , 41 , 9 , 2127-2133 (2005)"
BD001078,linear,Neat resin,solution blending,,,polyaniline//poly[acrylonitrile-co-(methyl acrylate)],,Blend,,,,30443-2-4-1,,,,"['Glass transition temp. 85 [C]', 'Method: DSC', 'Condition: Heating rate;20C/min & N2']",,C3H3N / C4H6O2,,,,,,,,,,,,,,85,53.06 / 86.09,P900558,30443-1-1-1,,C6H5N,,,,,,,,,,,,,,15,91.11,P460064,30443-3-1-1,,,,,,,,,,,,,,,,,,,,,,,,,,,,,,,,,,,,,,,"Pan, Wei; Yang, Sheng Lin; Li, Guang; Jiang, Jian Ming , European Polymer Journal , 41 , 9 , 2127-2133 (2005)"
BD001082,"Thermoplastic,Biocompatible,Crystal & Amorphous",Neat resin,Soln. blended in NMP,,,polyaniline//poly(ethylene oxide)-block-poly(propylene oxide)-block-poly(ethylene oxide),,Blend,,"Solvent casting: Cast from NMP soln. onto Teflon dish, NMP slowly evapd. at 55C for ca.2days

Shape of Test Piece: Film

Remarks: Water contact angle;ca.32degree;goniometer (taken from the Fig.2), t=10-20micron",,30140-3-4-1,,['NMP'],,"['Glass transition temp. ca 67 [C]', 'Method: DSC', 'Condition: Heating rate;25C/min & N2', 'Remarks: Tg of PEO-PPO-PEO, taken from the Fig.4(a)']",,C6H5N,,,,,,,,,,,,,,30,91.11,P460064,30140-1-1-1,,C2H4O / C2H4O / C3H6O,,,,,,,,,,,,,,70,44.05 / 44.05 / 58.08,P903214,30140-2-1-1,,,,,,,,,,,,,,,,,,,,,,,,,,,,,,,,,,,,,,,"Li, Z. F.; Ruckenstein, E. , Journal of Colloid and Interface Science , 264 , 2 , 362-369 (2003)"
BD001093,"polyelectrolyte,Thermoplastic,Semiconductive",Neat resin,Blended in DMSO,,,"poly(3,4-diaminobenzoic acid)//poly[oxy-1,4-phenyleneoxy-1,4-phenylenecarbonyl-1,4-phenylene/oxy-2-sulfo-1,4-phenyleneoxy-1,4-phenylenecarbonyl-1,4-phenylene]",,Blend,,"Solvent casting: Cast from DMSO soln. on glass plate, solvent evapd., dried at RT overnight and at 120C for 6-8h

Shape of Test Piece: Film","BPO4 unloaded, acid-base polymer blend",30331-3-1-1,,['DMSO'],,"['Glass transition temp. 244 [C]', 'Method: DSC', 'Condition: Heating rate;10C/min & N2', 'Remarks: Second heating']",,C19H12O3 / C19H12O6S,,,,,,,,,,,,,,90,288.3 / 368.36,P903159,30331-1-1-1,,C7H4N2,,,,,,,,,,,,,,10,116.12,P460120,30331-2-1-1,,,,,,,,,,,,,,,,,,,,,,,,,,,,,,,,,,,,,,,"Zaidi, S. M. Javaid , Electrochimica Acta , 50 , 24 , 4771-4777 (2005)"
BD001093,"polyelectrolyte,Thermoplastic,Semiconductive",Neat resin,Blended in DMSO,,,"poly(3,4-diaminobenzoic acid)//poly[oxy-1,4-phenyleneoxy-1,4-phenylenecarbonyl-1,4-phenylene/oxy-2-sulfo-1,4-phenyleneoxy-1,4-phenylenecarbonyl-1,4-phenylene]",,Blend,,"Solvent casting: Cast from DMSO soln. on glass plate, solvent evapd., dried at RT overnight and at 120C for 6-8h

Shape of Test Piece: Film","BPO4 unloaded, acid-base polymer blend",30331-3-2-1,,['DMSO'],,"['Glass transition temp. 262 [C]', 'Method: DSC', 'Condition: Heating rate;10C/min & N2', 'Remarks: Second heating']",,C19H12O3 / C19H12O6S,,,,,,,,,,,,,,80,288.3 / 368.36,P903159,30331-1-1-1,,C7H4N2,,,,,,,,,,,,,,20,116.12,P460120,30331-2-1-1,,,,,,,,,,,,,,,,,,,,,,,,,,,,,,,,,,,,,,,"Zaidi, S. M. Javaid , Electrochimica Acta , 50 , 24 , 4771-4777 (2005)"
BD001093,"polyelectrolyte,Thermoplastic,Semiconductive",Neat resin,Blended in DMSO,,,"poly(3,4-diaminobenzoic acid)//poly[oxy-1,4-phenyleneoxy-1,4-phenylenecarbonyl-1,4-phenylene/oxy-2-sulfo-1,4-phenyleneoxy-1,4-phenylenecarbonyl-1,4-phenylene]",,Blend,,"Solvent casting: Cast from DMSO soln. on glass plate, solvent evapd., dried at RT overnight and at 120C for 6-8h

Shape of Test Piece: Film","BPO4 unloaded, acid-base polymer blend",30331-3-4-1,,['DMSO'],,"['Glass transition temp. 364 [C]', 'Method: DSC', 'Condition: Heating rate;10C/min & N2', 'Remarks: Second heating']",,C19H12O3 / C19H12O6S,,,,,,,,,,,,,,60,288.3 / 368.36,P903159,30331-1-1-1,,C7H4N2,,,,,,,,,,,,,,40,116.12,P460120,30331-2-1-1,,,,,,,,,,,,,,,,,,,,,,,,,,,,,,,,,,,,,,,"Zaidi, S. M. Javaid , Electrochimica Acta , 50 , 24 , 4771-4777 (2005)"
BD001102,,Neat resin,,,,poly(acrylonitrile-co-styrene)//poly[ethene-co-(5-ethylidene-2-norbornene)-co-(prop-1-ene)],,Blend,,,,27455-3-1-1,,,,"['Glass transition temp. 103.1 [C]', 'Method: DSC', 'Condition: Heating rate;5C/min']",,C3H3N / C8H8,,,,,,,,,,,,,90,,53.06 / 104.15,P900007,27455-1-1-1,,C2H4 / C9H12 / C3H6,,,,,,,,,,,,,10,,28.05 / 120.19 / 42.08,P900083,27445-2-1-1,,,,,,,,,,,,,,,,,,,,,,,,,,,,,,,,,,,,,,,"Hrnjak-Murgic, Zlata; Jelcic, Zelimir; Kovacevic, Vera; Mlinac-Misak, Marica; Jelencic, Jasenka , Macromolecular Materials and Engineering , 287 , 10 , 684-692 (2002)"
BD001102,Thermoplastic,Neat resin,Blended in twin-screw extruder at 170/190/200/210C (from hopper to die) and 60rpm,,,poly(acrylonitrile-co-styrene)//poly[ethene-co-(5-ethylidene-2-norbornene)-co-(prop-1-ene)],,Blend,,"Injection: Molded according to ISO

Shape of Test Piece: Sheet

Remarks: l = 50mm, w = 10mm, t = 1mm",,38271-4-1-1,,,,"['Glass transition temp. 104.6 [C]', 'Method: DMA', 'Condition: Heating rate;10C/min & Frequency;1Hz & N2', 'Remarks: Tg for SAN']",,C3H3N / C8H8,,,,,,,,,,95,,,,,53.06 / 104.15,P900007,38271-1-1-1,,C2H4 / C9H12 / C3H6,,,,,,,,,,5,,,,,28.05 / 120.19 / 42.08,P900083,38271-2-1-1,,,,,,,,,,,,,,,,,,,,,,,,,,,,,,,,,,,,,,,"Pticek, A.; Hrnjak-Murgic, Z.; Jelencic, J.; Mlinac-Misak, M. , eXPRESS Polymer Letters , 1 , 6 , 370-377 (2007)"
BD001102,Thermoplastic,Neat resin,Blended in twin-screw extruder at 170/190/200/210C (from hopper to die) and 60rpm,,,poly(acrylonitrile-co-styrene)//poly[ethene-co-(5-ethylidene-2-norbornene)-co-(prop-1-ene)],,Blend,,"Injection: Molded according to ISO

Shape of Test Piece: Sheet

Remarks: l = 50mm, w = 10mm, t = 1mm",,38271-4-2-1,,,,"['Glass transition temp. 105.3 [C]', 'Method: DMA', 'Condition: Heating rate;10C/min & Frequency;1Hz & N2', 'Remarks: Tg for SAN']",,C3H3N / C8H8,,,,,,,,,,90,,,,,53.06 / 104.15,P900007,38271-1-1-1,,C2H4 / C9H12 / C3H6,,,,,,,,,,10,,,,,28.05 / 120.19 / 42.08,P900083,38271-2-1-1,,,,,,,,,,,,,,,,,,,,,,,,,,,,,,,,,,,,,,,"Pticek, A.; Hrnjak-Murgic, Z.; Jelencic, J.; Mlinac-Misak, M. , eXPRESS Polymer Letters , 1 , 6 , 370-377 (2007)"
BD001102,Thermoplastic,Neat resin,Blended in twin-screw extruder at 170/190/200/210C (from hopper to die) and 60rpm,,,poly(acrylonitrile-co-styrene)//poly[ethene-co-(5-ethylidene-2-norbornene)-co-(prop-1-ene)],,Blend,,"Injection: Molded according to ISO

Shape of Test Piece: Sheet

Remarks: l = 50mm, w = 10mm, t = 1mm",,38271-4-3-1,,,,"['Glass transition temp. 105.0 [C]', 'Method: DMA', 'Condition: Heating rate;10C/min & Frequency;1Hz & N2', 'Remarks: Tg for SAN']",,C3H3N / C8H8,,,,,,,,,,85,,,,,53.06 / 104.15,P900007,38271-1-1-1,,C2H4 / C9H12 / C3H6,,,,,,,,,,15,,,,,28.05 / 120.19 / 42.08,P900083,38271-2-1-1,,,,,,,,,,,,,,,,,,,,,,,,,,,,,,,,,,,,,,,"Pticek, A.; Hrnjak-Murgic, Z.; Jelencic, J.; Mlinac-Misak, M. , eXPRESS Polymer Letters , 1 , 6 , 370-377 (2007)"
BD001102,Thermoplastic,Neat resin,Blended in twin-screw extruder at 170/190/200/210C (from hopper to die) and 60rpm,,,poly(acrylonitrile-co-styrene)//poly[ethene-co-(5-ethylidene-2-norbornene)-co-(prop-1-ene)],,Blend,,"Injection: Molded according to ISO

Shape of Test Piece: Sheet

Remarks: l = 50mm, w = 10mm, t = 1mm",,38271-4-4-1,,,,"['Glass transition temp. 105.0 [C]', 'Method: DMA', 'Condition: Heating rate;10C/min & Frequency;1Hz & N2', 'Remarks: Tg for SAN']",,C3H3N / C8H8,,,,,,,,,,80,,,,,53.06 / 104.15,P900007,38271-1-1-1,,C2H4 / C9H12 / C3H6,,,,,,,,,,20,,,,,28.05 / 120.19 / 42.08,P900083,38271-2-1-1,,,,,,,,,,,,,,,,,,,,,,,,,,,,,,,,,,,,,,,"Pticek, A.; Hrnjak-Murgic, Z.; Jelencic, J.; Mlinac-Misak, M. , eXPRESS Polymer Letters , 1 , 6 , 370-377 (2007)"
BD001102,Thermoplastic,Neat resin,Blended in twin-screw extruder at 170/190/200/210C (from hopper to die) and 60rpm,,,poly(acrylonitrile-co-styrene)//poly[ethene-co-(5-ethylidene-2-norbornene)-co-(prop-1-ene)],,Blend,,"Injection: Molded according to ISO

Shape of Test Piece: Sheet

Remarks: l = 50mm, w = 10mm, t = 1mm",,38271-4-5-1,,,,"['Glass transition temp. 106.1 [C]', 'Method: DMA', 'Condition: Heating rate;10C/min & Frequency;1Hz & N2', 'Remarks: Tg for SAN']",,C3H3N / C8H8,,,,,,,,,,60,,,,,53.06 / 104.15,P900007,38271-1-1-1,,C2H4 / C9H12 / C3H6,,,,,,,,,,40,,,,,28.05 / 120.19 / 42.08,P900083,38271-2-1-1,,,,,,,,,,,,,,,,,,,,,,,,,,,,,,,,,,,,,,,"Pticek, A.; Hrnjak-Murgic, Z.; Jelencic, J.; Mlinac-Misak, M. , eXPRESS Polymer Letters , 1 , 6 , 370-377 (2007)"
BD001108,"linear,Thermoplastic,Crystal",Neat resin,Blended in CHCl3 soln. at RT for at least 1day,,,poly(acrylonitrile-co-styrene)//poly[(3-hydroxybutyric acid)-co-(3-ethyl-3-hydroxypropionic acid)],,Blend,,"Solvent casting: Cast from CHCl3 soln. on glass plate, dried at RT for 7days under vacuum

Shape of Test Piece: Film",,21901-3-1-1,,['CHCl3'],,"['Glass transition temp. ca 5.5 [C]', 'Method: DSC', 'Condition: Heating rate;20K/min & N2, second heating', 'Remarks: Taken from the Fig.1']",,C4H6O2 / C5H8O2,,,,,,,,,,,,,,90,86.09 / 100.12,P901044,21901-1-1-1,,C3H3N / C8H8,,,,,,,,,,,,,,10,53.06 / 104.15,P900007,21901-2-1-1,,,,,,,,,,,,,,,,,,,,,,,,,,,,,,,,,,,,,,,"Chun, Yong Sung; Kim, Woo Nyon , Journal of Applied Polymer Science , 77 , 3 , 673-679 (2000)"
BD001108,"linear,Thermoplastic,Crystal",Neat resin,Blended in CHCl3 soln. at RT for at least 1day,,,poly(acrylonitrile-co-styrene)//poly[(3-hydroxybutyric acid)-co-(3-ethyl-3-hydroxypropionic acid)],,Blend,,"Solvent casting: Cast from CHCl3 soln. on glass plate, dried at RT for 7days under vacuum

Shape of Test Piece: Film",,21901-3-2-1,,['CHCl3'],,"['Glass transition temp. ca 6.0 [C]', 'Method: DSC', 'Condition: Heating rate;20K/min & N2, second heating', 'Remarks: Taken from the Fig.1']",,C4H6O2 / C5H8O2,,,,,,,,,,,,,,70,86.09 / 100.12,P901044,21901-1-1-1,,C3H3N / C8H8,,,,,,,,,,,,,,30,53.06 / 104.15,P900007,21901-2-1-1,,,,,,,,,,,,,,,,,,,,,,,,,,,,,,,,,,,,,,,"Chun, Yong Sung; Kim, Woo Nyon , Journal of Applied Polymer Science , 77 , 3 , 673-679 (2000)"
BD001108,"linear,Thermoplastic,Crystal",Neat resin,Blended in CHCl3 soln. at RT for at least 1day,,,poly(acrylonitrile-co-styrene)//poly[(3-hydroxybutyric acid)-co-(3-ethyl-3-hydroxypropionic acid)],,Blend,,"Solvent casting: Cast from CHCl3 soln. on glass plate, dried at RT for 7days under vacuum

Shape of Test Piece: Film",,21901-3-3-1,,['CHCl3'],,"['Glass transition temp. ca 5.4 [C]', 'Method: DSC', 'Condition: Heating rate;20K/min & N2, second heating', 'Remarks: Taken from the Fig.1']",,C4H6O2 / C5H8O2,,,,,,,,,,,,,,50,86.09 / 100.12,P901044,21901-1-1-1,,C3H3N / C8H8,,,,,,,,,,,,,,50,53.06 / 104.15,P900007,21901-2-1-1,,,,,,,,,,,,,,,,,,,,,,,,,,,,,,,,,,,,,,,"Chun, Yong Sung; Kim, Woo Nyon , Journal of Applied Polymer Science , 77 , 3 , 673-679 (2000)"
BD001108,"linear,Thermoplastic,Crystal",Neat resin,Blended in CHCl3 soln. at RT for at least 1day,,,poly(acrylonitrile-co-styrene)//poly[(3-hydroxybutyric acid)-co-(3-ethyl-3-hydroxypropionic acid)],,Blend,,"Solvent casting: Cast from CHCl3 soln. on glass plate, dried at RT for 7days under vacuum

Shape of Test Piece: Film",,21901-3-4-1,,['CHCl3'],,"['Glass transition temp. ca 5.2 [C]', 'Method: DSC', 'Condition: Heating rate;20K/min & N2, second heating', 'Remarks: Taken from the Fig.1']",,C4H6O2 / C5H8O2,,,,,,,,,,,,,,30,86.09 / 100.12,P901044,21901-1-1-1,,C3H3N / C8H8,,,,,,,,,,,,,,70,53.06 / 104.15,P900007,21901-2-1-1,,,,,,,,,,,,,,,,,,,,,,,,,,,,,,,,,,,,,,,"Chun, Yong Sung; Kim, Woo Nyon , Journal of Applied Polymer Science , 77 , 3 , 673-679 (2000)"
BD001124,,Neat resin,"Coprecipitation method; from trifluoroethanol/methylene chloride(3/2,v/v) soln. into diethyl ether",,,"poly[(hexano-6-lactam)-co-(dodecano-12-lactam)]//poly{[(hexane-1,6-diamine)-alt-(terephthalic acid)]-co-[(hexane-1,6-diamine)-alt-(isophthalic acid)]}",['diethyl ether'],Blend,,,,15592-81-1-1,,,,"['Glass transition temp. 61 [C]', 'Method: DSC', 'Condition: Heating rate; 10C/min']",,C14H18N2O2 / C14H18N2O2,,,,,,,,,,,,,50,,246.31 / 246.31,P900048,15592-79-1-1,,C6H11NO / C12H23NO,,,,,,,,,,,,,50,,113.16 / 197.32,P900011,15592-80-1-1,,,,,,,,,,,,,,,,,,,,,,,,,,,,,,,,,,,,,,,"Ellis, Thomas S. , Macromolecules , 24 , 13 , 3845-3852 (1991)"
BD001124,,Neat resin,"Coprecipitation method; from trifluoroethanol/methylene chloride(3/2,v/v) soln. into diethyl ether",,,"poly[(hexano-6-lactam)-co-(dodecano-12-lactam)]//poly{[(hexane-1,6-diamine)-alt-(terephthalic acid)]-co-[(hexane-1,6-diamine)-alt-(isophthalic acid)]}",['diethyl ether'],Blend,,,,15592-84-1-1,,,,"['Glass transition temp. 87 [C]', 'Method: DSC', 'Condition: Heating rate; 10C/min', 'Remarks: another Tg of two']",,C14H18N2O2 / C14H18N2O2,,,,,,,,,,,,,50,,246.31 / 246.31,P900048,15592-82-1-1,,C6H11NO / C12H23NO,,,,,,,,,,,,,50,,113.16 / 197.32,P900011,15592-83-1-1,,,,,,,,,,,,,,,,,,,,,,,,,,,,,,,,,,,,,,,"Ellis, Thomas S. , Macromolecules , 24 , 13 , 3845-3852 (1991)"
BD001125,,Neat resin,"Coprecipitation method; from trifluoroethanol/methylene chloride(3/2,v/v) soln. into diethyl ether",,,"poly[(hexano-6-lactam)-co-(dodecano-12-lactam)]//poly{(terephthalic acid;isophthalic acid)-alt-[hexane-1,6-diamine;4,4'-methylenebis(cyclohexylamine)]}",['diethyl ether'],Blend,,,,15592-63-1-1,,,,"['Glass transition temp. 155 [C]', 'Method: DSC', 'Condition: Heating rate; 10C/min', 'Remarks: another Tg of two']",,C21H28N2O2 / C21H28N2O2 / C14H18N2O2 / C14H18N2O2,,,,,,,,,,,,,50,,340.46 / 340.46 / 246.31 / 246.31,P903004,15592-61-1-1,,C6H11NO / C12H23NO,,,,,,,,,,,,,50,,113.16 / 197.32,P900011,15592-62-1-1,,,,,,,,,,,,,,,,,,,,,,,,,,,,,,,,,,,,,,,"Ellis, Thomas S. , Macromolecules , 24 , 13 , 3845-3852 (1991)"
BD001127,"Thermoplastic,Crystal",Neat resin,"Melt blended in corotating twin-screw extruder at 223-235C, 150rpm",,,poly[ethene-co-(oct-1-ene)]//poly[ethene-co-(vinyl acetate)],,Blend,,,,28683-5-1-1,,,,"['Glass transition temp. ca -23 [C]', 'Method: DMA', 'Condition: Heating rate;5C/min & Frequency;1Hz', 'Remarks: Tg of EVA phase, temp. of tan(delta)peak, taken from the Fig.9(b)']",,C2H4 / C4H6O2,75,,,,,,,,,,,,,,28.05 / 86.09,P900016,28683-1-1-1,,C2H4 / C8H16,25,,,,,,,,,,,,,,28.05 / 112.21,P900014,28683-3-1-1,,,,,,,,,,,,,,,,,,,,,,,,,,,,,,,,,,,,,,,"Kontopoulou, Marianna; Huang, Leo C. , Journal of Applied Polymer Science , 94 , 3 , 881-889 (2004)"
BD001127,"Thermoplastic,Crystal",Neat resin,"Melt blended in corotating twin-screw extruder at 223-235C, 150rpm",,,poly[ethene-co-(oct-1-ene)]//poly[ethene-co-(vinyl acetate)],,Blend,,,,28683-5-2-1,,,,"['Glass transition temp. ca -23 [C]', 'Method: DMA', 'Condition: Heating rate;5C/min & Frequency;1Hz', 'Remarks: Tg of EVA phase, temp. of tan(delta)peak, taken from the Fig.9(b)']",,C2H4 / C4H6O2,50,,,,,,,,,,,,,,28.05 / 86.09,P900016,28683-1-1-1,,C2H4 / C8H16,50,,,,,,,,,,,,,,28.05 / 112.21,P900014,28683-3-1-1,,,,,,,,,,,,,,,,,,,,,,,,,,,,,,,,,,,,,,,"Kontopoulou, Marianna; Huang, Leo C. , Journal of Applied Polymer Science , 94 , 3 , 881-889 (2004)"
BD001127,"Thermoplastic,Crystal",Neat resin,"Melt blended in corotating twin-screw extruder at 223-235C, 150rpm",,,poly[ethene-co-(oct-1-ene)]//poly[ethene-co-(vinyl acetate)],,Blend,,,,28683-5-3-1,,,,"['Glass transition temp. ca -43.5 [C]', 'Method: DMA', 'Condition: Heating rate;5C/min & Frequency;1Hz', 'Remarks: Tg of EOC phase, temp. of tan(delta)peak, taken from the Fig.9(b)']",,C2H4 / C4H6O2,25,,,,,,,,,,,,,,28.05 / 86.09,P900016,28683-1-1-1,,C2H4 / C8H16,75,,,,,,,,,,,,,,28.05 / 112.21,P900014,28683-3-1-1,,,,,,,,,,,,,,,,,,,,,,,,,,,,,,,,,,,,,,,"Kontopoulou, Marianna; Huang, Leo C. , Journal of Applied Polymer Science , 94 , 3 , 881-889 (2004)"
BD001128,",Crystal",Neat resin,"Mixed in a Haake Rheocord at 210C,40rpm for 10min",,,poly[ethene-co-(oct-1-ene)]//poly[ethene-co-(vinyl alcohol)],,Blend,,"Compression: Compressed at 210C and 2.5MPa for 5min

Quenching: Quenched at RT between steel plates cooled with water

Shape of Test Piece: Film",,29766-3-1-2,,,,"['Glass transition temp. -51 [C]', 'Method: DMA', 'Condition: Heating rate;1.5C/min&Frequency;3Hz', ""Remarks: Inflection point of E',Tg of CEO phase""]",,C2H4 / C2H4O,,,,,,75,,,,,,,,,28.05 / 44.05,P900017,29766-1-1-1,,C2H4 / C8H16,,,,,,25,,,,,,,,,28.05 / 112.21,P900014,29766-2-1-1,,,,,,,,,,,,,,,,,,66,52,,,,,,,,,,,,,,,,,,62,53,"Cerrada, M. L.; Laguna, M. F.; Benavente, R.; Perez, E. , Polymer , 45 , 1 , 171-179 (2004)"
BD001128,",Crystal",Neat resin,"Mixed in a Haake Rheocord at 210C,40rpm for 10min",,,poly[ethene-co-(oct-1-ene)]//poly[ethene-co-(vinyl alcohol)],,Blend,,"Compression: Compressed at 210C and 2.5MPa for 5min

Quenching: Quenched at RT between steel plates cooled with water

Shape of Test Piece: Film",,29766-3-2-2,,,,"['Glass transition temp. -52 [C]', 'Method: DMA', 'Condition: Heating rate;1.5C/min&Frequency;3Hz', ""Remarks: Inflection point of E',Tg of CEO phase""]",,C2H4 / C2H4O,,,,,,50,,,,,,,,,28.05 / 44.05,P900017,29766-1-1-1,,C2H4 / C8H16,,,,,,50,,,,,,,,,28.05 / 112.21,P900014,29766-2-1-1,,,,,,,,,,,,,,,,,,66,52,,,,,,,,,,,,,,,,,,62,53,"Cerrada, M. L.; Laguna, M. F.; Benavente, R.; Perez, E. , Polymer , 45 , 1 , 171-179 (2004)"
BD001128,",Crystal",Neat resin,"Mixed in a Haake Rheocord at 210C,40rpm for 10min",,,poly[ethene-co-(oct-1-ene)]//poly[ethene-co-(vinyl alcohol)],,Blend,,"Compression: Compressed at 210C and 2.5MPa for 5min

Quenching: Quenched at RT between steel plates cooled with water

Shape of Test Piece: Film",,29766-3-3-2,,,,"['Glass transition temp. -50 [C]', 'Method: DMA', 'Condition: Heating rate;1.5C/min&Frequency;3Hz', ""Remarks: Inflection point of E',Tg of CEO phase""]",,C2H4 / C2H4O,,,,,,25,,,,,,,,,28.05 / 44.05,P900017,29766-1-1-1,,C2H4 / C8H16,,,,,,75,,,,,,,,,28.05 / 112.21,P900014,29766-2-1-1,,,,,,,,,,,,,,,,,,66,52,,,,,,,,,,,,,,,,,,62,53,"Cerrada, M. L.; Laguna, M. F.; Benavente, R.; Perez, E. , Polymer , 45 , 1 , 171-179 (2004)"
BD001135,,Neat resin,,,,poly[ethene-co-(prop-1-ene)]//poly[ethylene/1-methyl-1-[(sodiooxy)carbonyl]ethylene],,Blend,,Injection,,27107-13-1-1,,,,"['Glass transition temp. 7 [C]', 'Method: [Not Reported]', 'Standard No.: ASTM']",,C2H4 / C3H6,75,,,,,,,,,,,,,,28.05 / 42.08,P900015,27107-3-1-1,,CH2 / C4H5NaO2,25,,,,,,,,,,,,,,14.03 / 108.07,P904570,27107-10-1-1,,,,,,,,,,,,,,,,,,,,,,,,,,,,,,,,,,,,,,,"Deanin, Rudolph D.; Bhagat, Harsh; Chu, Wei; Ciulla, Ronald S.; Orroth, Stephen A. , Polymeric Materials Science and Engineering , 84 , 584-585 (2001)"
BD001135,,Neat resin,,,,poly[ethene-co-(prop-1-ene)]//poly[ethylene/1-methyl-1-[(sodiooxy)carbonyl]ethylene],,Blend,,Injection,,27107-13-2-1,,,,"['Glass transition temp. 3 [C]', 'Method: [Not Reported]', 'Standard No.: ASTM']",,C2H4 / C3H6,50,,,,,,,,,,,,,,28.05 / 42.08,P900015,27107-3-1-1,,CH2 / C4H5NaO2,50,,,,,,,,,,,,,,14.03 / 108.07,P904570,27107-10-1-1,,,,,,,,,,,,,,,,,,,,,,,,,,,,,,,,,,,,,,,"Deanin, Rudolph D.; Bhagat, Harsh; Chu, Wei; Ciulla, Ronald S.; Orroth, Stephen A. , Polymeric Materials Science and Engineering , 84 , 584-585 (2001)"
BD001135,,Neat resin,,,,poly[ethene-co-(prop-1-ene)]//poly[ethylene/1-methyl-1-[(sodiooxy)carbonyl]ethylene],,Blend,,Injection,,27107-13-3-1,,,,"['Glass transition temp. -8 [C]', 'Method: [Not Reported]', 'Standard No.: ASTM']",,C2H4 / C3H6,25,,,,,,,,,,,,,,28.05 / 42.08,P900015,27107-3-1-1,,CH2 / C4H5NaO2,75,,,,,,,,,,,,,,14.03 / 108.07,P904570,27107-10-1-1,,,,,,,,,,,,,,,,,,,,,,,,,,,,,,,,,,,,,,,"Deanin, Rudolph D.; Bhagat, Harsh; Chu, Wei; Ciulla, Ronald S.; Orroth, Stephen A. , Polymeric Materials Science and Engineering , 84 , 584-585 (2001)"
BD001137,"Thermoplastic,Crystal",Neat resin,"Melt blended in corotating twin-screw extruder at 223-235C, 150rpm",,,poly[ethene-co-(vinyl acetate)]//poly[ethylene-co-(but-1-ene)],,Blend,,,,28683-4-1-1,,,,"['Glass transition temp. ca -27 [C]', 'Method: DMA', 'Condition: Heating rate;5C/min & Frequency;1Hz', 'Remarks: Tg of EVA phase, temp. of tan(delta)peak, taken from the Fig.9(a)']",,C2H4 / C4H6O2,75,,,,,,,,,,,,,,28.05 / 86.09,P900016,28683-1-1-1,,C2H4 / C4H8,25,,,,,,,,,,,,,,28.05 / 56.11,P900350,28683-2-1-1,,,,,,,,,,,,,,,,,,,,,,,,,,,,,,,,,,,,,,,"Kontopoulou, Marianna; Huang, Leo C. , Journal of Applied Polymer Science , 94 , 3 , 881-889 (2004)"
BD001137,"Thermoplastic,Crystal",Neat resin,"Melt blended in corotating twin-screw extruder at 223-235C, 150rpm",,,poly[ethene-co-(vinyl acetate)]//poly[ethylene-co-(but-1-ene)],,Blend,,,,28683-4-2-1,,,,"['Glass transition temp. ca -27 [C]', 'Method: DMA', 'Condition: Heating rate;5C/min & Frequency;1Hz', 'Remarks: Tg of EVA phase, temp. of tan(delta)peak, taken from the Fig.9(a)']",,C2H4 / C4H6O2,50,,,,,,,,,,,,,,28.05 / 86.09,P900016,28683-1-1-1,,C2H4 / C4H8,50,,,,,,,,,,,,,,28.05 / 56.11,P900350,28683-2-1-1,,,,,,,,,,,,,,,,,,,,,,,,,,,,,,,,,,,,,,,"Kontopoulou, Marianna; Huang, Leo C. , Journal of Applied Polymer Science , 94 , 3 , 881-889 (2004)"
BD001137,"Thermoplastic,Crystal",Neat resin,"Melt blended in corotating twin-screw extruder at 223-235C, 150rpm",,,poly[ethene-co-(vinyl acetate)]//poly[ethylene-co-(but-1-ene)],,Blend,,,,28683-4-3-1,,,,"['Glass transition temp. ca -33 [C]', 'Method: DMA', 'Condition: Heating rate;5C/min & Frequency;1Hz', 'Remarks: Tg of EVA/EBC phase, temp. of tan(delta)peak, taken from the Fig.9(a)']",,C2H4 / C4H6O2,25,,,,,,,,,,,,,,28.05 / 86.09,P900016,28683-1-1-1,,C2H4 / C4H8,75,,,,,,,,,,,,,,28.05 / 56.11,P900350,28683-2-1-1,,,,,,,,,,,,,,,,,,,,,,,,,,,,,,,,,,,,,,,"Kontopoulou, Marianna; Huang, Leo C. , Journal of Applied Polymer Science , 94 , 3 , 881-889 (2004)"
BD001139,Thermoplastic,Neat resin,Melt blended in Brabender or mixed in soln. of common solvent,,,poly[ethene-co-(vinyl acetate)]//poly[styrene-co-(acrylic acid)],,Blend,,Compression,,14878-23-1-1,,,,"['Glass transition temp. ca 60 [C]', 'Method: DMA', 'Condition: Frequency;1Hz', 'Remarks: Temp. at tan(delta)max., taken from the Fig.5']",,C2H4 / C4H6O2,,,,,,,,,,,,,,50,28.05 / 86.09,P900016,14878-21-1-1,,C8H8 / C3H4O2,,,,,,,,,,,,,,50,104.15 / 72.06,P900459,14878-22-1-1,,,,,,,,,,,,,,,,,,,,,,,,,,,,,,,,,,,,,,,"Bott, R. H.; Kuphal, J. A.; Robeson, L. M.; Sagl, D. , Journal of Applied Polymer Science , 58 , 9 , 1593-1605 (1995)"
BD001139,Thermoplastic,Neat resin,Melt blended in Brabender or mixed in soln. of common solvent,,,poly[ethene-co-(vinyl acetate)]//poly[styrene-co-(acrylic acid)],,Blend,,Compression,,14878-26-1-1,,,,"['Glass transition temp. ca 70 [C]', 'Method: DMA', 'Condition: Frequency;1Hz', 'Remarks: Temp. at tan(delta)max., taken from the Fig.5']",,C2H4 / C4H6O2,,,,,,,,,,,,,,50,28.05 / 86.09,P900016,14878-24-1-1,,C8H8 / C3H4O2,,,,,,,,,,,,,,50,104.15 / 72.06,P900459,14878-25-1-1,,,,,,,,,,,,,,,,,,,,,,,,,,,,,,,,,,,,,,,"Bott, R. H.; Kuphal, J. A.; Robeson, L. M.; Sagl, D. , Journal of Applied Polymer Science , 58 , 9 , 1593-1605 (1995)"
BD001139,Thermoplastic,Neat resin,Melt blended in Brabender or mixed in soln. of common solvent,,,poly[ethene-co-(vinyl acetate)]//poly[styrene-co-(acrylic acid)],,Blend,,Compression,,14878-27-1-1,,,,"['Glass transition temp. ca 80 [C]', 'Method: DMA', 'Condition: Frequency;1Hz', 'Remarks: Another Tg at ca.-8C, temp. at tan(delta)max., taken from the Fig.6']",,C2H4 / C4H6O2,,,,,,,,,,,,,,50,28.05 / 86.09,P900016,14878-21-1-1,,C8H8 / C3H4O2,,,,,,,,,,,,,,50,104.15 / 72.06,P900459,14878-16-1-1,,,,,,,,,,,,,,,,,,,,,,,,,,,,,,,,,,,,,,,"Bott, R. H.; Kuphal, J. A.; Robeson, L. M.; Sagl, D. , Journal of Applied Polymer Science , 58 , 9 , 1593-1605 (1995)"
BD001139,Thermoplastic,Neat resin,Melt blended in Brabender or mixed in soln. of common solvent,,,poly[ethene-co-(vinyl acetate)]//poly[styrene-co-(acrylic acid)],,Blend,,Compression,,14878-28-1-1,,,,"['Glass transition temp. ca 105 [C]', 'Method: DMA', 'Condition: Frequency;1Hz', 'Remarks: Another Tg at ca.-8C, temp. at tan(delta)max., taken from the Fig.6']",,C2H4 / C4H6O2,,,,,,,,,,,,,,50,28.05 / 86.09,P900016,14878-21-1-1,,C8H8 / C3H4O2,,,,,,,,,,,,,,50,104.15 / 72.06,P900459,14878-19-1-1,,,,,,,,,,,,,,,,,,,,,,,,,,,,,,,,,,,,,,,"Bott, R. H.; Kuphal, J. A.; Robeson, L. M.; Sagl, D. , Journal of Applied Polymer Science , 58 , 9 , 1593-1605 (1995)"
BD001142,,Neat resin,,,,poly[ethene-co-(vinyl acetate)]//poly[ethylene/1-methyl-1-[(sodiooxy)carbonyl]ethylene],,Blend,,Injection,,27107-14-1-1,,,,"['Glass transition temp. -23 [C]', 'Method: [Not Reported]', 'Standard No.: ASTM']",,C2H4 / C4H6O2,75,,,,,,,,,,,,,,28.05 / 86.09,P900016,27107-4-1-1,,CH2 / C4H5NaO2,25,,,,,,,,,,,,,,14.03 / 108.07,P904570,27107-10-1-1,,,,,,,,,,,,,,,,,,,,,,,,,,,,,,,,,,,,,,,"Deanin, Rudolph D.; Bhagat, Harsh; Chu, Wei; Ciulla, Ronald S.; Orroth, Stephen A. , Polymeric Materials Science and Engineering , 84 , 584-585 (2001)"
BD001142,,Neat resin,,,,poly[ethene-co-(vinyl acetate)]//poly[ethylene/1-methyl-1-[(sodiooxy)carbonyl]ethylene],,Blend,,Injection,,27107-14-2-1,,,,"['Glass transition temp. -25 [C]', 'Method: [Not Reported]', 'Standard No.: ASTM']",,C2H4 / C4H6O2,50,,,,,,,,,,,,,,28.05 / 86.09,P900016,27107-4-1-1,,CH2 / C4H5NaO2,50,,,,,,,,,,,,,,14.03 / 108.07,P904570,27107-10-1-1,,,,,,,,,,,,,,,,,,,,,,,,,,,,,,,,,,,,,,,"Deanin, Rudolph D.; Bhagat, Harsh; Chu, Wei; Ciulla, Ronald S.; Orroth, Stephen A. , Polymeric Materials Science and Engineering , 84 , 584-585 (2001)"
BD001142,,Neat resin,,,,poly[ethene-co-(vinyl acetate)]//poly[ethylene/1-methyl-1-[(sodiooxy)carbonyl]ethylene],,Blend,,Injection,,27107-14-3-1,,,,"['Glass transition temp. -24 [C]', 'Method: [Not Reported]', 'Standard No.: ASTM']",,C2H4 / C4H6O2,25,,,,,,,,,,,,,,28.05 / 86.09,P900016,27107-4-1-1,,CH2 / C4H5NaO2,75,,,,,,,,,,,,,,14.03 / 108.07,P904570,27107-10-1-1,,,,,,,,,,,,,,,,,,,,,,,,,,,,,,,,,,,,,,,"Deanin, Rudolph D.; Bhagat, Harsh; Chu, Wei; Ciulla, Ronald S.; Orroth, Stephen A. , Polymeric Materials Science and Engineering , 84 , 584-585 (2001)"
BD001145,,Neat resin,Melt-blending in torque rheometer Brabender,,,poly[ethene-co-(maleic anhydride)]//poly[acrylonitrile-co-butadiene)-graft-poly[acrylonitrile-co-(methyl acrylate)],,Blend,,"Compression: 190C

Shape of Test Piece: Film
