Repository: williamschertzer/webScraper

File: glass_transition_temp.csv (part 38 of 62)
Remarks: transparent",,12720-3-1-1,,,,"['Glass transition temp. 92.8 [C]', 'Method: DSC', 'Condition: Heating rate;10C/min', 'Related Info.(Heat capacity increment): 9.30E(-2)cal&slash;(g*C)']",,C4H6 / C3H3N / C3H3N / C4H6O2 / C4H6,,,,,,,,,,,,,,75,54.09 / 53.06 / 53.06 / 86.09 / 54.09,P903216,12720-1-1-1,,CH2 / C4H2O3,,,,,,,,,,,,,,25,14.03 / 98.06,P900018,12720-2-1-1,,,,,,,,,,,,,,,,,,,,,,,,,,,,,,,,,,,,,,,"Percec, Simona; Hammond, Terry , Polymer , 32 , 7 , 1252-1257 (1991)"
BD001145,,Neat resin,Melt-blending in torque rheometer Brabender,,,poly[ethene-co-(maleic anhydride)]//poly[acrylonitrile-co-butadiene)-graft-poly[acrylonitrile-co-(methyl acrylate)],,Blend,,"Compression: 190C

Shape of Test Piece: Film

Remarks: transparent",,12720-3-2-1,,,,"['Glass transition temp. 94.9 [C]', 'Method: DSC', 'Condition: Heating rate;10C/min', 'Related Info.(Heat capacity increment): 5.9E(-2)cal&slash;(g*C)']",,C4H6 / C3H3N / C3H3N / C4H6O2 / C4H6,,,,,,,,,,,,,,50,54.09 / 53.06 / 53.06 / 86.09 / 54.09,P903216,12720-1-1-1,,CH2 / C4H2O3,,,,,,,,,,,,,,50,14.03 / 98.06,P900018,12720-2-1-1,,,,,,,,,,,,,,,,,,,,,,,,,,,,,,,,,,,,,,,"Percec, Simona; Hammond, Terry , Polymer , 32 , 7 , 1252-1257 (1991)"
BD001145,,Neat resin,Melt-blending in torque rheometer Brabender,,,poly[ethene-co-(maleic anhydride)]//poly[acrylonitrile-co-butadiene)-graft-poly[acrylonitrile-co-(methyl acrylate)],,Blend,,"Compression: 190C

Shape of Test Piece: Film

Remarks: transparent",,12720-3-3-1,,,,"['Glass transition temp. 111.0 [C]', 'Method: DSC', 'Condition: Heating rate;10C/min', 'Related Info.(Heat capacity increment): 7.01E(-2)cal&slash;(g*C)']",,C4H6 / C3H3N / C3H3N / C4H6O2 / C4H6,,,,,,,,,,,,,,25,54.09 / 53.06 / 53.06 / 86.09 / 54.09,P903216,12720-1-1-1,,CH2 / C4H2O3,,,,,,,,,,,,,,75,14.03 / 98.06,P900018,12720-2-1-1,,,,,,,,,,,,,,,,,,,,,,,,,,,,,,,,,,,,,,,"Percec, Simona; Hammond, Terry , Polymer , 32 , 7 , 1252-1257 (1991)"
BD001145,,Neat resin,Melt-blending in torque rheometer Brabender,,,poly[ethene-co-(maleic anhydride)]//poly[acrylonitrile-co-butadiene)-graft-poly[acrylonitrile-co-(methyl acrylate)],,Blend,,"Compression: 190C

Shape of Test Piece: Film

Remarks: transparent",,12720-3-4-1,,,,"['Glass transition temp. 135.0 [C]', 'Method: DSC', 'Condition: Heating rate;10C/min', 'Related Info.(Heat capacity increment): 7.55E(-2)cal&slash;(g*C)']",,C4H6 / C3H3N / C3H3N / C4H6O2 / C4H6,,,,,,,,,,,,,,10,54.09 / 53.06 / 53.06 / 86.09 / 54.09,P903216,12720-1-1-1,,CH2 / C4H2O3,,,,,,,,,,,,,,90,14.03 / 98.06,P900018,12720-2-1-1,,,,,,,,,,,,,,,,,,,,,,,,,,,,,,,,,,,,,,,"Percec, Simona; Hammond, Terry , Polymer , 32 , 7 , 1252-1257 (1991)"
BD001153,"Thermoplastic,Amorphous",Neat resin,,,,"poly[(ethylene glycol)-alt-(terephthalic acid)]-co-[(ethylene glycol)-alt-(isophthalic acid)]//poly[(ethylene terephthalate)-co-(ethylene 2,6-naphthalenedicarboxylate)]",,Blend,"Type: polymer reaction

Prepolymer name: PET and PEN

Polymer reaction condition: [Transesterification] PET/PEN melt blended in Brabender single-screw extruder at 275-285C, 4rpm

Polymn. remarks: Degree of transesterification;29.1%;1H NMR","Extrusion: Extruded via single-screw extruder at 275-285C, 4rpm

Quenching: Quenched by using stacked, chilled rolls at 5C

Shape of Test Piece: Sheet",,25765-3-1-1,,,,"['Glass transition temp. 102.0 [C]', 'Method: DMA', 'Condition: Frequency;1Hz & He, penetration probe configuration', 'Remarks: Temp. of tan(delta)max., Tg of PET phase']",,C10H8O4 / C10H8O4,,,,,,80,,,,,,,,,192.17 / 192.17,P900041,25765-1-1-1,,C10H8O4 / C14H10O4,,,,,,20,,,,,,,,,192.17 / 242.23,P900964,25765-2-1-1,,,,,,,,,,,,,,,,,,,,,,,,,,,,,,,,,,,,,,,"Becker, O.; Simon, G. P.; Rieckmann, T.; Forsythe, J. S.; Rosu, R. F.; Volker, S. , Journal of Applied Polymer Science , 83 , 7 , 1556-1567 (2002)"
BD001153,"Thermoplastic,Amorphous",Neat resin,,,,"poly[(ethylene glycol)-alt-(terephthalic acid)]-co-[(ethylene glycol)-alt-(isophthalic acid)]//poly[(ethylene terephthalate)-co-(ethylene 2,6-naphthalenedicarboxylate)]",,Blend,"Type: polymer reaction

Prepolymer name: PET and PEN

Polymer reaction condition: [Transesterification] PET/PEN melt blended in Brabender single-screw extruder at 275-285C, 3rpm

Polymn. remarks: Degree of transesterification;26.8%;1H NMR","Extrusion: Extruded via single-screw extruder at 275-285C, 3rpm

Quenching: Quenched by using stacked, chilled rolls at 5C

Shape of Test Piece: Sheet",,25765-3-2-1,,,,"['Glass transition temp. 106.9 [C]', 'Method: DMA', 'Condition: Frequency;1Hz & He, penetration probe configuration', 'Remarks: Temp. of tan(delta)max., Tg of PET phase']",,C10H8O4 / C10H8O4,,,,,,60,,,,,,,,,192.17 / 192.17,P900041,25765-1-1-1,,C10H8O4 / C14H10O4,,,,,,40,,,,,,,,,192.17 / 242.23,P900964,25765-2-1-1,,,,,,,,,,,,,,,,,,,,,,,,,,,,,,,,,,,,,,,"Becker, O.; Simon, G. P.; Rieckmann, T.; Forsythe, J. S.; Rosu, R. F.; Volker, S. , Journal of Applied Polymer Science , 83 , 7 , 1556-1567 (2002)"
BD001153,"Thermoplastic,Amorphous",Neat resin,,,,"poly[(ethylene glycol)-alt-(terephthalic acid)]-co-[(ethylene glycol)-alt-(isophthalic acid)]//poly[(ethylene terephthalate)-co-(ethylene 2,6-naphthalenedicarboxylate)]",,Blend,"Type: polymer reaction

Prepolymer name: PET and PEN

Polymer reaction condition: [Transesterification] PET/PEN melt blended in Brabender single-screw extruder at 275-285C, 3rpm

Polymn. remarks: Degree of transesterification;30.4%;1H NMR","Extrusion: Extruded via single-screw extruder at 275-285C, 3rpm

Quenching: Quenched by using stacked, chilled rolls at 5C

Shape of Test Piece: Sheet",,25765-3-3-1,,,,"['Glass transition temp. 120.7 [C]', 'Method: DMA', 'Condition: Frequency;1Hz & He, penetration probe configuration', 'Remarks: Temp. of tan(delta)max., Tg of PEN phase']",,C10H8O4 / C10H8O4,,,,,,40,,,,,,,,,192.17 / 192.17,P900041,25765-1-1-1,,C10H8O4 / C14H10O4,,,,,,60,,,,,,,,,192.17 / 242.23,P900964,25765-2-1-1,,,,,,,,,,,,,,,,,,,,,,,,,,,,,,,,,,,,,,,"Becker, O.; Simon, G. P.; Rieckmann, T.; Forsythe, J. S.; Rosu, R. F.; Volker, S. , Journal of Applied Polymer Science , 83 , 7 , 1556-1567 (2002)"
BD001153,"Thermoplastic,Amorphous",Neat resin,,,,"poly[(ethylene glycol)-alt-(terephthalic acid)]-co-[(ethylene glycol)-alt-(isophthalic acid)]//poly[(ethylene terephthalate)-co-(ethylene 2,6-naphthalenedicarboxylate)]",,Blend,"Type: polymer reaction

Prepolymer name: PET and PEN

Polymer reaction condition: [Transesterification] PET/PEN melt blended in Brabender single-screw extruder at 275-285C, 3rpm

Polymn. remarks: Degree of transesterification;48.3%;1H NMR","Extrusion: Extruded via single-screw extruder at 275-285C, 3rpm

Quenching: Quenched by using stacked, chilled rolls at 5C

Shape of Test Piece: Sheet",,25765-3-4-1,,,,"['Glass transition temp. 126.1 [C]', 'Method: DMA', 'Condition: Frequency;1Hz & He, penetration probe configuration', 'Remarks: Temp. of tan(delta)max., Tg of PEN phase']",,C10H8O4 / C10H8O4,,,,,,20,,,,,,,,,192.17 / 192.17,P900041,25765-1-1-1,,C10H8O4 / C14H10O4,,,,,,80,,,,,,,,,192.17 / 242.23,P900964,25765-2-1-1,,,,,,,,,,,,,,,,,,,,,,,,,,,,,,,,,,,,,,,"Becker, O.; Simon, G. P.; Rieckmann, T.; Forsythe, J. S.; Rosu, R. F.; Volker, S. , Journal of Applied Polymer Science , 83 , 7 , 1556-1567 (2002)"
BD001153,"Thermoplastic,Amorphous",Neat resin,,,,"poly[(ethylene glycol)-alt-(terephthalic acid)]-co-[(ethylene glycol)-alt-(isophthalic acid)]//poly[(ethylene terephthalate)-co-(ethylene 2,6-naphthalenedicarboxylate)]",,Blend,"Type: polymer reaction

Prepolymer name: PET and PEN

Polymer reaction condition: [Transesterification] PET/PEN melt blended in Brabender single-screw extruder at 275-285C, 50rpm

Polymn. remarks: Degree of transesterification;87.2%;1H NMR","Extrusion: Extruded via single-screw extruder at 275-285C, 50rpm

Quenching: Quenched by using stacked, chilled rolls at 5C

Shape of Test Piece: Sheet",,25765-3-5-1,,,,"['Glass transition temp. 118 [C]', 'Method: DSC', 'Condition: Heating rate;10K/min & N2', 'Remarks: Midpoint method']",,C10H8O4 / C10H8O4,,,,,,8,,,,,,,,,192.17 / 192.17,P900041,25765-1-1-1,,C10H8O4 / C14H10O4,,,,,,92,,,,,,,,,192.17 / 242.23,P900964,25765-2-1-1,,,,,,,,,,,,,,,,,,,,,,,,,,,,,,,,,,,,,,,"Becker, O.; Simon, G. P.; Rieckmann, T.; Forsythe, J. S.; Rosu, R. F.; Volker, S. , Journal of Applied Polymer Science , 83 , 7 , 1556-1567 (2002)"
BD001153,"Thermoplastic,Amorphous",Neat resin,,,,"poly[(ethylene glycol)-alt-(terephthalic acid)]-co-[(ethylene glycol)-alt-(isophthalic acid)]//poly[(ethylene terephthalate)-co-(ethylene 2,6-naphthalenedicarboxylate)]",,Blend,"Type: polymer reaction

Prepolymer name: PET and PEN

Polymer reaction condition: [Transesterification] PET/PEN melt blended in Brabender single-screw extruder at 275-285C, 18rpm

Polymn. remarks: Degree of transesterification;15.9%;1H NMR","Extrusion: Extruded via single-screw extruder at 275-285C, 18rpm

Quenching: Quenched by using stacked, chilled rolls at 5C

Shape of Test Piece: Sheet",,25765-3-6-1,,,,"['Glass transition temp. 100.0 [C]', 'Method: DMA', 'Condition: Frequency;1Hz & He, penetration probe configuration', 'Remarks: Temp. of tan(delta)max., Tg of PET phase']",,C10H8O4 / C10H8O4,,,,,,80,,,,,,,,,192.17 / 192.17,P900041,25765-1-1-1,,C10H8O4 / C14H10O4,,,,,,20,,,,,,,,,192.17 / 242.23,P900964,25765-2-1-1,,,,,,,,,,,,,,,,,,,,,,,,,,,,,,,,,,,,,,,"Becker, O.; Simon, G. P.; Rieckmann, T.; Forsythe, J. S.; Rosu, R. F.; Volker, S. , Journal of Applied Polymer Science , 83 , 7 , 1556-1567 (2002)"
BD001153,"Thermoplastic,Amorphous",Neat resin,,,,"poly[(ethylene glycol)-alt-(terephthalic acid)]-co-[(ethylene glycol)-alt-(isophthalic acid)]//poly[(ethylene terephthalate)-co-(ethylene 2,6-naphthalenedicarboxylate)]",,Blend,"Type: polymer reaction

Prepolymer name: PET and PEN

Polymer reaction condition: [Transesterification] PET/PEN melt blended in Brabender single-screw extruder at 275-285C, 16rpm

Polymn. remarks: Degree of transesterification;15.1%;1H NMR","Extrusion: Extruded via single-screw extruder at 275-285C, 16rpm

Quenching: Quenched by using stacked, chilled rolls at 5C

Shape of Test Piece: Sheet",,25765-3-7-1,,,,"['Glass transition temp. 121.6 [C]', 'Method: DMA', 'Condition: Frequency;1Hz & He, penetration probe configuration', 'Remarks: Temp. of tan(delta)max., Tg of PEN phase']",,C10H8O4 / C10H8O4,,,,,,60,,,,,,,,,192.17 / 192.17,P900041,25765-1-1-1,,C10H8O4 / C14H10O4,,,,,,40,,,,,,,,,192.17 / 242.23,P900964,25765-2-1-1,,,,,,,,,,,,,,,,,,,,,,,,,,,,,,,,,,,,,,,"Becker, O.; Simon, G. P.; Rieckmann, T.; Forsythe, J. S.; Rosu, R. F.; Volker, S. , Journal of Applied Polymer Science , 83 , 7 , 1556-1567 (2002)"
BD001153,"Thermoplastic,Amorphous",Neat resin,,,,"poly[(ethylene glycol)-alt-(terephthalic acid)]-co-[(ethylene glycol)-alt-(isophthalic acid)]//poly[(ethylene terephthalate)-co-(ethylene 2,6-naphthalenedicarboxylate)]",,Blend,"Prepolymer name: PET and PEN

Polymer reaction condition: [Transesterification] PET/PEN melt blended in Brabender single-screw extruder at 275-285C, 16rpm

Polymn. remarks: Degree of transesterification;21.3%;1H NMR","Extrusion: Extruded via single-screw extruder at 275-285C, 16rpm

Quenching: Quenched by using stacked, chilled rolls at 5C

Shape of Test Piece: Sheet",,25765-3-8-1,,,,"['Glass transition temp. 124.9 [C]', 'Method: DMA', 'Condition: Frequency;1Hz & He, penetration probe configuration', 'Remarks: Temp. of tan(delta)max., Tg of PEN phase']",,C10H8O4 / C10H8O4,,,,,,40,,,,,,,,,192.17 / 192.17,P900041,25765-1-1-1,,C10H8O4 / C14H10O4,,,,,,60,,,,,,,,,192.17 / 242.23,P900964,25765-2-1-1,,,,,,,,,,,,,,,,,,,,,,,,,,,,,,,,,,,,,,,"Becker, O.; Simon, G. P.; Rieckmann, T.; Forsythe, J. S.; Rosu, R. F.; Volker, S. , Journal of Applied Polymer Science , 83 , 7 , 1556-1567 (2002)"
BD001153,"Thermoplastic,Amorphous",Neat resin,,,,"poly[(ethylene glycol)-alt-(terephthalic acid)]-co-[(ethylene glycol)-alt-(isophthalic acid)]//poly[(ethylene terephthalate)-co-(ethylene 2,6-naphthalenedicarboxylate)]",,Blend,"Prepolymer name: PET and PEN

Polymer reaction condition: [Transesterification] PET/PEN melt blended in Brabender single-screw extruder at 275-285C, 16rpm

Polymn. remarks: Degree of transesterification;28.6%;1H NMR","Extrusion: Extruded via single-screw extruder at 275-285C, 16rpm

Quenching: Quenched by using stacked, chilled rolls at 5C

Shape of Test Piece: Sheet",,25765-3-9-1,,,,"['Glass transition temp. 131.6 [C]', 'Method: DMA', 'Condition: Frequency;1Hz & He, penetration probe configuration', 'Remarks: Temp. of tan(delta)max., Tg of PEN phase']",,C10H8O4 / C10H8O4,,,,,,20,,,,,,,,,192.17 / 192.17,P900041,25765-1-1-1,,C10H8O4 / C14H10O4,,,,,,80,,,,,,,,,192.17 / 242.23,P900964,25765-2-1-1,,,,,,,,,,,,,,,,,,,,,,,,,,,,,,,,,,,,,,,"Becker, O.; Simon, G. P.; Rieckmann, T.; Forsythe, J. S.; Rosu, R. F.; Volker, S. , Journal of Applied Polymer Science , 83 , 7 , 1556-1567 (2002)"
BD001154,,Neat resin,HPBSE-SH and HPBSE were blended by using an open two-roll mill(friction 1:1.4) for 20min,,,"poly(ethylene-ran-styrene-ran-butene)//sulfonated, hydrogenated poly(styrene-co-butadiene)",,Blend,,"Compression: At 140-150C under 200bars

Shape of Test Piece: Film

Remarks: t=200-400micron",,22881-4-1-1,,,,"['Glass transition temp. -50.50 [C]', 'Method: DSC', 'Condition: Heating rate;10C/min', 'Remarks: Tg associated to to PHB unit']",,CH2 / C8H8 / C4H8 / C8H8O3S,,,,,,,,,,,,,,90,14.03 / 104.15 / 56.11 / 184.21,P903815,22881-2-1-1,,C2H4 / C8H8 / C4H8,,,,,,,,,,,,,,10,14.03 / 104.15 / 56.11,P900072,22881-1-1-1,,,,,,,,,,,,,,,,,,,,,,,,,,,,,,,,,,,,,,,"Mokrini, A.; Acosta, J. L. , Polymer , 42 , 21 , 8817-8824 (2001)"
BD001154,,Neat resin,HPBSE-SH and HPBSE were blended by using an open two-roll mill(friction 1:1.4) for 20min,,,"poly(ethylene-ran-styrene-ran-butene)//sulfonated, hydrogenated poly(styrene-co-butadiene)",,Blend,,"Compression: At 140-150C under 200bars

Shape of Test Piece: Film

Remarks: t=200-400micron",,22881-4-2-1,,,,"['Glass transition temp. -50.50 [C]', 'Method: DSC', 'Condition: Heating rate;10C/min', 'Remarks: Tg associated to to PHB unit']",,CH2 / C8H8 / C4H8 / C8H8O3S,,,,,,,,,,,,,,80,14.03 / 104.15 / 56.11 / 184.21,P903815,22881-2-1-1,,C2H4 / C8H8 / C4H8,,,,,,,,,,,,,,20,14.03 / 104.15 / 56.11,P900072,22881-1-1-1,,,,,,,,,,,,,,,,,,,,,,,,,,,,,,,,,,,,,,,"Mokrini, A.; Acosta, J. L. , Polymer , 42 , 21 , 8817-8824 (2001)"
BD001154,,Neat resin,HPBSE-SH and HPBSE were blended by using an open two-roll mill(friction 1:1.4) for 20min,,,"poly(ethylene-ran-styrene-ran-butene)//sulfonated, hydrogenated poly(styrene-co-butadiene)",,Blend,,"Compression: At 140-150C under 200bars

Shape of Test Piece: Film

Remarks: t=200-400micron",,22881-4-3-1,,,,"['Glass transition temp. -52.60 [C]', 'Method: DSC', 'Condition: Heating rate;10C/min', 'Remarks: Tg associated to to PHB unit']",,CH2 / C8H8 / C4H8 / C8H8O3S,,,,,,,,,,,,,,70,14.03 / 104.15 / 56.11 / 184.21,P903815,22881-2-1-1,,C2H4 / C8H8 / C4H8,,,,,,,,,,,,,,30,14.03 / 104.15 / 56.11,P900072,22881-1-1-1,,,,,,,,,,,,,,,,,,,,,,,,,,,,,,,,,,,,,,,"Mokrini, A.; Acosta, J. L. , Polymer , 42 , 21 , 8817-8824 (2001)"
BD001158,"crosslinked,IPN",Neat resin,,,,poly(acrylonitrile-co-butadiene)//net-poly[(vinyl acetate)-nu-(tetraethylene glycol dimethacrylate)],,Blend,"Reactant: vinyl acetate (VAc) / tetraethylene glycol dimethacrylate (TEGDM)

Type: addition

Mechanism: radical

Style: bulk polymn.

Initiator: BPO

Condition: cured NBR sheet swollen in VAc monomer contg. BPO and TEGDM(2% in IPN),then polymd. to IPN at 60C

Post-treatment: Vacuum-dried at 60C

Polymn. remarks: Polymn.-blending",Shape of Test Piece: Sheet,,13677-3-1-1,,,,"['Glass transition temp. 4.7 [C]', 'Method: DMA', 'Condition: Heating rate;5C/min', ""Remarks: Temp. of E''max.""]",,C4H6 / C3H3N / C4H6,,,,,,,,,,,,,,95,54.09 / 53.06 / 54.09,P900074,13677-1-1-1,,C4H6O2 / C4H6O2 / C4H6O2 / C8H16O5,,,,,,,,,,,,,,5,86.09 / 86.09 / 86.09 / 192.21,P903767,13677-2-1-1,,,,,,,,,,,,,,,,,,,,,,,,,,,,,,,,,,,,,,,"Patri, M.; Samuli, A. B.; Deb, P. C. , Journal of Applied Polymer Science , 48 , 10 , 1709-1716 (1993)"
BD001158,"crosslinked,IPN",Neat resin,,,,poly(acrylonitrile-co-butadiene)//net-poly[(vinyl acetate)-nu-(tetraethylene glycol dimethacrylate)],,Blend,"Reactant: vinyl acetate (VAc) / tetraethylene glycol dimethacrylate (TEGDM)

Type: addition

Mechanism: radical

Style: bulk polymn.

Initiator: BPO

Condition: cured NBR sheet swollen in VAc monomer contg. BPO and TEGDM(2% in IPN),then polymd. to IPN at 60C

Post-treatment: Vacuum-dried at 60C

Polymn. remarks: Polymn.-blending",Shape of Test Piece: Sheet,,13677-4-1-1,,,,"['Glass transition temp. 2.4 [C]', 'Method: DMA', 'Condition: Heating rate;5C/min', ""Remarks: Temp. of E''max.""]",,C4H6 / C3H3N / C4H6,,,,,,,,,,,,,,90,54.09 / 53.06 / 54.09,P900074,13677-1-1-1,,C4H6O2 / C4H6O2 / C4H6O2 / C8H16O5,,,,,,,,,,,,,,10,86.09 / 86.09 / 86.09 / 192.21,P903767,13677-2-1-1,,,,,,,,,,,,,,,,,,,,,,,,,,,,,,,,,,,,,,,"Patri, M.; Samuli, A. B.; Deb, P. C. , Journal of Applied Polymer Science , 48 , 10 , 1709-1716 (1993)"
BD001158,"crosslinked,IPN",Neat resin,,,,poly(acrylonitrile-co-butadiene)//net-poly[(vinyl acetate)-nu-(tetraethylene glycol dimethacrylate)],,Blend,"Reactant: vinyl acetate (VAc) / tetraethylene glycol dimethacrylate (TEGDM)

Type: addition

Mechanism: radical

Style: bulk polymn.

Initiator: BPO

Condition: cured NBR sheet swollen in VAc monomer contg. BPO and TEGDM(2% in IPN),then polymd. to IPN at 60C

Post-treatment: Vacuum-dried at 60C

Polymn. remarks: Polymn.-blending",Shape of Test Piece: Sheet,,13677-5-1-1,,,,"['Glass transition temp. 3.2 [C]', 'Method: DMA', 'Condition: Heating rate;5C/min', ""Remarks: Temp. of E''max.""]",,C4H6 / C3H3N / C4H6,,,,,,,,,,,,,,85,54.09 / 53.06 / 54.09,P900074,13677-1-1-1,,C4H6O2 / C4H6O2 / C4H6O2 / C8H16O5,,,,,,,,,,,,,,15,86.09 / 86.09 / 86.09 / 192.21,P903767,13677-2-1-1,,,,,,,,,,,,,,,,,,,,,,,,,,,,,,,,,,,,,,,"Patri, M.; Samuli, A. B.; Deb, P. C. , Journal of Applied Polymer Science , 48 , 10 , 1709-1716 (1993)"
BD001158,"crosslinked,IPN",Neat resin,,,,poly(acrylonitrile-co-butadiene)//net-poly[(vinyl acetate)-nu-(tetraethylene glycol dimethacrylate)],,Blend,"Reactant: vinyl acetate (VAc) / tetraethylene glycol dimethacrylate (TEGDM)

Type: addition

Mechanism: radical

Style: bulk polymn.

Initiator: BPO

Condition: cured NBR sheet swollen in VAc monomer contg. BPO and TEGDM(5% in IPN),then polymd. to IPN at 60C

Post-treatment: Vacuum-dried at 60C

Polymn. remarks: Polymn.-blending",Shape of Test Piece: Sheet,,13677-6-1-1,,,,"['Glass transition temp. 1.7 [C]', 'Method: DMA', 'Condition: Heating rate;5C/min', ""Remarks: Temp. of E''max.""]",,C4H6 / C3H3N / C4H6,,,,,,,,,,,,,,85,54.09 / 53.06 / 54.09,P900074,13677-1-1-1,,C4H6O2 / C4H6O2 / C4H6O2 / C8H16O5,,,,,,,,,,,,,,15,86.09 / 86.09 / 86.09 / 192.21,P903767,13677-2-1-1,,,,,,,,,,,,,,,,,,,,,,,,,,,,,,,,,,,,,,,"Patri, M.; Samuli, A. B.; Deb, P. C. , Journal of Applied Polymer Science , 48 , 10 , 1709-1716 (1993)"
BD001158,"crosslinked,IPN",Neat resin,,,,poly(acrylonitrile-co-butadiene)//net-poly[(vinyl acetate)-nu-(tetraethylene glycol dimethacrylate)],,Blend,"Reactant: vinyl acetate (VAc) / tetraethylene glycol dimethacrylate (TEGDM)

Type: addition

Mechanism: radical

Style: bulk polymn.

Initiator: BPO

Condition: cured NBR sheet swollen in VAc monomer contg. BPO and TEGDM(9% in IPN),then polymd. to IPN at 60C

Post-treatment: Vacuum-dried at 60C

Polymn. remarks: Polymn.-blending",Shape of Test Piece: Sheet,,13677-7-1-1,,,,"['Glass transition temp. -4.5 [C]', 'Method: DMA', 'Condition: Heating rate;5C/min', ""Remarks: Temp. of E''max.""]",,C4H6 / C3H3N / C4H6,,,,,,,,,,,,,,80,54.09 / 53.06 / 54.09,P900074,13677-1-1-1,,C4H6O2 / C4H6O2 / C4H6O2 / C8H16O5,,,,,,,,,,,,,,20,86.09 / 86.09 / 86.09 / 192.21,P903767,13677-2-1-1,,,,,,,,,,,,,,,,,,,,,,,,,,,,,,,,,,,,,,,"Patri, M.; Samuli, A. B.; Deb, P. C. , Journal of Applied Polymer Science , 48 , 10 , 1709-1716 (1993)"
BD001158,"crosslinked,IPN",Neat resin,,,,poly(acrylonitrile-co-butadiene)//net-poly[(vinyl acetate)-nu-(tetraethylene glycol dimethacrylate)],,Blend,"Reactant: vinyl acetate (VAc) / tetraethylene glycol dimethacrylate (TEGDM)

Type: addition

Mechanism: radical

Style: bulk polymn.

Initiator: BPO

Condition: cured NBR sheet swollen in VAc monomer contg. BPO and TEGDM(13% in IPN),then polymd. to IPN at 60C

Post-treatment: Vacuum-dried at 60C

Polymn. remarks: Polymn.-blending",Shape of Test Piece: Sheet,,13677-8-1-1,,,,"['Glass transition temp. 0.0 [C]', 'Method: DMA', 'Condition: Heating rate;5C/min', ""Remarks: Temp. of E''max.""]",,C4H6 / C3H3N / C4H6,,,,,,,,,,,,,,70,54.09 / 53.06 / 54.09,P900074,13677-1-1-1,,C4H6O2 / C4H6O2 / C4H6O2 / C8H16O5,,,,,,,,,,,,,,30,86.09 / 86.09 / 86.09 / 192.21,P903767,13677-2-1-1,,,,,,,,,,,,,,,,,,,,,,,,,,,,,,,,,,,,,,,"Patri, M.; Samuli, A. B.; Deb, P. C. , Journal of Applied Polymer Science , 48 , 10 , 1709-1716 (1993)"
BD001162,Thermoplastic & Thermoplastic elastomer,Neat resin,Blended via twin extruder at 150-200C and 60rpm,,,polybutadiene-block-polystyrene-block-polybutadiene//polystyrene-block-polybutadiene-block-polystyrene,,Blend,,"Compression: 230C

Shape of Test Piece: Sheet

Remarks: 18*13*5mm",,22179-3-1-1,,,,"['Glass transition temp. 121.3 [C]', 'Method: DMA', 'Condition: Heating rate;5C/min & Frequency;resonant frequency', ""Remarks: Tg of hard phase (PS), temp at E''max.""]",,C4H6 / C4H6 / C8H8 / C4H6 / C4H6 / C4H6 / C4H6,,,,,,,,,,,,,,90,54.09 / 54.09 / 104.15 / 54.09 / 54.09 / 54.09 / 54.09,P900076,22179-1-1-1,,C4H6 / C8H8 / C8H8 / C4H6,,,,,,,,,,,,,,10,54.09 / 104.15 / 104.15 / 54.09,P903346,22179-2-1-1,,,,,,,,,,,,,,,,,,,,,,,,,,,,,,,,,,,,,,,"Rek, Vesna; Grguric, Tamara H.; Jelcic, Zelimir; Hace, Drago , Macromolecular Symposia , 148 , 7th International Conference on Polymer Characterization , 425-436 (1999)"
BD001162,Thermoplastic & Thermoplastic elastomer,Neat resin,Blended via twin extruder at 150-200C and 60rpm,,,polybutadiene-block-polystyrene-block-polybutadiene//polystyrene-block-polybutadiene-block-polystyrene,,Blend,,"Compression: 230C

Shape of Test Piece: Sheet

Remarks: 18*13*5mm",,22179-3-2-1,,,,"['Glass transition temp. 120.5 [C]', 'Method: DMA', 'Condition: Heating rate;5C/min & Frequency;resonant frequency', ""Remarks: Tg of hard phase (PS), temp at E''max.""]",,C4H6 / C4H6 / C8H8 / C4H6 / C4H6 / C4H6 / C4H6,,,,,,,,,,,,,,75,54.09 / 54.09 / 104.15 / 54.09 / 54.09 / 54.09 / 54.09,P900076,22179-1-1-1,,C4H6 / C8H8 / C8H8 / C4H6,,,,,,,,,,,,,,25,54.09 / 104.15 / 104.15 / 54.09,P903346,22179-2-1-1,,,,,,,,,,,,,,,,,,,,,,,,,,,,,,,,,,,,,,,"Rek, Vesna; Grguric, Tamara H.; Jelcic, Zelimir; Hace, Drago , Macromolecular Symposia , 148 , 7th International Conference on Polymer Characterization , 425-436 (1999)"
BD001162,Thermoplastic & Thermoplastic elastomer,Neat resin,Blended via twin extruder at 150-200C and 60rpm,,,polybutadiene-block-polystyrene-block-polybutadiene//polystyrene-block-polybutadiene-block-polystyrene,,Blend,,"Compression: 230C

Shape of Test Piece: Sheet

Remarks: 18*13*5mm",,22179-3-3-1,,,,"['Glass transition temp. 120.3 [C]', 'Method: DMA', 'Condition: Heating rate;5C/min & Frequency;resonant frequency', ""Remarks: Tg of hard phase (PS), temp at E''max.""]",,C4H6 / C4H6 / C8H8 / C4H6 / C4H6 / C4H6 / C4H6,,,,,,,,,,,,,,60,54.09 / 54.09 / 104.15 / 54.09 / 54.09 / 54.09 / 54.09,P900076,22179-1-1-1,,C4H6 / C8H8 / C8H8 / C4H6,,,,,,,,,,,,,,40,54.09 / 104.15 / 104.15 / 54.09,P903346,22179-2-1-1,,,,,,,,,,,,,,,,,,,,,,,,,,,,,,,,,,,,,,,"Rek, Vesna; Grguric, Tamara H.; Jelcic, Zelimir; Hace, Drago , Macromolecular Symposia , 148 , 7th International Conference on Polymer Characterization , 425-436 (1999)"
BD001162,Thermoplastic & Thermoplastic elastomer,Neat resin,Blended via twin extruder at 150-200C and 60rpm,,,polybutadiene-block-polystyrene-block-polybutadiene//polystyrene-block-polybutadiene-block-polystyrene,,Blend,,"Compression: 230C

Shape of Test Piece: Sheet

Remarks: 18*13*5mm",,22179-3-4-1,,,,"['Glass transition temp. 119.1 [C]', 'Method: DMA', 'Condition: Heating rate;5C/min & Frequency;resonant frequency', ""Remarks: Tg of hard phase (PS), temp at E''max.""]",,C4H6 / C4H6 / C8H8 / C4H6 / C4H6 / C4H6 / C4H6,,,,,,,,,,,,,,45,54.09 / 54.09 / 104.15 / 54.09 / 54.09 / 54.09 / 54.09,P900076,22179-1-1-1,,C4H6 / C8H8 / C8H8 / C4H6,,,,,,,,,,,,,,55,54.09 / 104.15 / 104.15 / 54.09,P903346,22179-2-1-1,,,,,,,,,,,,,,,,,,,,,,,,,,,,,,,,,,,,,,,"Rek, Vesna; Grguric, Tamara H.; Jelcic, Zelimir; Hace, Drago , Macromolecular Symposia , 148 , 7th International Conference on Polymer Characterization , 425-436 (1999)"
BD001162,Thermoplastic & Thermoplastic elastomer,Neat resin,Blended via twin extruder at 150-200C and 60rpm,,,polybutadiene-block-polystyrene-block-polybutadiene//polystyrene-block-polybutadiene-block-polystyrene,,Blend,,"Compression: 230C

Shape of Test Piece: Sheet

Remarks: 18*13*5mm",,22179-3-5-1,,,,"['Glass transition temp. 118.2 [C]', 'Method: DMA', 'Condition: Heating rate;5C/min & Frequency;resonant frequency', ""Remarks: Tg of hard phase (PS), temp at E''max.""]",,C4H6 / C4H6 / C8H8 / C4H6 / C4H6 / C4H6 / C4H6,,,,,,,,,,,,,,30,54.09 / 54.09 / 104.15 / 54.09 / 54.09 / 54.09 / 54.09,P900076,22179-1-1-1,,C4H6 / C8H8 / C8H8 / C4H6,,,,,,,,,,,,,,70,54.09 / 104.15 / 104.15 / 54.09,P903346,22179-2-1-1,,,,,,,,,,,,,,,,,,,,,,,,,,,,,,,,,,,,,,,"Rek, Vesna; Grguric, Tamara H.; Jelcic, Zelimir; Hace, Drago , Macromolecular Symposia , 148 , 7th International Conference on Polymer Characterization , 425-436 (1999)"
BD001162,Thermoplastic & Thermoplastic elastomer,Neat resin,Blended via twin extruder at 150-200C and 60rpm,,,polybutadiene-block-polystyrene-block-polybutadiene//polystyrene-block-polybutadiene-block-polystyrene,,Blend,,"Compression: 230C

Shape of Test Piece: Sheet

Remarks: 18*13*5mm",,22179-3-6-1,,,,"['Glass transition temp. 112.2 [C]', 'Method: DMA', 'Condition: Heating rate;5C/min & Frequency;resonant frequency', ""Remarks: Tg of hard phase (PS), temp at E''max.""]",,C4H6 / C4H6 / C8H8 / C4H6 / C4H6 / C4H6 / C4H6,,,,,,,,,,,,,,15,54.09 / 54.09 / 104.15 / 54.09 / 54.09 / 54.09 / 54.09,P900076,22179-1-1-1,,C4H6 / C8H8 / C8H8 / C4H6,,,,,,,,,,,,,,85,54.09 / 104.15 / 104.15 / 54.09,P903346,22179-2-1-1,,,,,,,,,,,,,,,,,,,,,,,,,,,,,,,,,,,,,,,"Rek, Vesna; Grguric, Tamara H.; Jelcic, Zelimir; Hace, Drago , Macromolecular Symposia , 148 , 7th International Conference on Polymer Characterization , 425-436 (1999)"
BD001173,",Crystal",Neat resin,"Melt-blended at 170C,60rpm for 10min in Haake Rheomix internal mixer,torque value;3.1Nm",,,poly[ethene-co-(5-ethylidene-2-norbornene)-co-(prop-1-ene)]//poly(prop-1-ene)-graft-poly(dimethyl itaconate),,Blend,,"Compression: 180C for 15min

Shape of Test Piece: Sheet

Remarks: t=0.2mm",,22930-11-1-1,,,,"['Glass transition temp. 6.0 [C]', 'Method: DMA', 'Condition: Heating rate;2C/min&Frequency;5Hz&N2', 'Remarks: Tg of PP phase(loss peak)']",,C3H6 / C7H10O4,,,,,,,,,,,,,,50,42.08 / 158.15,P903798,22930-3-1-1,,C2H4 / C9H12 / C3H6,,,,,,,,,,,,,,50,28.05 / 120.19 / 42.08,P900083,22930-7-1-1,,,,,,,,,,,,,,,,,,,,,,,,,,,,,,,,,,,,,,,"Lopez-Manchado, M. A.; Kenny, J. M.; Quijada, R.; Yazdani-Pedram, M. , Macromolecular Chemistry and Physics , 202 , 9 , 1909-1916 (2001)"
BD001173,",Crystal",Neat resin,"Melt-blended at 170C,60rpm for 10min in Haake Rheomix internal mixer,torque value;2.4Nm",,,poly[ethene-co-(5-ethylidene-2-norbornene)-co-(prop-1-ene)]//poly(prop-1-ene)-graft-poly(dimethyl itaconate),,Blend,,"Compression: 180C for 15min

Shape of Test Piece: Sheet

Remarks: t=0.2mm",,22930-12-1-1,,,,"['Glass transition temp. 6.2 [C]', 'Method: DMA', 'Condition: Heating rate;2C/min&Frequency;5Hz&N2', 'Remarks: Tg of PP phase(loss peak)']",,C3H6 / C7H10O4,,,,,,,,,,,,,,50,42.08 / 158.15,P903798,22930-4-1-1,,C2H4 / C9H12 / C3H6,,,,,,,,,,,,,,50,28.05 / 120.19 / 42.08,P900083,22930-7-1-1,,,,,,,,,,,,,,,,,,,,,,,,,,,,,,,,,,,,,,,"Lopez-Manchado, M. A.; Kenny, J. M.; Quijada, R.; Yazdani-Pedram, M. , Macromolecular Chemistry and Physics , 202 , 9 , 1909-1916 (2001)"
BD001174,",Crystal",Neat resin,Blended in 16mm corotating twin screw extruder(L/D=25/1) at 300C and pelletized,,,"poly[(6-hydroxy-2-naphthoic acid)-co-(4-aminophenol)-co-(terephthalic acid)]//poly[(1,1,2,2-tetrafluoroethene)-co-(1,1,2,3,3,3-hexafluoroprop-1-ene)]",,Blend,,,,22311-3-1-1,,,,"['Glass transition temp. ca 140 [C]', 'Method: DSC', 'Condition: Heating rate;20K/min&2nd scan', 'Remarks: Tg of LCP,Taken from the Fig.3']",,C2F4 / C3F6,,,,,,,,,,,,,,95,100.02 / 150.02,P900769,22311.01,,C8H4O2 / C11H6O2 / C11H6O2 / C6H5NO / C6H5NO / C14H9NO3 / C14H9NO3 / C14H9NO3 / C14H9NO3,,,,,,,,,,,,,,5,132.12 / 170.16 / 170.16 / 107.11 / 107.11 / 239.23 / 239.23 / 239.23 / 239.23,P900089,22311.02,,,,,,,,,,,,,,,,,,,,,,,,,,,,,,,,,,,,,,,"Lee, Heon Sang; Denn, Morton M. , Journal of Rheology , 43 , 6 , 1583-1598 (1999)"
BD001174,",Crystal",Neat resin,Blended in 16mm corotating twin screw extruder(L/D=25/1) at 300C and pelletized,,,"poly[(6-hydroxy-2-naphthoic acid)-co-(4-aminophenol)-co-(terephthalic acid)]//poly[(1,1,2,2-tetrafluoroethene)-co-(1,1,2,3,3,3-hexafluoroprop-1-ene)]",,Blend,,,,22311-3-2-1,,,,"['Glass transition temp. ca 140 [C]', 'Method: DSC', 'Condition: Heating rate;20K/min&2nd scan', 'Remarks: Tg of LCP,Taken from the Fig.3']",,C2F4 / C3F6,,,,,,,,,,,,,,90,100.02 / 150.02,P900769,22311.01,,C8H4O2 / C11H6O2 / C11H6O2 / C6H5NO / C6H5NO / C14H9NO3 / C14H9NO3 / C14H9NO3 / C14H9NO3,,,,,,,,,,,,,,10,132.12 / 170.16 / 170.16 / 107.11 / 107.11 / 239.23 / 239.23 / 239.23 / 239.23,P900089,22311.02,,,,,,,,,,,,,,,,,,,,,,,,,,,,,,,,,,,,,,,"Lee, Heon Sang; Denn, Morton M. , Journal of Rheology , 43 , 6 , 1583-1598 (1999)"
BD001174,",Crystal",Neat resin,Blended in 16mm corotating twin screw extruder(L/D=25/1) at 300C and pelletized,,,"poly[(6-hydroxy-2-naphthoic acid)-co-(4-aminophenol)-co-(terephthalic acid)]//poly[(1,1,2,2-tetrafluoroethene)-co-(1,1,2,3,3,3-hexafluoroprop-1-ene)]",,Blend,,,,22311-3-3-1,,,,"['Glass transition temp. ca 140 [C]', 'Method: DSC', 'Condition: Heating rate;20K/min&2nd scan', 'Remarks: Tg of LCP,Taken from the Fig.3']",,C2F4 / C3F6,,,,,,,,,,,,,,80,100.02 / 150.02,P900769,22311.01,,C8H4O2 / C11H6O2 / C11H6O2 / C6H5NO / C6H5NO / C14H9NO3 / C14H9NO3 / C14H9NO3 / C14H9NO3,,,,,,,,,,,,,,20,132.12 / 170.16 / 170.16 / 107.11 / 107.11 / 239.23 / 239.23 / 239.23 / 239.23,P900089,22311.02,,,,,,,,,,,,,,,,,,,,,,,,,,,,,,,,,,,,,,,"Lee, Heon Sang; Denn, Morton M. , Journal of Rheology , 43 , 6 , 1583-1598 (1999)"
BD001178,"Thermoplastic,Crystal",Neat resin,(Mechanical blending) Melt blended in Brabender Plasti-corder at 180C for 8min at 50rpm,,,poly(ethene-co-dicyclopentadiene-co-propylene)//poly[trioxan-co-(ethylene oxide)],,Blend,,"Compression: 150kg/cm2, 6min

Shape of Test Piece: Sheet

Remarks: t = 0.3cm (tensile and impact test)",,13020-3-1-1,,,,"['Glass transition temp. 210 [K]', 'Method: DMA', 'Condition: Heating rate;1-2C/min & Frequency;110Hz', ""Remarks: Gamma' transition""]",,CH2O / C2H4O,,,,,,,,,,,,,,92.5,30.03 / 44.05,P900800,13020-1-1-1,,C2H4 / C10H12 / C3H6,,,,,,,,,,,,,,7.5,28.05 / 132.2 / 42.08,P900197,13020-2-1-1,,,,,,,,,,,,,,,,,,,,,,,,,,,,,,,,,,,,,,,"Chiang, Wen-Yen; Huang, Chi-Yuan , Journal of Applied Polymer Science , 47 , 1 , 105-112 (1993)"
BD001178,"Thermoplastic,Crystal",Neat resin,(Mechanical blending) Melt blended in Brabender Plasti-corder at 180C for 8min at 50rpm,,,poly(ethene-co-dicyclopentadiene-co-propylene)//poly[trioxan-co-(ethylene oxide)],,Blend,,"Compression: 150kg/cm2, 6min

Shape of Test Piece: Sheet

Remarks: t = 0.3cm (tensile and impact test)",,13020-3-3-1,,,,"['Glass transition temp. 223 [K]', 'Method: DMA', 'Condition: Heating rate;1-2C/min & Frequency;110Hz', ""Remarks: Beta transition, gamma' transition at 202K""]",,CH2O / C2H4O,,,,,,,,,,,,,,70,30.03 / 44.05,P900800,13020-1-1-1,,C2H4 / C10H12 / C3H6,,,,,,,,,,,,,,30,28.05 / 132.2 / 42.08,P900197,13020-2-1-1,,,,,,,,,,,,,,,,,,,,,,,,,,,,,,,,,,,,,,,"Chiang, Wen-Yen; Huang, Chi-Yuan , Journal of Applied Polymer Science , 47 , 1 , 105-112 (1993)"
BD001180,"linear,UV-curable for primary optical fiber coating",Neat resin,,,,"poly{poly(propane-1,2-diol)-alt-[methylenedi(cyclohexane-4,1-diyl) diisocyanate}//poly{poly(1,4-butanediol)-alt-[methylenebis(cyclohexane-4,1-diyl)diisocyanate]}",,Blend,"Precursor: polypropylene oxide & polybutane diol

Type: polymer reaction

Prepolymer name: polypropylene oxide & polybutane diol

Polymer reaction condition: 4,4'-dicyclohexylmethane diisocyanate, 2-hydroxyethyl acrylate, below 45C, N2 then mixture of PPG and PBD added with dibutyl tin dilaurate, 70C, 2h, N2","Shape of Test Piece: Film

Remarks: t = 0.3mm, w = 1cm, l = 3cm",Original prepolymer PPG and PBD; supplied by Aldrich Chemical Co.,75041-3-1-1,,,,"['Glass transition temp. -50 [C]', 'Method: DMA', 'Condition: Heating rate;2C/min, Frequency;35Hz']",,C3H6O / C15H24N2O3,,,,,,,,,,,,,,80,58.08 / 280.36,P900206,75041-1-1-1,,C4H8O / C15H24N2O3 / C19H32N2O4,,,,,,,,,,,,,,20,72.11 / 280.36 / 352.47,P900207,75041-2-1-1,,,,,,,,,,,,,,,,,,,,,,,,,,,,,,,,,,,,,,,"Kim, Han Do; Kang, Seung Gu; Ha, Chang Sik , Journal of Applied Polymer Science , 46 , 8 , 1339-1351 (1992)"
BD001180,"linear,UV-curable for primary optical fiber coating",Neat resin,,,,"poly{poly(propane-1,2-diol)-alt-[methylenedi(cyclohexane-4,1-diyl) diisocyanate}//poly{poly(1,4-butanediol)-alt-[methylenebis(cyclohexane-4,1-diyl)diisocyanate]}",,Blend,"Precursor: polypropylene oxide & polybutane diol

Type: polymer reaction

Prepolymer name: polypropylene oxide & polybutane diol

Polymer reaction condition: 4,4'-dicyclohexylmethane diisocyanate, 2-hydroxyethyl acrylate, below 45C, N2 then mixture of PPG and PBD added with dibutyl tin dilaurate, 70C, 2h, N2","Shape of Test Piece: Film

Remarks: t = 0.3mm, w = 1cm, l = 3cm",Original prepolymer PPG and PBD; supplied by Aldrich Chemical Co.,75041-3-2-1,,,,"['Glass transition temp. -67 [C]', 'Method: DMA', 'Condition: Heating rate;2C/min & Frequency;35Hz']",,C3H6O / C15H24N2O3,,,,,,,,,,,,,,50,58.08 / 280.36,P900206,75041-1-1-1,,C4H8O / C15H24N2O3 / C19H32N2O4,,,,,,,,,,,,,,50,72.11 / 280.36 / 352.47,P900207,75041-2-1-1,,,,,,,,,,,,,,,,,,,,,,,,,,,,,,,,,,,,,,,"Kim, Han Do; Kang, Seung Gu; Ha, Chang Sik , Journal of Applied Polymer Science , 46 , 8 , 1339-1351 (1992)"
BD001180,"linear,UV-curable for primary optical fiber coating",Neat resin,,,,"poly{poly(propane-1,2-diol)-alt-[methylenedi(cyclohexane-4,1-diyl) diisocyanate}//poly{poly(1,4-butanediol)-alt-[methylenebis(cyclohexane-4,1-diyl)diisocyanate]}",,Blend,"Precursor: polypropylene oxide & polybutane diol

Type: polymer reaction

Prepolymer name: polypropylene oxide & polybutane diol

Polymer reaction condition: 4,4'-dicyclohexylmethane diisocyanate, 2-hydroxyethyl acrylate, below 45C, N2 then mixture of PPG and PBD added with dibutyl tin dilaurate, 70C, 2h, N2","Shape of Test Piece: Film

Remarks: t = 0.3mm, w = 1cm, l = 3cm",Original prepolymer PPG and PBD; supplied by Aldrich Chemical Co.,75041-3-3-1,,,,"['Glass transition temp. -56 [C]', 'Method: DMA', 'Condition: Heating rate;2C/min & Frequency;35Hz']",,C3H6O / C15H24N2O3,,,,,,,,,,,,,,80,58.08 / 280.36,P900206,75041-1-1-1,,C4H8O / C15H24N2O3 / C19H32N2O4,,,,,,,,,,,,,,20,72.11 / 280.36 / 352.47,P900207,75041-2-1-1,,,,,,,,,,,,,,,,,,,,,,,,,,,,,,,,,,,,,,,"Kim, Han Do; Kang, Seung Gu; Ha, Chang Sik , Journal of Applied Polymer Science , 46 , 8 , 1339-1351 (1992)"
BD001182,"linear,Thermoplastic,Thermostable,Amorphous&Liquid crystal",Neat resin,Melt blending,,,"poly[(4-hydroxybenzoic acid)-co-(6-hydroxy-2-naphthoic acid)]//poly{[4-(4-hydroxyphenyl)-2,3-phthalazin-1-one]-alt-[bis(4-fluorophenyl)ketone;bis(4-fluorophenyl)sulfone]}",,Blend,,"Compression: 10MPa, 350C

Cutting

Shape of Test Piece: Pellet",,20785-3-2-1,,,,"['Glass transition temp. ca 283 [C]', 'Method: DSC', 'Condition: Heating rate;10C/min & N2', 'Remarks: Taken from the Fig.']",,C27H16N2O3 / C26H16N2O4S,,,,,,,,,,,,,,90,416.43 / 452.48,P902457,20785-1-1-1,,C7H4O2 / C11H6O2,,,,,,,,,,,,,,10,120.11 / 170.161,P900344,20785-2-1-1,,,,,,,,,,,,,,,,,,,,,,,,,,,,,,,,,,,,,,,"Meng, Y. Z.; Tjong, S. C.; Hay, A. S. , Polymer , 39 , 10 , 1845-1850 (1998)"
BD001182,"linear,Thermoplastic,Thermostable,Amorphous&Liquid crystal",Neat resin,Melt blending,,,"poly[(4-hydroxybenzoic acid)-co-(6-hydroxy-2-naphthoic acid)]//poly{[4-(4-hydroxyphenyl)-2,3-phthalazin-1-one]-alt-[bis(4-fluorophenyl)ketone;bis(4-fluorophenyl)sulfone]}",,Blend,,"Compression: 10MPa, 350C

Cutting

Shape of Test Piece: Pellet",,20785-3-3-1,,,,"['Glass transition temp. ca 280 [C]', 'Method: DSC', 'Condition: Heating rate;10C/min & N2', 'Remarks: Taken from the Fig.']",,C27H16N2O3 / C26H16N2O4S,,,,,,,,,,,,,,85,416.43 / 452.48,P902457,20785-1-1-1,,C7H4O2 / C11H6O2,,,,,,,,,,,,,,15,120.11 / 170.161,P900344,20785-2-1-1,,,,,,,,,,,,,,,,,,,,,,,,,,,,,,,,,,,,,,,"Meng, Y. Z.; Tjong, S. C.; Hay, A. S. , Polymer , 39 , 10 , 1845-1850 (1998)"
BD001182,"linear,Thermoplastic,Thermostable,Amorphous&Liquid crystal",Neat resin,Melt blending,,,"poly[(4-hydroxybenzoic acid)-co-(6-hydroxy-2-naphthoic acid)]//poly{[4-(4-hydroxyphenyl)-2,3-phthalazin-1-one]-alt-[bis(4-fluorophenyl)ketone;bis(4-fluorophenyl)sulfone]}",,Blend,,"Compression: 10MPa, 350C

Cutting

Shape of Test Piece: Pellet",,20785-3-4-1,,,,"['Glass transition temp. ca 275 [C]', 'Method: DSC', 'Condition: Heating rate;10C/min & N2', 'Remarks: Taken from the Fig.']",,C27H16N2O3 / C26H16N2O4S,,,,,,,,,,,,,,75,416.43 / 452.48,P902457,20785-1-1-1,,C7H4O2 / C11H6O2,,,,,,,,,,,,,,25,120.11 / 170.161,P900344,20785-2-1-1,,,,,,,,,,,,,,,,,,,,,,,,,,,,,,,,,,,,,,,"Meng, Y. Z.; Tjong, S. C.; Hay, A. S. , Polymer , 39 , 10 , 1845-1850 (1998)"
BD001191,"Thermoplastic,Amorphous",Neat resin,"Dry blended, then melt-mixed at 190C, 40rpm for ca.10min",,,poly(ethylene-co-styrene)//poly(ethylene-co-styrene),,Blend,,"Compression: 190C, 2min, 5.5MPa

Shape of Test Piece: Sheet

Remarks: (DMA) rectangular specimen",,23841-2-1-1,,,,"['Glass transition temp. ca 26.3 [C]', 'Method: DMA', 'Condition: Frequency;1.6Hz & Temp. ramped in 5C increments under N2, strain 0.05%', 'Remarks: Temp. of tan(delta)max., taken from the Fig.5']",,C2H4 / C8H8,,,,,,,,,,,,,,50,28.05 / 104.15,P900361,23841-1-1-1,,C2H4 / C8H8,,,,,,,,,,,,,,50,28.05 / 104.15,P900361,23841-1-2-1,,,,,,,,,,,,,,,,,,,,,,,,,,,,,,,,,,,,,,,"Cheung, Y. Wilson; Guest, Martin J. , Journal of Polymer Science, Part B: Polymer Physics , 38 , 22 , 2976-2987 (2000)"
BD001191,"Thermoplastic,Amorphous",Neat resin,"Dry blended, then melt-mixed at 190C, 40rpm for ca.10min",,,poly(ethylene-co-styrene)//poly(ethylene-co-styrene),,Blend,,"Compression: 190C, 2min, 5.5MPa

Shape of Test Piece: Sheet

Remarks: (DMA) rectangular specimen",,23841-3-1-1,,,,"['Glass transition temp. ca 20.0 [C]', 'Method: DMA', 'Condition: Frequency;1.6Hz & Temp. ramped in 5C increments under N2, strain 0.05%', 'Remarks: Temp. of tan(delta)max., taken from the Fig.7']",,C2H4 / C8H8,,,,,,,,,,,,,,50,28.05 / 104.15,P900361,23841-1-3-1,,C2H4 / C8H8,,,,,,,,,,,,,,50,28.05 / 104.15,P900361,23841-1-2-1,,,,,,,,,,,,,,,,,,,,,,,,,,,,,,,,,,,,,,,"Cheung, Y. Wilson; Guest, Martin J. , Journal of Polymer Science, Part B: Polymer Physics , 38 , 22 , 2976-2987 (2000)"
BD001191,"Thermoplastic,Crystal",Neat resin,"Dry blended, then melt-mixed at 190C, 40rpm for ca.10min",,,poly(ethylene-co-styrene)//poly(ethylene-co-styrene),,Blend,,"Compression: 190C, 2min, 5.5MPa

Shape of Test Piece: Sheet

Remarks: (DMA) rectangular specimen",,23841-5-1-1,,,,"['Glass transition temp. -10.3 [C]', 'Method: DMA', 'Condition: Frequency;1.6Hz & Temp. ramped in 5C increments under N2, strain 0.05%', 'Remarks: Tg of ES35, temp. of tan(delta)shoulder']",,C2H4 / C8H8,,,,,,,,,,,,,,75,28.05 / 104.15,P900361,23841-1-1-1,,C2H4 / C8H8,,,,,,,,,,,,,,25,28.05 / 104.15,P900361,23841-1-5-1,,,,,,,,,,,,,,,,,,,,,,,,,,,,,,,,,,,,,,,"Cheung, Y. Wilson; Guest, Martin J. , Journal of Polymer Science, Part B: Polymer Physics , 38 , 22 , 2976-2987 (2000)"
