Repository: williamschertzer/webScraper

File: glass_transition_temp.csv (part 39 of 62)
BD001191,"Thermoplastic,Crystal",Neat resin,"Dry blended, then melt-mixed at 190C, 40rpm for ca.10min",,,poly(ethylene-co-styrene)//poly(ethylene-co-styrene),,Blend,,"Compression: 190C, 2min, 5.5MPa

Shape of Test Piece: Sheet

Remarks: (DMA) rectangular specimen",,23841-5-2-1,,,,"['Glass transition temp. -8.8 [C]', 'Method: DMA', 'Condition: Frequency;1.6Hz & Temp. ramped in 5C increments under N2, strain 0.05%', 'Remarks: Tg of ES35, temp. of tan(delta)shoulder']",,C2H4 / C8H8,,,,,,,,,,,,,,50,28.05 / 104.15,P900361,23841-1-1-1,,C2H4 / C8H8,,,,,,,,,,,,,,50,28.05 / 104.15,P900361,23841-1-5-1,,,,,,,,,,,,,,,,,,,,,,,,,,,,,,,,,,,,,,,"Cheung, Y. Wilson; Guest, Martin J. , Journal of Polymer Science, Part B: Polymer Physics , 38 , 22 , 2976-2987 (2000)"
BD001192,"Thermoplastic,Amorphous",Neat resin,"Dry blended, then melt-mixed at 190C, 40rpm for ca.10min",,,poly(ethylene-co-styrene)//poly(ethylene-co-styrene)//poly(ethylene-co-styrene),,Blend,,"Compression: 190C, 2min, 5.5MPa

Shape of Test Piece: Sheet

Remarks: (DMA) rectangular specimen",,23841-4-1-1,,,,"['Glass transition temp. 2.6 [C]', 'Method: DMA', 'Condition: Frequency;1.6Hz & Temp. ramped in 5C increments under N2, strain 0.05%', 'Remarks: Tg of ES58, temp. of tan(delta)shoulder']",,C2H4 / C8H8,,,,,,,,,,,,,,50,28.05 / 104.15,P900361,23841-1-1-1,,C2H4 / C8H8,,,,,,,,,,,,,,50,28.05 / 104.15,P900361,23841-1-3-1,,C2H4 / C8H8,,,,,,,,,,,,,,0,28.05 / 104.15,P900361,23841-1-4-1,,,,,,,,,,,,,,,,,,,,"Cheung, Y. Wilson; Guest, Martin J. , Journal of Polymer Science, Part B: Polymer Physics , 38 , 22 , 2976-2987 (2000)"
BD001192,"Thermoplastic,Amorphous",Neat resin,"Dry blended, then melt-mixed at 190C, 40rpm for ca.10min",,,poly(ethylene-co-styrene)//poly(ethylene-co-styrene)//poly(ethylene-co-styrene),,Blend,,"Compression: 190C, 2min, 5.5MPa

Shape of Test Piece: Sheet

Remarks: (DMA) rectangular specimen",,23841-4-2-1,,,,"['Glass transition temp. -7.5 [C]', 'Method: DMA', 'Condition: Frequency;1.6Hz & Temp. ramped in 5C increments under N2, strain 0.05%', 'Remarks: Tg of ES52, temp. of tan(delta)shoulder']",,C2H4 / C8H8,,,,,,,,,,,,,,50,28.05 / 104.15,P900361,23841-1-1-1,,C2H4 / C8H8,,,,,,,,,,,,,,0,28.05 / 104.15,P900361,23841-1-3-1,,C2H4 / C8H8,,,,,,,,,,,,,,50,28.05 / 104.15,P900361,23841-1-4-1,,,,,,,,,,,,,,,,,,,,"Cheung, Y. Wilson; Guest, Martin J. , Journal of Polymer Science, Part B: Polymer Physics , 38 , 22 , 2976-2987 (2000)"
BD001192,"Thermoplastic,Amorphous",Neat resin,"Dry blended, then melt-mixed at 190C, 40rpm for ca.10min",,,poly(ethylene-co-styrene)//poly(ethylene-co-styrene)//poly(ethylene-co-styrene),,Blend,,"Compression: 190C, 2min, 5.5MPa

Shape of Test Piece: Sheet

Remarks: (DMA) rectangular specimen",,23841-4-3-1,,,,"['Glass transition temp. 1.6 [C]', 'Method: DMA', 'Condition: Frequency;1.6Hz & Temp. ramped in 5C increments under N2, strain 0.05%', 'Remarks: Tg of ES58, temp. of tan(delta)shoulder']",,C2H4 / C8H8,,,,,,,,,,,,,,33,28.05 / 104.15,P900361,23841-1-1-1,,C2H4 / C8H8,,,,,,,,,,,,,,33,28.05 / 104.15,P900361,23841-1-3-1,,C2H4 / C8H8,,,,,,,,,,,,,,34,28.05 / 104.15,P900361,23841-1-4-1,,,,,,,,,,,,,,,,,,,,"Cheung, Y. Wilson; Guest, Martin J. , Journal of Polymer Science, Part B: Polymer Physics , 38 , 22 , 2976-2987 (2000)"
BD001192,"Thermoplastic,Crystal",Neat resin,"Dry blended, then melt-mixed at 190C, 40rpm for ca.10min",,,poly(ethylene-co-styrene)//poly(ethylene-co-styrene)//poly(ethylene-co-styrene),,Blend,,"Compression: 190C, 2min, 5.5MPa

Shape of Test Piece: Sheet

Remarks: (DMA) rectangular specimen",,23841-9-1-1,,,,"['Glass transition temp. -5.9 [C]', 'Method: DMA', 'Condition: Frequency;1.6Hz & Temp. ramped in 5C increments under N2, strain 0.05%', 'Remarks: Tg of ES52, temp. of tan(delta)shoulder']",,C2H4 / C8H8,,,,,,,,,,,,,,34,28.05 / 104.15,P900361,23841-1-1-1,,C2H4 / C8H8,,,,,,,,,,,,,,33,28.05 / 104.15,P900361,23841-1-4-1,,C2H4 / C8H8,,,,,,,,,,,,,,33,28.05 / 104.15,P900361,23841-1-6-1,,,,,,,,,,,,,,,,,,,,"Cheung, Y. Wilson; Guest, Martin J. , Journal of Polymer Science, Part B: Polymer Physics , 38 , 22 , 2976-2987 (2000)"
BD001194,Elastomer,Neat resin,"Soln. blended in cyclohexane, solvent removed in vacuo at RT for 10days","Mn=4370(GPC(SEC),THF), Mw/Mn=2.42(GPC(SEC),THF)

Related Info.: Bimodal mol. wt. distribution",,polybutadiene//polybutadiene,,Blend,,"Shape of Test Piece: Film

Remarks: t=100micron",,43082-2-1-1,,['cyclohexane'],,"['Glass transition temp. 169.0 [C]', 'Method: Dielectric relaxation', 'Remarks: Temp. of capacitance changing its temp.-dependence']",,C4H6 / C4H6 / C4H6,,,,,,,,,,,,,,85.7,54.09 / 54.09 / 54.09,P900413,43082-1-1-1,,C4H6 / C4H6 / C4H6,,,,,,,,,,,,,,14.2,54.09 / 54.09 / 54.09,P900413,43082-1-3-1,,,,,,,,,,,,,,,,,,,,,,,,,,,,,,,,,,,,,,,"Bogoslovov, R. B.; Hogan, T. E.; Roland, C. M. , Macromolecules , 43 , 6 , 2904-2909 (2010)"
BD001194,Elastomer,Neat resin,"Soln. blended in cyclohexane, solvent removed in vacuo at RT for 10days","Mn=4780(GPC(SEC),THF), Mw/Mn=13.1(GPC(SEC),THF)

Related Info.: Bimodal mol. wt. distribution",,polybutadiene//polybutadiene,,Blend,,"Shape of Test Piece: Film

Remarks: t=100micron",,43082-3-1-1,,['cyclohexane'],,"['Glass transition temp. 171.2 [C]', 'Method: Dielectric relaxation', 'Remarks: Temp. of capacitance changing its temp.-dependence']",,C4H6 / C4H6 / C4H6,,,,,,,,,,,,,,79.3,54.09 / 54.09 / 54.09,P900413,43082-1-1-1,,C4H6 / C4H6 / C4H6,,,,,,,,,,,,,,20.7,54.09 / 54.09 / 54.09,P900413,43082-1-5-1,,,,,,,,,,,,,,,,,,,,,,,,,,,,,,,,,,,,,,,"Bogoslovov, R. B.; Hogan, T. E.; Roland, C. M. , Macromolecules , 43 , 6 , 2904-2909 (2010)"
BD001197,Thermoplastic,Neat resin,Soln. blended in THF so as to contain stoichiometric amt. of functional groups,,,poly[styrene-co-(4-vinylpyridine)]//poly[styren-co-(4-sulfostyrene)],,Blend,,"Compression: 170-190C, 3min, 14MPa

Shape of Test Piece: Sheet

Remarks: (Tensile test) dog-bone shaped, w=3.5mm, t=0.5mm",,30056-3-1-1,,['THF'],,"['Glass transition temp. 109.3 [C]', 'Method: Modulated DSC (MDSC)', 'Condition: Heating rate;2C/min & N2, temp. oscillation +-1.5C/40s', 'Remarks: Second scan']",,C8H8 / C8H8O3S,,,,,,,,,,,,,,57,104.15 / 184.21,P900492,30056-1-1-1,,C8H8 / C7H7N,,,,,,,,,,,,,,43,104.15 / 105.14,P900449,30056-2-1-1,,,,,,,,,,,,,,,,,,,,,,,,,,,,,,,,,,,,,,,"Chen, Wenjie; Sauer, J. A.; Hara, Masanori , Polymer , 44 , 24 , 7485-7493 (2003)"
BD001197,Thermoplastic,Neat resin,Soln. blended in THF so as to contain stoichiometric amt. of functional groups,,,poly[styrene-co-(4-vinylpyridine)]//poly[styren-co-(4-sulfostyrene)],,Blend,,"Compression: 170-190C, 3min, 14MPa

Annealing: 150C, 24h

Shape of Test Piece: Sheet

Remarks: (Tensile test) dog-bone shaped, w=3.5mm, t=0.5mm",,30056-3-1-2,,['THF'],,"['Glass transition temp. 151.1 [C]', 'Method: Modulated DSC (MDSC)', 'Condition: Heating rate;2C/min & N2, temp. oscillation +-1.5C/40s', 'Remarks: Tg of cluster phase, second scan']",,C8H8 / C8H8O3S,,,,,,,,,,,,,,57,104.15 / 184.21,P900492,30056-1-1-1,,C8H8 / C7H7N,,,,,,,,,,,,,,43,104.15 / 105.14,P900449,30056-2-1-1,,,,,,,,,,,,,,,,,,,,,,,,,,,,,,,,,,,,,,,"Chen, Wenjie; Sauer, J. A.; Hara, Masanori , Polymer , 44 , 24 , 7485-7493 (2003)"
BD001197,Thermoplastic,Neat resin,Soln. blended in THF so as to contain stoichiometric amt. of functional groups,,,poly[styrene-co-(4-vinylpyridine)]//poly[styren-co-(4-sulfostyrene)],,Blend,,"Compression: 170-190C, 3min, 14MPa

Shape of Test Piece: Sheet

Remarks: (Tensile test) dog-bone shaped, w=3.5mm, t=0.5mm",,30056-4-1-1,,['THF'],,"['Glass transition temp. 111.8 [C]', 'Method: Modulated DSC (MDSC)', 'Condition: Heating rate;2C/min & N2, temp. oscillation +-1.5C/40s', 'Remarks: Second scan']",,C8H8 / C8H8O3S,,,,,,,,,,,,,,57,104.15 / 184.21,P900492,30056-1-2-1,,C8H8 / C7H7N,,,,,,,,,,,,,,43,104.15 / 105.14,P900449,30056-2-2-1,,,,,,,,,,,,,,,,,,,,,,,,,,,,,,,,,,,,,,,"Chen, Wenjie; Sauer, J. A.; Hara, Masanori , Polymer , 44 , 24 , 7485-7493 (2003)"
BD001197,Thermoplastic,Neat resin,Soln. blended in THF so as to contain stoichiometric amt. of functional groups,,,poly[styrene-co-(4-vinylpyridine)]//poly[styren-co-(4-sulfostyrene)],,Blend,,"Compression: 170-190C, 3min, 14MPa

Annealing: 150C, 24h

Shape of Test Piece: Sheet

Remarks: (Tensile test) dog-bone shaped, w=3.5mm, t=0.5mm",,30056-4-1-2,,['THF'],,"['Glass transition temp. 165.6 [C]', 'Method: Modulated DSC (MDSC)', 'Condition: Heating rate;2C/min & N2, temp. oscillation +-1.5C/40s', 'Remarks: Tg of cluster phase, second scan']",,C8H8 / C8H8O3S,,,,,,,,,,,,,,57,104.15 / 184.21,P900492,30056-1-2-1,,C8H8 / C7H7N,,,,,,,,,,,,,,43,104.15 / 105.14,P900449,30056-2-2-1,,,,,,,,,,,,,,,,,,,,,,,,,,,,,,,,,,,,,,,"Chen, Wenjie; Sauer, J. A.; Hara, Masanori , Polymer , 44 , 24 , 7485-7493 (2003)"
BD001197,Thermoplastic,Neat resin,Soln. blended in THF so as to contain stoichiometric amt. of functional groups,,,poly[styrene-co-(4-vinylpyridine)]//poly[styren-co-(4-sulfostyrene)],,Blend,,"Compression: 170-190C, 3min, 14MPa

Shape of Test Piece: Sheet

Remarks: (Tensile test) dog-bone shaped, w=3.5mm, t=0.5mm",,30056-5-1-1,,['THF'],,"['Glass transition temp. 117.9 [C]', 'Method: Modulated DSC (MDSC)', 'Condition: Heating rate;2C/min & N2, temp. oscillation +-1.5C/40s', 'Remarks: Second scan']",,C8H8 / C8H8O3S,,,,,,,,,,,,,,57,104.15 / 184.21,P900492,30056-1-3-1,,C8H8 / C7H7N,,,,,,,,,,,,,,43,104.15 / 105.14,P900449,30056-2-3-1,,,,,,,,,,,,,,,,,,,,,,,,,,,,,,,,,,,,,,,"Chen, Wenjie; Sauer, J. A.; Hara, Masanori , Polymer , 44 , 24 , 7485-7493 (2003)"
BD001197,Thermoplastic,Neat resin,Soln. blended in THF so as to contain stoichiometric amt. of functional groups,,,poly[styrene-co-(4-vinylpyridine)]//poly[styren-co-(4-sulfostyrene)],,Blend,,"Compression: 170-190C, 3min, 14MPa

Annealing: 150C, 24h

Shape of Test Piece: Sheet

Remarks: (Tensile test) dog-bone shaped, w=3.5mm, t=0.5mm",,30056-5-1-2,,['THF'],,"['Glass transition temp. 167.6 [C]', 'Method: Modulated DSC (MDSC)', 'Condition: Heating rate;2C/min & N2, temp. oscillation +-1.5C/40s', 'Remarks: Tg of cluster phase, second scan']",,C8H8 / C8H8O3S,,,,,,,,,,,,,,57,104.15 / 184.21,P900492,30056-1-3-1,,C8H8 / C7H7N,,,,,,,,,,,,,,43,104.15 / 105.14,P900449,30056-2-3-1,,,,,,,,,,,,,,,,,,,,,,,,,,,,,,,,,,,,,,,"Chen, Wenjie; Sauer, J. A.; Hara, Masanori , Polymer , 44 , 24 , 7485-7493 (2003)"
BD001198,",Crystal",Neat resin,"Pre-dried powder melt-blended by co-rotating twin-screw extruder at 240C,300rpm",,,poly[styrene-co-(p-hydroxystyrene)]//poly[trioxan-co-(ethylene oxide)],,Blend,,"Compression: 230C

Shape of Test Piece: Sheet",,12588-3-1-2,,,,"['Glass transition temp. ca 88 [C]', 'Method: DMA', 'Condition: Heating rate;3C/min&Frequency;10Hz', 'Remarks: Taken from the Fig.']",,CH2O / C2H4O,,,,,,,,,,,,,,80,30.03 / 44.05,P900800,12588-1-1-1,,C8H8 / C8H8O,,,,,,,,,,,,,,20,104.15 / 120.15,P900450,12588-2-1-1,,,,,,,,,,,,,,,,,,,,,,,,,,,,,,,,,,,,,,,"Machado, J. M.; French, R. N. , Polymer , 33 , 2 , 439-442 (1992)"
BD001198,",Crystal",Neat resin,"Pre-dried powder melt-blended by co-rotating twin-screw extruder at 240C,300rev/min",,,poly[styrene-co-(p-hydroxystyrene)]//poly[trioxan-co-(ethylene oxide)],,Blend,,"Compression: 230C

Shape of Test Piece: Sheet",,12588-3-2-2,,,,"['Glass transition temp. ca 109 [C]', 'Method: DMA', 'Condition: Heating rate;3C/min&Frequency;10Hz', 'Remarks: Taken from the Fig.']",,CH2O / C2H4O,,,,,,,,,,,,,,60,30.03 / 44.05,P900800,12588-1-1-1,,C8H8 / C8H8O,,,,,,,,,,,,,,40,104.15 / 120.15,P900450,12588-2-1-1,,,,,,,,,,,,,,,,,,,,,,,,,,,,,,,,,,,,,,,"Machado, J. M.; French, R. N. , Polymer , 33 , 2 , 439-442 (1992)"
BD001199,,Neat resin,THF soln. blending,,,"poly[styren-co-(2-vinylpyridine)]//poly[(p-hydroxystyrene)-co-(2,3-dimethyl-1,3-butadiene)]",,Blend,,,,26209-3-1-1,,['THF'],,"['Glass transition temp. 63 [C]', 'Method: DSC', 'Condition: Heating rate;20C/min', 'Remarks: Tg of ST2VPy{8}']",,C8H8 / C7H7N,,,,,,,,,,,,,,50,104.15 / 105.14,P900456,26209-1-1-1,,C8H8O / C6H10,,,,,,,,,,,,,,50,120.15 / 82.14,P903792,26209-2-1-1,,,,,,,,,,,,,,,,,,,,,,,,,,,,,,,,,,,,,,,"Motzer, Heidi R.; Painter, Paul C.; Coleman, Michael M. , Macromolecules , 34 , 23 , 8388-8389 (2001)"
BD001199,,Neat resin,THF soln. blending,,,"poly[styren-co-(2-vinylpyridine)]//poly[(p-hydroxystyrene)-co-(2,3-dimethyl-1,3-butadiene)]",,Blend,,,,26209-6-1-1,,['THF'],,"['Glass transition temp. 76 [C]', 'Method: DSC', 'Condition: Heating rate;20C/min']",,C8H8 / C7H7N,,,,,,,,,,,,,,80,104.15 / 105.14,P900456,26209-4-1-1,,C8H8O / C6H10,,,,,,,,,,,,,,20,120.15 / 82.14,P903792,26209-5-1-1,,,,,,,,,,,,,,,,,,,,,,,,,,,,,,,,,,,,,,,"Motzer, Heidi R.; Painter, Paul C.; Coleman, Michael M. , Macromolecules , 34 , 23 , 8388-8389 (2001)"
BD001199,,Neat resin,THF soln. blending,,,"poly[styren-co-(2-vinylpyridine)]//poly[(p-hydroxystyrene)-co-(2,3-dimethyl-1,3-butadiene)]",,Blend,,,,26209-6-2-1,,['THF'],,"['Glass transition temp. 54 [C]', 'Method: DSC', 'Condition: Heating rate;20C/min']",,C8H8 / C7H7N,,,,,,,,,,,,,,50,104.15 / 105.14,P900456,26209-4-1-1,,C8H8O / C6H10,,,,,,,,,,,,,,50,120.15 / 82.14,P903792,26209-5-1-1,,,,,,,,,,,,,,,,,,,,,,,,,,,,,,,,,,,,,,,"Motzer, Heidi R.; Painter, Paul C.; Coleman, Michael M. , Macromolecules , 34 , 23 , 8388-8389 (2001)"
BD001199,,Neat resin,THF soln. blending,,,"poly[styren-co-(2-vinylpyridine)]//poly[(p-hydroxystyrene)-co-(2,3-dimethyl-1,3-butadiene)]",,Blend,,,,26209-6-3-1,,['THF'],,"['Glass transition temp. 39 [C]', 'Method: DSC', 'Condition: Heating rate;20C/min']",,C8H8 / C7H7N,,,,,,,,,,,,,,20,104.15 / 105.14,P900456,26209-4-1-1,,C8H8O / C6H10,,,,,,,,,,,,,,80,120.15 / 82.14,P903792,26209-5-1-1,,,,,,,,,,,,,,,,,,,,,,,,,,,,,,,,,,,,,,,"Motzer, Heidi R.; Painter, Paul C.; Coleman, Michael M. , Macromolecules , 34 , 23 , 8388-8389 (2001)"
BD001200,,Neat resin,Copolymer 1 and 2a dissolved in THF with dibutyl tin laurate and stirred at RT for 30min,,,poly[styrene-co-(acrylic acid)]//poly{(butyl methacrylate)-co-[3-(trimethoxysilyl)propyl methacrylate]},,Blend,,"Solvent casting: Cast on a substrate,evapd. in air,then film placed for 7days in a sealed box under 93%RH and dried at 60C for at least 7days

Shape of Test Piece: Film",,22974-3-1-1,,,Si-O-CO links,"['Glass transition temp. ca 100 [C]', 'Method: DMA', 'Condition: Heating rate;5C increment&Frequency;2Hz', 'Remarks: Tg of copoly(S/AA) phase,Taken from the Fig.1']",,C8H14O2 / C10H20O5Si,,,,,,,,,,,,,,50,142.2 / 248.35,P903776,22974-1-1-1,,C8H8 / C3H4O2,,,,,,,,,,,,,,50,104.15 / 72.06,P900459,22974-2-1-1,,,,,,,,,,,,,,,,,,,,,,,,,,,,,,,,,,,,,,,"Gan, Daoji; Lu, Shiqiang; Wang, Zhijian , Journal of Macromolecular Science, Pure and Applied Chemistry , A38 , 7 , 699-709 (2001)"
BD001200,,Neat resin,Copolymer 1 and 2b dissolved in THF with dibutyl tin laurate and stirred at RT for 30min,,,poly[styrene-co-(acrylic acid)]//poly{(butyl methacrylate)-co-[3-(trimethoxysilyl)propyl methacrylate]},,Blend,,"Solvent casting: Cast on a substrate,evapd. in air,then film placed for 7days in a sealed box under 93%RH and dried at 60C for at least 7days

Shape of Test Piece: Film",,22974-4-1-1,,,Si-O-CO links,"['Glass transition temp. ca 90 [C]', 'Method: DMA', 'Condition: Heating rate;5C increment&Frequency;2Hz', 'Remarks: Tg of copoly(S/AA) phase,Taken from the Fig.1']",,C8H14O2 / C10H20O5Si,,,,,,,,,,,,,,50,142.2 / 248.35,P903776,22974-1-1-1,,C8H8 / C3H4O2,,,,,,,,,,,,,,50,104.15 / 72.06,P900459,22974-2-2-1,,,,,,,,,,,,,,,,,,,,,,,,,,,,,,,,,,,,,,,"Gan, Daoji; Lu, Shiqiang; Wang, Zhijian , Journal of Macromolecular Science, Pure and Applied Chemistry , A38 , 7 , 699-709 (2001)"
BD001200,,Neat resin,Copolymer 1 and 2c dissolved in THF with dibutyl tin laurate and stirred at RT for 30min,,,poly[styrene-co-(acrylic acid)]//poly{(butyl methacrylate)-co-[3-(trimethoxysilyl)propyl methacrylate]},,Blend,,"Solvent casting: Cast on a substrate,evapd. in air,then film placed for 7days in a sealed box under 93%RH and dried at 60C for at least 7days

Shape of Test Piece: Film",,22974-5-1-1,,,Si-O-CO links,"['Glass transition temp. ca 80 [C]', 'Method: DMA', 'Condition: Heating rate;5C increment&Frequency;2Hz', 'Remarks: Tg of copoly(S/AA) phase,Taken from the Fig.1']",,C8H14O2 / C10H20O5Si,,,,,,,,,,,,,,50,142.2 / 248.35,P903776,22974-1-1-1,,C8H8 / C3H4O2,,,,,,,,,,,,,,50,104.15 / 72.06,P900459,22974-2-3-1,,,,,,,,,,,,,,,,,,,,,,,,,,,,,,,,,,,,,,,"Gan, Daoji; Lu, Shiqiang; Wang, Zhijian , Journal of Macromolecular Science, Pure and Applied Chemistry , A38 , 7 , 699-709 (2001)"
BD001200,,Neat resin,Copolymer 1 and 2d dissolved in THF with dibutyl tin laurate and stirred at RT for 30min,,,poly[styrene-co-(acrylic acid)]//poly{(butyl methacrylate)-co-[3-(trimethoxysilyl)propyl methacrylate]},,Blend,,"Solvent casting: Cast on a substrate,evapd. in air,then film placed for 7days in a sealed box under 93%RH and dried at 60C for at least 7days

Shape of Test Piece: Film",,22974-6-1-1,,,Si-O-CO links,"['Glass transition temp. 40 ... 80 [C]', 'Method: DMA', 'Condition: Heating rate;5C increment&Frequency;2Hz', 'Remarks: Broad single Tg,Taken from the Fig.1']",,C8H14O2 / C10H20O5Si,,,,,,,,,,,,,,50,142.2 / 248.35,P903776,22974-1-1-1,,C8H8 / C3H4O2,,,,,,,,,,,,,,50,104.15 / 72.06,P900459,22974-2-4-1,,,,,,,,,,,,,,,,,,,,,,,,,,,,,,,,,,,,,,,"Gan, Daoji; Lu, Shiqiang; Wang, Zhijian , Journal of Macromolecular Science, Pure and Applied Chemistry , A38 , 7 , 699-709 (2001)"
BD001203,"Thermoplastic,Reactive",Neat resin,"SMAH, E-MA-GMA and ZnAc(2H2O) dry blended, then mixed in corotating twin screw extruder at 210C, 150rpm",,,poly[(maleic anhydride)-co-styrene]//poly[ethene-co-(methyl acrylate)-co-(glycidyl methacrylate)],,Blend,,,,25007-3-1-1,,,,"['Glass transition temp. 116.08 [C]', 'Method: DSC', 'Condition: Heating rate;20C/min']",,C4H2O3 / C8H8,,,,,,,,,,,,,94,,98.06 / 104.15,P900480,25007.01,,CH2 / C4H6O2 / C7H10O3,,,,,,,,,,,,,5,,14.03 / 86.09 / 142.15,P903332,25007.02,,,,,,,,,,,,,,,,,,,,,,,,,,,,,,,,,,,,,,,"Bayram, Goknur; Yilmazer, Ulku , Materials Research Society Symposium Proceedings , 702 , 345-350 (2002)"
BD001203,"Thermoplastic,Reactive",Neat resin,"SMAH, E-MA-GMA and ZnAc(2H2O) dry blended, then mixed in corotating twin screw extruder at 210C, 150rpm",,,poly[(maleic anhydride)-co-styrene]//poly[ethene-co-(methyl acrylate)-co-(glycidyl methacrylate)],,Blend,,,,25007-3-2-1,,,,"['Glass transition temp. 118.89 [C]', 'Method: DSC', 'Condition: Heating rate;20C/min']",,C4H2O3 / C8H8,,,,,,,,,,,,,74,,98.06 / 104.15,P900480,25007.01,,CH2 / C4H6O2 / C7H10O3,,,,,,,,,,,,,25,,14.03 / 86.09 / 142.15,P903332,25007.02,,,,,,,,,,,,,,,,,,,,,,,,,,,,,,,,,,,,,,,"Bayram, Goknur; Yilmazer, Ulku , Materials Research Society Symposium Proceedings , 702 , 345-350 (2002)"
BD001203,"Thermoplastic,Reactive",Neat resin,"SMAH, E-MA-GMA and ZnAc(2H2O) dry blended, then mixed in corotating twin screw extruder at 210C, 150rpm",,,poly[(maleic anhydride)-co-styrene]//poly[ethene-co-(methyl acrylate)-co-(glycidyl methacrylate)],,Blend,,,,25007-3-3-1,,,,"['Glass transition temp. 119.78 [C]', 'Method: DSC', 'Condition: Heating rate;20C/min']",,C4H2O3 / C8H8,,,,,,,,,,,,,49,,98.06 / 104.15,P900480,25007.01,,CH2 / C4H6O2 / C7H10O3,,,,,,,,,,,,,50,,14.03 / 86.09 / 142.15,P903332,25007.02,,,,,,,,,,,,,,,,,,,,,,,,,,,,,,,,,,,,,,,"Bayram, Goknur; Yilmazer, Ulku , Materials Research Society Symposium Proceedings , 702 , 345-350 (2002)"
BD001204,,Neat resin,"Solution blending, THF & DMF",,,poly[styren-co-(4-sulfostyrene)]//poly[(4-vinylpyridine)-co-(benzyl methacrylate)],,Blend,,,,00413-9-1-1,,,,"['Glass transition temp. 88.5 [C]', 'Method: DSC']",,C8H8 / C8H8O3S,,,,,,,,,,,,,1,,104.15 / 184.21,P900492,00413-7-1-1,,C7H7N / C11H12O2,,,,,,,,,,,,,1,,105.14 / 176.21,P900540,00413-8-1-1,,,,,,,,,,,,,,,,,,,,,,,,,,,,,,,,,,,,,,,"Sankarapandian, M.; Kishore, K. , Journal of Applied Polymer Science , 61 , 3 , 507-511 (1996)"
BD001204,,Neat resin,"Solution blending, THF & DMF",,,poly[styren-co-(4-sulfostyrene)]//poly[(4-vinylpyridine)-co-(benzyl methacrylate)],,Blend,,,,00413-12-1-1,,,,"['Glass transition temp. 95.8 [C]', 'Method: DSC']",,C8H8 / C8H8O3S,,,,,,,,,,,,,1,,104.15 / 184.21,P900492,00413-10-1-1,,C7H7N / C11H12O2,,,,,,,,,,,,,1,,105.14 / 176.21,P900540,00413-11-1-1,,,,,,,,,,,,,,,,,,,,,,,,,,,,,,,,,,,,,,,"Sankarapandian, M.; Kishore, K. , Journal of Applied Polymer Science , 61 , 3 , 507-511 (1996)"
BD001204,,Neat resin,"Solution blending, THF & DMF",,,poly[styren-co-(4-sulfostyrene)]//poly[(4-vinylpyridine)-co-(benzyl methacrylate)],,Blend,,,,00413-15-1-1,,,,"['Glass transition temp. 102.0 [C]', 'Method: DSC']",,C8H8 / C8H8O3S,,,,,,,,,,,,,1,,104.15 / 184.21,P900492,00413-13-1-1,,C7H7N / C11H12O2,,,,,,,,,,,,,1,,105.14 / 176.21,P900540,00413-14-1-1,,,,,,,,,,,,,,,,,,,,,,,,,,,,,,,,,,,,,,,"Sankarapandian, M.; Kishore, K. , Journal of Applied Polymer Science , 61 , 3 , 507-511 (1996)"
BD001206,linear&crosslinked,Neat resin,"2%(w/v) PEA-VP THF soln. added to 2%(w/v) PS-SSA THF soln.,stirred for ca.1h,solvent decanted,gel isolated in water,dried at RT for 24h,then at 60C under vacuum for 3days",,,poly[styren-co-(4-sulfostyrene)]//poly[(4-vinylpyridine)-co-(ethyl acrylate)],,Blend,,"Compression: 30C above Tg under 10000psi for 20min,cooled to RT for 2h

Shape of Test Piece: Sheet

Remarks: 10*35*2mm",,21060-4-1-1,,,,"['Glass transition temp. 92 [C]', 'Method: DMA', 'Condition: Heating rate;1C/min&Frequency;1Hz&N2 atm.', 'Remarks: Loss tangent max.']",,C8H8 / C8H8O3S,,,,,,50,,,,,,,,,104.15 / 184.21,P900492,21060-2-1-1,,C7H7N / C5H8O2,,,,,,50,,,,,,,,,105.14 / 100.12,P902172,21060-3-1-1,,,,,,,,,,,,,,,,,,,,,,,,,,,,,,,,,,,,,,,"Bazuin, Geraldine; Fan, Xiao-Dong , Macromolecules , 31 , 4 , 1321-1328 (1998)"
BD001206,linear&crosslinked,Neat resin,"2%(w/v) PEA-VP THF soln. added to 2%(w/v) PS-SSA THF soln.,stirred for ca.1h,solvent decanted,gel isolated in water,dried at RT for 24h,then at 60C under vacuum for 3days",,,poly[styren-co-(4-sulfostyrene)]//poly[(4-vinylpyridine)-co-(ethyl acrylate)],,Blend,,"Compression: 30C above Tg under 10000psi for 20min,cooled to RT for 2h

Shape of Test Piece: Sheet

Remarks: 10*35*2mm",,21060-7-1-1,,,,"['Glass transition temp. 84 [C]', 'Method: DMA', 'Condition: Heating rate;1C/min&Frequency;1Hz&N2 atm.', 'Remarks: Loss tangent max.']",,C8H8 / C8H8O3S,,,,,,50,,,,,,,,,104.15 / 184.21,P900492,21060-5-1-1,,C7H7N / C5H8O2,,,,,,50,,,,,,,,,105.14 / 100.12,P902172,21060-6-1-1,,,,,,,,,,,,,,,,,,,,,,,,,,,,,,,,,,,,,,,"Bazuin, Geraldine; Fan, Xiao-Dong , Macromolecules , 31 , 4 , 1321-1328 (1998)"
BD001206,linear&crosslinked,Neat resin,"2%(w/v) PEA-VP THF soln. added to 2%(w/v) PS-SSA THF soln.,stirred for ca.1h,solvent decanted,gel isolated in water,dried at RT for 24h,then at 60C under vacuum for 3days",,,poly[styren-co-(4-sulfostyrene)]//poly[(4-vinylpyridine)-co-(ethyl acrylate)],,Blend,,"Compression: 30C above Tg under 10000psi for 20min,cooled to RT for 2h

Shape of Test Piece: Sheet

Remarks: 10*35*2mm",,21060-10-1-1,,,,"['Glass transition temp. 107 [C]', 'Method: DMA', 'Condition: Heating rate;1C/min&Frequency;1Hz&N2 atm.', 'Remarks: Loss tangent max.']",,C8H8 / C8H8O3S,,,,,,50,,,,,,,,,104.15 / 184.21,P900492,21060-8-1-1,,C7H7N / C5H8O2,,,,,,50,,,,,,,,,105.14 / 100.12,P902172,21060-9-1-1,,,,,,,,,,,,,,,,,,,,,,,,,,,,,,,,,,,,,,,"Bazuin, Geraldine; Fan, Xiao-Dong , Macromolecules , 31 , 4 , 1321-1328 (1998)"
BD001206,linear&crosslinked,Neat resin,"2%(w/v) PEA-VP THF soln. added to 2%(w/v) PS-SSA THF soln.,stirred for ca.1h,solvent decanted,gel isolated in water,dried at RT for 24h,then at 60C under vacuum for 3days",,,poly[styren-co-(4-sulfostyrene)]//poly[(4-vinylpyridine)-co-(ethyl acrylate)],,Blend,,"Compression: 30C above Tg under 10000psi for 20min,cooled to RT for 2h

Shape of Test Piece: Sheet

Remarks: 10*35*2mm",,21060-13-1-1,,,,"['Glass transition temp. 105 [C]', 'Method: DMA', 'Condition: Heating rate;1C/min&Frequency;1Hz&N2 atm.', 'Remarks: Loss tangent max.']",,C8H8 / C8H8O3S,,,,,,50,,,,,,,,,104.15 / 184.21,P900492,21060-11-1-1,,C7H7N / C5H8O2,,,,,,50,,,,,,,,,105.14 / 100.12,P902172,21060-12-1-1,,,,,,,,,,,,,,,,,,,,,,,,,,,,,,,,,,,,,,,"Bazuin, Geraldine; Fan, Xiao-Dong , Macromolecules , 31 , 4 , 1321-1328 (1998)"
BD001209,,Neat resin,"Dissolved in DMF at RT, stirred 24h, poured into water",,,"poly[(methyl methacrylate)-co-(2,2,2-trifluoroethyl methacrylate)]//poly[(vinylidene fluoride)-co-trifluoroethene]",,Blend,,,,20375-18-1-1,,,,"['Glass transition temp. 354.4 [K]', 'Method: DSC', 'Condition: Heating rate; 20K/min']",,C5H8O2 / C6H7F3O2,,,,,,,,,,,,,8,,100.12 / 168.11,P900694,20375-16-1-1,,C2H2F2 / C2HF3,,,,,,,,,,,,,2,,64.03 / 82.02,P900762,20375-17-1-1,,,,,,,,,,,,,,,,,,,,,,,,,,,,,,,,,,,,,,,"Jouannet, Denis; Pham, Thi-Nhan; Pimbert, Sylvie; Levesque, Guy , Polymer , 38 , 20 , 5137-5147 (1997)"
BD001209,,Neat resin,,,,"poly[(methyl methacrylate)-co-(2,2,2-trifluoroethyl methacrylate)]//poly[(vinylidene fluoride)-co-trifluoroethene]",,Blend,,,,20375-18-2-1,,,,"['Glass transition temp. 325.7 [K]', 'Method: DSC', 'Condition: Heating rate; 20K/min']",,C5H8O2 / C6H7F3O2,,,,,,,,,,,,,5,,100.12 / 168.11,P900694,20375-16-1-1,,C2H2F2 / C2HF3,,,,,,,,,,,,,5,,64.03 / 82.02,P900762,20375-17-1-1,,,,,,,,,,,,,,,,,,,,,,,,,,,,,,,,,,,,,,,"Jouannet, Denis; Pham, Thi-Nhan; Pimbert, Sylvie; Levesque, Guy , Polymer , 38 , 20 , 5137-5147 (1997)"
BD001210,,Neat resin,,,,"poly[(methyl methacrylate)-co-(2,2,2-trifluoroethyl methacrylate)]//poly[(1,1-difluoroethene)-co-(1,1,2,3,3,3-hexafluoroprop-1-ene)]",,Blend,,,,20375-15-1-1,,,,"['Glass transition temp. 350.4 [K]', 'Method: DSC', 'Condition: Heating rate; 20K/min']",,C5H8O2 / C6H7F3O2,,,,,,,,,,,,,8,,100.12 / 168.11,P900694,20375-13-1-1,,C2H2F2 / C3F6,,,,,,,,,,,,,2,,64.03 / 150.02,P900764,20375-14-1-1,,,,,,,,,,,,,,,,,,,,,,,,,,,,,,,,,,,,,,,"Jouannet, Denis; Pham, Thi-Nhan; Pimbert, Sylvie; Levesque, Guy , Polymer , 38 , 20 , 5137-5147 (1997)"
BD001210,,Neat resin,,,,"poly[(methyl methacrylate)-co-(2,2,2-trifluoroethyl methacrylate)]//poly[(1,1-difluoroethene)-co-(1,1,2,3,3,3-hexafluoroprop-1-ene)]",,Blend,,,,20375-15-2-1,,,,"['Glass transition temp. 315.0 [K]', 'Method: DSC', 'Condition: Heating rate; 20K/min']",,C5H8O2 / C6H7F3O2,,,,,,,,,,,,,5,,100.12 / 168.11,P900694,20375-13-1-1,,C2H2F2 / C3F6,,,,,,,,,,,,,5,,64.03 / 150.02,P900764,20375-14-1-1,,,,,,,,,,,,,,,,,,,,,,,,,,,,,,,,,,,,,,,"Jouannet, Denis; Pham, Thi-Nhan; Pimbert, Sylvie; Levesque, Guy , Polymer , 38 , 20 , 5137-5147 (1997)"
BD001210,,Neat resin,"Dissolved in DMF at RT, stirred 24h, poured into water",,,"poly[(methyl methacrylate)-co-(2,2,2-trifluoroethyl methacrylate)]//poly[(1,1-difluoroethene)-co-(1,1,2,3,3,3-hexafluoroprop-1-ene)]",,Blend,,,,20375-15-3-1,,,,"['Glass transition temp. 283.4 [K]', 'Method: DSC', 'Condition: Heating rate; 20K/min']",,C5H8O2 / C6H7F3O2,,,,,,,,,,,,,3,,100.12 / 168.11,P900694,20375-13-1-1,,C2H2F2 / C3F6,,,,,,,,,,,,,7,,64.03 / 150.02,P900764,20375-14-1-1,,,,,,,,,,,,,,,,,,,,,,,,,,,,,,,,,,,,,,,"Jouannet, Denis; Pham, Thi-Nhan; Pimbert, Sylvie; Levesque, Guy , Polymer , 38 , 20 , 5137-5147 (1997)"
BD001213,IPN,Neat resin,Polymn. blending,,,"poly[(1,1-difluoroethene)-co-(1,1,2,3,3,3-hexafluoroprop-1-ene)]//poly{(acrylic acid)-co-(butyl acrylate)-co-(methyl methacrylate)-co-[N-(hydroxymethyl)acrylamide]}",,Blend,"Type: addition

Style: emulsion polymn.

Solvent: H2O

Initiator: (NH4)2S2O8

Additives: modified PVDF, com. latex and surfactant[OP-10 and MS-1(Rays Co.),FSO(Dupont Co.)]

Condition: Stirred at 75C*1.5h and 85C*1h under N2

Post-treatment: Cooled to 45C,then neutralized with aq. NH3

Polymn. remarks: Particle size of PA and modified PVDF;ca 200nm(TEM)","Solvent casting: Cast from latex

Shape of Test Piece: Film

Remarks: Excellently transparent",LIPN(latex interpenetrating network),26258-3-1-1,,,,"['Glass transition temp. 6.3 [C]', 'Method: DMA', 'Condition: Heating rate;6C/min&Frequency;1.0Hz']",,C2H2F2 / C3F6,,,,,,,,,,,,,,30,64.03 / 150.02,P900764,26258-1-1-1,,C3H4O2 / C4H7NO2 / C5H8O2 / C7H12O2,,,,,,,,,,,,,,70,72.06 / 101.1 / 100.12 / 128.17,P903910,26258-2-1-1,,,,,,,,,,,,,,,,,,,,,,,,,,,,,,,,,,,,,,,"Chen, Su; Yan, Weicai; Chen, Li , Polymer Preprints (American Chemical Society, Division of Polymer Chemistry) , 44 , 2 , 712-713 (2003)"
BD001213,IPN,Neat resin,Polymn. blending,,,"poly[(1,1-difluoroethene)-co-(1,1,2,3,3,3-hexafluoroprop-1-ene)]//poly{(acrylic acid)-co-(butyl acrylate)-co-(methyl methacrylate)-co-[N-(hydroxymethyl)acrylamide]}",,Blend,"Type: addition

Style: emulsion polymn.

Solvent: H2O

Initiator: (NH4)2S2O8

Additives: modified PVDF, com. latex and surfactant[OP-10 and MS-1(Rays Co.),FSO(Dupont Co.)]

Condition: Stirred at 75C*1.5h and 85C*1h under N2

Post-treatment: Cooled to 45C,then neutralized with aq. NH3

Polymn. remarks: Particle size of PA and modified PVDF;ca 200nm(TEM)","Solvent casting: Cast from latex

Shape of Test Piece: Film

Remarks: Excellently transparent",LIPN(latex interpenetrating network),26258-3-2-1,,,,"['Glass transition temp. -0.22 [C]', 'Method: DMA', 'Condition: Heating rate;6C/min&Frequency;1.0Hz']",,C2H2F2 / C3F6,,,,,,,,,,,,,,20,64.03 / 150.02,P900764,26258-1-1-1,,C3H4O2 / C4H7NO2 / C5H8O2 / C7H12O2,,,,,,,,,,,,,,80,72.06 / 101.1 / 100.12 / 128.17,P903910,26258-2-1-1,,,,,,,,,,,,,,,,,,,,,,,,,,,,,,,,,,,,,,,"Chen, Su; Yan, Weicai; Chen, Li , Polymer Preprints (American Chemical Society, Division of Polymer Chemistry) , 44 , 2 , 712-713 (2003)"
BD001213,IPN,Neat resin,Polymn. blending,,,"poly[(1,1-difluoroethene)-co-(1,1,2,3,3,3-hexafluoroprop-1-ene)]//poly{(acrylic acid)-co-(butyl acrylate)-co-(methyl methacrylate)-co-[N-(hydroxymethyl)acrylamide]}",,Blend,"Type: addition

Style: emulsion polymn.

Solvent: H2O

Initiator: (NH4)2S2O8

Additives: modified PVDF, com. latex and surfactant[OP-10 and MS-1(Rays Co.),FSO(Dupont Co.)]

Condition: Stirred at 75C*1.5h and 85C*1h under N2

Post-treatment: Cooled to 45C,then neutralized with aq. NH3

Polymn. remarks: Particle size of PA and modified PVDF;ca 200nm(TEM)","Solvent casting: Cast from latex

Shape of Test Piece: Film

Remarks: Excellently transparent",LIPN(latex interpenetrating network),26258-3-3-1,,,,"['Glass transition temp. 3.78 [C]', 'Method: DMA', 'Condition: Heating rate;6C/min&Frequency;1.0Hz']",,C2H2F2 / C3F6,,,,,,,,,,,,,,12,64.03 / 150.02,P900764,26258-1-1-1,,C3H4O2 / C4H7NO2 / C5H8O2 / C7H12O2,,,,,,,,,,,,,,88,72.06 / 101.1 / 100.12 / 128.17,P903910,26258-2-1-1,,,,,,,,,,,,,,,,,,,,,,,,,,,,,,,,,,,,,,,"Chen, Su; Yan, Weicai; Chen, Li , Polymer Preprints (American Chemical Society, Division of Polymer Chemistry) , 44 , 2 , 712-713 (2003)"
BD001213,IPN,Neat resin,Polymn. blending,,,"poly[(1,1-difluoroethene)-co-(1,1,2,3,3,3-hexafluoroprop-1-ene)]//poly{(acrylic acid)-co-(butyl acrylate)-co-(methyl methacrylate)-co-[N-(hydroxymethyl)acrylamide]}",,Blend,"Type: addition

Style: emulsion polymn.

Solvent: H2O

Initiator: (NH4)2S2O8

Additives: modified PVDF, com. latex and surfactant[OP-10 and MS-1(Rays Co.),FSO(Dupont Co.)]

Condition: Stirred at 75C*1.5h and 85C*1h under N2

Post-treatment: Cooled to 45C,then neutralized with aq. NH3

Polymn. remarks: Particle size of PA and modified PVDF;ca 200nm(TEM)","Solvent casting: Cast from latex

Shape of Test Piece: Film

Remarks: Excellently transparent",LIPN(latex interpenetrating network),26258-3-4-1,,,,"['Glass transition temp. ca 1.5 [C]', 'Method: DMA', 'Condition: Heating rate;6C/min&Frequency;1.0Hz', 'Remarks: tan(delta) peak,taken from the Fig.4']",,C2H2F2 / C3F6,,,,,,,,,,,,,,4,64.03 / 150.02,P900764,26258-1-1-1,,C3H4O2 / C4H7NO2 / C5H8O2 / C7H12O2,,,,,,,,,,,,,,96,72.06 / 101.1 / 100.12 / 128.17,P903910,26258-2-1-1,,,,,,,,,,,,,,,,,,,,,,,,,,,,,,,,,,,,,,,"Chen, Su; Yan, Weicai; Chen, Li , Polymer Preprints (American Chemical Society, Division of Polymer Chemistry) , 44 , 2 , 712-713 (2003)"
BD001214,"linear,Thermoplastic,Amorphous",Neat resin,PETN3/PETN95 blended,"Mn=31700([Not Reported]), Mw=81600([Not Reported])",,"poly[(ethylene terephthalate)-co-(ethylene 2,6-naphthalenedicarboxylate)]//poly[(ethylene terephthalate)-co-(ethylene 2,6-naphthalenedicarboxylate)]",,Blend,,"Melt casting

Quenching: Quenched directly from the melt into a dry ice bath

Shape of Test Piece: Film

Remarks: t=ca.230micron",(PETN3 and 95) supplied by ICI Polyester,22201-2-1-1,,,,"['Glass transition temp. 90 [C]', 'Method: DSC', 'Condition: Heating rate;10C/min & N2', 'Remarks: Midpoint method']",,C10H8O4 / C14H10O4,,,,,,,,,,,,,,50,192.17 / 242.23,P900964,22201.01-2,,C10H8O4 / C14H10O4,,,,,,,,,,,,,,50,192.17 / 242.23,P900964,22201.01-7,,,,,,,,,,,,,,,,,,,,,,,,,,,,,,,,,,,,,,,"McGonigle, Elizabeth-Anne; Daly, John H.; Jenkins, Stephen D.; Liggat, John J.; Pethrick, Richard A. , Macromolecules , 33 , 2 , 480-489 (2000)"
BD001214,"Thermoplastic,Crystal",Neat resin,,"Mn=31700([Not Reported]), Mw=81600([Not Reported])",,"poly[(ethylene terephthalate)-co-(ethylene 2,6-naphthalenedicarboxylate)]//poly[(ethylene terephthalate)-co-(ethylene 2,6-naphthalenedicarboxylate)]",,Blend,,"As received

Shape of Test Piece: Film

Remarks: t=ca.230micron, (O2 permeability test) 10*10cm, (other gas permeability tests) d=7cm",Obtained from ICI Polyester in melt cast amorphous films form,23589-2-1-1,,,,"['Glass transition temp. 100 [C]', 'Method: DSC', 'Condition: Heating rate;10C/min']",,C10H8O4 / C14H10O4,,,,,,,,,,,,,,50,192.17 / 242.23,P900964,23589-1-2-1,,C10H8O4 / C14H10O4,,,,,,,,,,,,,,50,192.17 / 242.23,P900964,23589-1-6-1,,,,,,,,,,,,,,,,,,,,,,,,,,,,,,,,,,,,,,,"McGonigle, E.-A.; Liggat, J. J.; Pethrick, R. A.; Jenkins, S. D.; Daly, J. H.; Hayward, D. , Polymer , 42 , 6 , 2413-2426 (2000)"
BD001215,"Thermoplastic,Liquid crystal",Neat resin,polymer solutions(dioxane and DMF) were mixed,,,"poly{poly[(butane-1,4-diyl adipate)diol;butane-1,4-diol]-alt-(2,4-diisocyanatotoluene)}//poly{[alpha-hydro-omega-(4-hydroxybutoxy)poly(1,4-butylene adipate);6,6'-(biphenyl-4,4'-diyldioxy)dihexan-1-ol]-alt-(4-methyl-1,3-phenylene diisocyanate)}",,Blend,,"Solvent casting: From dioxane-DMF solution; Heated to ca.80C, stored for 16h at room temperature and dried for 24h at room temperature and for 1h at 100C in vacuo

Shape of Test Piece: Film

Remarks: t=70-100micron",,14293-29-1-1,,,,"['Glass transition temp. -11 [C]', 'Method: DSC', 'Condition: Heating rate;20K/min', 'Remarks: 2nd heating']",,C13H16N2O4 / C10H16O4 / C33H40N2O6,,,,,,,,,,,,,,0,264.28 / 200.23 / 560.68,P903204,14293-27-1-1,,C13H16N2O4 / C13H16N2O4 / C10H16O4,,,,,,,,,,,,,,100,264.28 / 264.28 / 200.23,P901002,14293-28-1-1,,,,,,,,,,,,,,,,,,,,,,,,,,,,,,,,,,,,,,,"Gaehde, J.; Pohl, M.-M.; Mix, R.; Dany, R.; Hinrichsen, G. , Advances in Urethane Science and Technology , 13 , 140-166 (1996)"
BD001215,"Thermoplastic,Liquid crystal",Neat resin,polymer solutions(dioxane and DMF) were mixed,,,"poly{poly[(butane-1,4-diyl adipate)diol;butane-1,4-diol]-alt-(2,4-diisocyanatotoluene)}//poly{[alpha-hydro-omega-(4-hydroxybutoxy)poly(1,4-butylene adipate);6,6'-(biphenyl-4,4'-diyldioxy)dihexan-1-ol]-alt-(4-methyl-1,3-phenylene diisocyanate)}",,Blend,,"Solvent casting: From dioxane-DMF solution; Heated to ca.80C, stored for 16h at room temperature and dried for 24h at room temperature and for 1h at 100C in vacuo

Shape of Test Piece: Film

Remarks: t=70-100micron",,14293-29-2-1,,,,"['Glass transition temp. ca -20 [C]', 'Method: DSC', 'Condition: Heating rate;20K/min', 'Remarks: 2nd heating; Taken from the Fig']",,C13H16N2O4 / C10H16O4 / C33H40N2O6,,,,,,,,,,,,,,10,264.28 / 200.23 / 560.68,P903204,14293-27-1-1,,C13H16N2O4 / C13H16N2O4 / C10H16O4,,,,,,,,,,,,,,90,264.28 / 264.28 / 200.23,P901002,14293-28-1-1,,,,,,,,,,,,,,,,,,,,,,,,,,,,,,,,,,,,,,,"Gaehde, J.; Pohl, M.-M.; Mix, R.; Dany, R.; Hinrichsen, G. , Advances in Urethane Science and Technology , 13 , 140-166 (1996)"
BD001216,"Thermoplastic,Liquid crystal",Neat resin,polymer solutions(dioxane and DMF) were mixed,,,"poly{poly[(butane-1,4-diol)-alt-(adipic acid)];butane-1,4-diol}-alt-[4,4'-methylenebis(phenyl isocyanate)]}//poly{[alpha-hydro-omega-(4-hydroxybutoxy)poly(1,4-butylene adipate);6,6'-(biphenyl-4,4'-diyldioxy)dihexan-1-ol]-alt-(4-methyl-1,3-phenylene diisocyanate)}",,Blend,,"Solvent casting: From dioxane-DMF solution; Heated to ca.80C, stored for 16h at room temperature and dried for 24h at room temperature and for 1h at 100C in vacuo

Shape of Test Piece: Film

Remarks: t=70-100micron",,14293-35-1-1,,,,"['Glass transition temp. -44 [C]', 'Method: DSC', 'Condition: Heating rate;20K/min', 'Remarks: 2nd heating']",,C13H16N2O4 / C10H16O4 / C33H40N2O6,,,,,,,,,,,,,,0,264.28 / 200.23 / 560.68,P903204,14293-33-1-1,,C10H16O4 / C19H20N2O4 / C19H20N2O4,,,,,,,,,,,,,,100,200.23 / 340.37 / 340.37,P901003,14293-34-1-1,,,,,,,,,,,,,,,,,,,,,,,,,,,,,,,,,,,,,,,"Gaehde, J.; Pohl, M.-M.; Mix, R.; Dany, R.; Hinrichsen, G. , Advances in Urethane Science and Technology , 13 , 140-166 (1996)"
BD001216,"Thermoplastic,Liquid crystal",Neat resin,polymer solutions(dioxane and DMF) were mixed,,,"poly{poly[(butane-1,4-diol)-alt-(adipic acid)];butane-1,4-diol}-alt-[4,4'-methylenebis(phenyl isocyanate)]}//poly{[alpha-hydro-omega-(4-hydroxybutoxy)poly(1,4-butylene adipate);6,6'-(biphenyl-4,4'-diyldioxy)dihexan-1-ol]-alt-(4-methyl-1,3-phenylene diisocyanate)}",,Blend,,"Solvent casting: From dioxane-DMF solution; Heated to ca.80C, stored for 16h at room temperature and dried for 24h at room temperature and for 1h at 100C in vacuo

Shape of Test Piece: Film

Remarks: t=70-100micron",,14293-35-2-1,,,,"['Glass transition temp. ca -25 [C]', 'Method: DSC', 'Condition: Heating rate;20K/min', 'Remarks: 2nd heating; Taken from the Fig']",,C13H16N2O4 / C10H16O4 / C33H40N2O6,,,,,,,,,,,,,,10,264.28 / 200.23 / 560.68,P903204,14293-33-1-1,,C10H16O4 / C19H20N2O4 / C19H20N2O4,,,,,,,,,,,,,,90,200.23 / 340.37 / 340.37,P901003,14293-34-1-1,,,,,,,,,,,,,,,,,,,,,,,,,,,,,,,,,,,,,,,"Gaehde, J.; Pohl, M.-M.; Mix, R.; Dany, R.; Hinrichsen, G. , Advances in Urethane Science and Technology , 13 , 140-166 (1996)"
BD001220,,Neat resin,"Coprecipitation method; from trifluoroethanol/methylene chloride(3/2,v/v) soln. into diethyl ether",,,"poly[(4-aminobutanoic acid)-co-(6-aminohexanoic acid)]//poly{(terephthalic acid;isophthalic acid)-alt-[hexane-1,6-diamine;4,4'-methylenebis(cyclohexylamine)]}",['diethyl ether'],Blend,,,,15592-45-1-1,,,,"['Glass transition temp. 128 [C]', 'Method: DSC', 'Condition: Heating rate; 10C/min', 'Remarks: another Tg of two']",,C21H28N2O2 / C21H28N2O2 / C14H18N2O2 / C14H18N2O2,,,,,,,,,,,,,50,,340.46 / 340.46 / 246.31 / 246.31,P903004,15592-43-1-1,,C4H7NO / C6H11NO,,,,,,,,,,,,,50,,85.1 / 113.16,P901078,15592-44-1-1,,,,,,,,,,,,,,,,,,,,,,,,,,,,,,,,,,,,,,,"Ellis, Thomas S. , Macromolecules , 24 , 13 , 3845-3852 (1991)"
BD001220,,Neat resin,"Coprecipitation method; from trifluoroethanol/methylene chloride(3/2,v/v) soln. into diethyl ether",,,"poly[(4-aminobutanoic acid)-co-(6-aminohexanoic acid)]//poly{(terephthalic acid;isophthalic acid)-alt-[hexane-1,6-diamine;4,4'-methylenebis(cyclohexylamine)]}",['diethyl ether'],Blend,,,,15592-48-1-1,,,,"['Glass transition temp. 63 [C]', 'Method: DSC', 'Condition: Heating rate; 10C/min']",,C21H28N2O2 / C21H28N2O2 / C14H18N2O2 / C14H18N2O2,,,,,,,,,,,,,50,,340.46 / 340.46 / 246.31 / 246.31,P903004,15592-46-1-1,,C4H7NO / C6H11NO,,,,,,,,,,,,,50,,85.1 / 113.16,P901078,15592-47-1-1,,,,,,,,,,,,,,,,,,,,,,,,,,,,,,,,,,,,,,,"Ellis, Thomas S. , Macromolecules , 24 , 13 , 3845-3852 (1991)"
BD001220,,Neat resin,"Coprecipitation method; from trifluoroethanol/methylene chloride(3/2,v/v) soln. into diethyl ether",,,"poly[(4-aminobutanoic acid)-co-(6-aminohexanoic acid)]//poly{(terephthalic acid;isophthalic acid)-alt-[hexane-1,6-diamine;4,4'-methylenebis(cyclohexylamine)]}",['diethyl ether'],Blend,,,,15592-51-1-1,,,,"['Glass transition temp. 72 [C]', 'Method: DSC', 'Condition: Heating rate; 10C/min']",,C21H28N2O2 / C21H28N2O2 / C14H18N2O2 / C14H18N2O2,,,,,,,,,,,,,50,,340.46 / 340.46 / 246.31 / 246.31,P903004,15592-49-1-1,,C4H7NO / C6H11NO,,,,,,,,,,,,,50,,85.1 / 113.16,P901078,15592-50-1-1,,,,,,,,,,,,,,,,,,,,,,,,,,,,,,,,,,,,,,,"Ellis, Thomas S. , Macromolecules , 24 , 13 , 3845-3852 (1991)"
