Repository: williamschertzer/webScraper

File: glass_transition_temp.csv (part 40 of 62)
BD001222,,Neat resin,Blend prepared by extruding parent polymers using Collin laboratory extruder at rate of 20rpm at 300C,,,poly[(4-hydroxybenzoic acid)-co-(6-hydroxy-2-naphthoic acid)]//polystyrene-block-(hydrogenated polybutadiene)-block-polystyrene,,Blend,,,,13649-3-1-1,,,,"['Glass transition temp. 107 [C]', 'Method: DMA', 'Condition: Heating rate; 2.5C/min, Frequency; 3Hz', 'Remarks: Tg of S-block']",,C7H4O2 / C11H6O2,,,,,,,,,,,10,,,,120.11 / 170.161,P900344,13649-1-1-1,,C4H8 / C8H8 / C8H8 / C4H8,,,,,,,,,,,90,,,,56.11 / 104.15 / 104.15 / 56.11,P903208,13649-2-1-1,,,,,,,,,,,,,,,,,,,,,,,,,,,,,,,,,,,,,,,"Verhoogt, H.; Langelaan, H. C.; Van Dam, J.; Posthuma de Boer, A. , Polymer Engineering and Science , 33 , 12 , 754-763 (1993)"
BD001222,,Neat resin,Blend prepared by extruding parent polymers using Collin laboratory extruder at rate of 20rpm at 300C,,,poly[(4-hydroxybenzoic acid)-co-(6-hydroxy-2-naphthoic acid)]//polystyrene-block-(hydrogenated polybutadiene)-block-polystyrene,,Blend,,,,13649-3-2-1,,,,"['Glass transition temp. 108 [C]', 'Method: DMA', 'Condition: Heating rate; 2.5C/min, Frequency; 3Hz', 'Remarks: Tg of S-block']",,C7H4O2 / C11H6O2,,,,,,,,,,,20,,,,120.11 / 170.161,P900344,13649-1-1-1,,C4H8 / C8H8 / C8H8 / C4H8,,,,,,,,,,,80,,,,56.11 / 104.15 / 104.15 / 56.11,P903208,13649-2-1-1,,,,,,,,,,,,,,,,,,,,,,,,,,,,,,,,,,,,,,,"Verhoogt, H.; Langelaan, H. C.; Van Dam, J.; Posthuma de Boer, A. , Polymer Engineering and Science , 33 , 12 , 754-763 (1993)"
BD001222,,Neat resin,Blend prepared by extruding parent polymers using Collin laboratory extruder at rate of 20rpm at 300C,,,poly[(4-hydroxybenzoic acid)-co-(6-hydroxy-2-naphthoic acid)]//polystyrene-block-(hydrogenated polybutadiene)-block-polystyrene,,Blend,,,,13649-3-3-1,,,,"['Glass transition temp. -25.0 [C]', 'Method: DMA', 'Condition: Heating rate; 2.5C/min, Frequency; 3Hz', 'Remarks: Tg of EB-block']",,C7H4O2 / C11H6O2,,,,,,,,,,,40,,,,120.11 / 170.161,P900344,13649-1-1-1,,C4H8 / C8H8 / C8H8 / C4H8,,,,,,,,,,,60,,,,56.11 / 104.15 / 104.15 / 56.11,P903208,13649-2-1-1,,,,,,,,,,,,,,,,,,,,,,,,,,,,,,,,,,,,,,,"Verhoogt, H.; Langelaan, H. C.; Van Dam, J.; Posthuma de Boer, A. , Polymer Engineering and Science , 33 , 12 , 754-763 (1993)"
BD001222,,Neat resin,Blend prepared by extruding parent polymers using Collin laboratory extruder at rate of 20rpm at 300C,,,poly[(4-hydroxybenzoic acid)-co-(6-hydroxy-2-naphthoic acid)]//polystyrene-block-(hydrogenated polybutadiene)-block-polystyrene,,Blend,,,,13649-3-4-1,,,,"['Glass transition temp. 93.2 [C]', 'Method: DSC', 'Condition: Heating rate; 20C/min', 'Remarks: Tg of S-block, second heating scan']",,C7H4O2 / C11H6O2,,,,,,,,,,,60,,,,120.11 / 170.161,P900344,13649-1-1-1,,C4H8 / C8H8 / C8H8 / C4H8,,,,,,,,,,,40,,,,56.11 / 104.15 / 104.15 / 56.11,P903208,13649-2-1-1,,,,,,,,,,,,,,,,,,,,,,,,,,,,,,,,,,,,,,,"Verhoogt, H.; Langelaan, H. C.; Van Dam, J.; Posthuma de Boer, A. , Polymer Engineering and Science , 33 , 12 , 754-763 (1993)"
BD001222,,Neat resin,Blend prepared by extruding parent polymers using Collin laboratory extruder at rate of 20rpm at 300C,,,poly[(4-hydroxybenzoic acid)-co-(6-hydroxy-2-naphthoic acid)]//polystyrene-block-(hydrogenated polybutadiene)-block-polystyrene,,Blend,,,,13649-3-5-1,,,,"['Glass transition temp. 108 [C]', 'Method: DMA', 'Condition: Heating rate; 2.5C/min, Frequency; 3Hz', 'Remarks: Tg of S-block']",,C7H4O2 / C11H6O2,,,,,,,,,,,75,,,,120.11 / 170.161,P900344,13649-1-1-1,,C4H8 / C8H8 / C8H8 / C4H8,,,,,,,,,,,25,,,,56.11 / 104.15 / 104.15 / 56.11,P903208,13649-2-1-1,,,,,,,,,,,,,,,,,,,,,,,,,,,,,,,,,,,,,,,"Verhoogt, H.; Langelaan, H. C.; Van Dam, J.; Posthuma de Boer, A. , Polymer Engineering and Science , 33 , 12 , 754-763 (1993)"
BD001224,"crosslinked,Latex,Ambient self-curable",Neat resin,"Mixed at RT, filtered through cotton fibers",,,poly{styrene-co-[4-(chloromethyl)styrene]}//poly{[2-(dimethylamino)ethyl acrylate]-co-(butyl acrylate)],,Blend,,"Solvent casting: Cast onto glass plate at ca.24C, dried at ca.24C under atm. condition

Maturation: Maturated at least 2weeks

Shape of Test Piece: Film

Remarks: t=ca.0.2mm",Ambient self-curable latex (ASCL),23540-3-1-1,,,,"['Glass transition temp. -69 [C]', 'Method: DSC', 'Condition: Heating rate;10C/min & He', 'Remarks: Tg of PBN-2 phase, onset temp. of transition']",,C8H8 / C9H9Cl,,,,,,,,,,,,,1,,104.15 / 152.62,P902327,23540-1-1-1,,C7H12O2 / C7H13NO2,,,,,,,,,,,,,1,,128.17 / 143.18,P903820,23540-2-1-1,,,,,,,,,,,,,,,,,,,,,,,,,,,,,,,,,,,,,,,"Ruckenstein, Eli; Chen, Xiaonong , Journal of Polymer Science, Part A: Polymer Chemistry , 39 , 3 , 389-397 (2001)"
BD001225,"Thermoplastic,Non-linear optical(NLO),Liquid crystal",Neat resin,,,,cyanobiphenylated polyepichlorohydrin//cyanobiphenylated polyepichlorohydrin,,Blend,,,,15048-6-1-1,,,,"['Glass transition temp. 36 [C]', 'Method: DSC', 'Condition: Heating rate;20C/min', 'Remarks: Taken from the Fig.']",,C3H5ClO / C16H13NO2,,,,,,,,,,,,,,20,92.52 / 251.28,P902399,15048-4-1-1,,C3H5ClO / C16H13NO2,,,,,,,,,,,,,,80,92.52 / 251.28,P902399,15048-5-1-1,,,,,,,,,,,,,,,,,,,,,,,,,,,,,,,,,,,,,,,"Gonin, Dominique; Guichard, Bertrand; Noel, Claudine; Kajzar, Francois , Macromolecular Symposia , 96 , 185-206 (1995)"
BD001225,"Thermoplastic,Non-linear optical(NLO),Liquid crystal",Neat resin,,,,cyanobiphenylated polyepichlorohydrin//cyanobiphenylated polyepichlorohydrin,,Blend,,,,15048-6-2-1,,,,"['Glass transition temp. 19 [C]', 'Method: DSC', 'Condition: Heating rate;20C/min', 'Remarks: Taken from the Fig.']",,C3H5ClO / C16H13NO2,,,,,,,,,,,,,,40,92.52 / 251.28,P902399,15048-4-1-1,,C3H5ClO / C16H13NO2,,,,,,,,,,,,,,60,92.52 / 251.28,P902399,15048-5-1-1,,,,,,,,,,,,,,,,,,,,,,,,,,,,,,,,,,,,,,,"Gonin, Dominique; Guichard, Bertrand; Noel, Claudine; Kajzar, Francois , Macromolecular Symposia , 96 , 185-206 (1995)"
BD001225,"Thermoplastic,Non-linear optical(NLO),Liquid crystal",Neat resin,,,,cyanobiphenylated polyepichlorohydrin//cyanobiphenylated polyepichlorohydrin,,Blend,,,,15048-6-3-1,,,,"['Glass transition temp. 25 [C]', 'Method: DSC', 'Condition: Heating rate;20C/min', 'Remarks: Taken from the Fig.']",,C3H5ClO / C16H13NO2,,,,,,,,,,,,,,60,92.52 / 251.28,P902399,15048-4-1-1,,C3H5ClO / C16H13NO2,,,,,,,,,,,,,,40,92.52 / 251.28,P902399,15048-5-1-1,,,,,,,,,,,,,,,,,,,,,,,,,,,,,,,,,,,,,,,"Gonin, Dominique; Guichard, Bertrand; Noel, Claudine; Kajzar, Francois , Macromolecular Symposia , 96 , 185-206 (1995)"
BD001225,"Thermoplastic,Non-linear optical(NLO),Liquid crystal",Neat resin,,,,cyanobiphenylated polyepichlorohydrin//cyanobiphenylated polyepichlorohydrin,,Blend,,,,15048-6-4-1,,,,"['Glass transition temp. 19 [C]', 'Method: DSC', 'Condition: Heating rate;20C/min', 'Remarks: Taken from the Fig.']",,C3H5ClO / C16H13NO2,,,,,,,,,,,,,,80,92.52 / 251.28,P902399,15048-4-1-1,,C3H5ClO / C16H13NO2,,,,,,,,,,,,,,20,92.52 / 251.28,P902399,15048-5-1-1,,,,,,,,,,,,,,,,,,,,,,,,,,,,,,,,,,,,,,,"Gonin, Dominique; Guichard, Bertrand; Noel, Claudine; Kajzar, Francois , Macromolecular Symposia , 96 , 185-206 (1995)"
BD001227,Thermoplastic,Neat resin,,,,"poly[1-ethenylethylene/but-2-ene-1,4-diyl/(Z)-but-2-ene-1,4-diyl]//poly(buta-1,3-diene)-graft-poly(acrylonitrile-co-styrene)",,Blend,"Type: polymer reaction

Prepolymer name: ABS polymer

Polymer reaction condition: Aging; 0h",Aging: Aging; 0h,"Commercial ABS pipe resin, in the form of impact(conforming to AS 1146.1) and tensile(conforming to AS 1145) specimens",25228-3-1-1,,,,"['Glass transition temp. 113 [C]', 'Method: DMA', 'Remarks: Tg of SAN phase of ABS from peak tan(delta) temperature']",,C4H6 / C3H3N / C8H8 / C4H6 / C4H6,,,,,,,,,,,,,,,54.09 / 53.06 / 104.15 / 54.09 / 54.09,P903340,25228-1-1-1,,C4H6 / C4H6 / C4H6,,,,,,,,,,,,,,,54.09 / 54.09 / 54.09,P902532,25228-2-1-1,,,,,,,,,,,,,,,,,,,,,,,,,,,,,,,,,,,,,,,"Tiganis, B. E.; Burn, L. S.; Davis, P.; Hill, A. J. , Polymer Degradation and Stability , 76 , 3 , 425-434 (2002)"
BD001227,Thermoplastic,Neat resin,,,,"poly[1-ethenylethylene/but-2-ene-1,4-diyl/(Z)-but-2-ene-1,4-diyl]//poly(buta-1,3-diene)-graft-poly(acrylonitrile-co-styrene)",,Blend,"Type: polymer reaction

Prepolymer name: ABS polymer

Polymer reaction condition: Aging; At 90C for 336h",Aging: Aging; At 90C for 336h,"Commercial ABS pipe resin, in the form of impact(conforming to AS 1146.1) and tensile(conforming to AS 1145) specimens",25228-3-2-1,,,,"['Glass transition temp. 114 [C]', 'Method: DMA', 'Remarks: Tg of SAN phase of ABS from peak tan(delta) temperature']",,C4H6 / C3H3N / C8H8 / C4H6 / C4H6,,,,,,,,,,,,,,,54.09 / 53.06 / 104.15 / 54.09 / 54.09,P903340,25228-1-1-1,,C4H6 / C4H6 / C4H6,,,,,,,,,,,,,,,54.09 / 54.09 / 54.09,P902532,25228-2-1-1,,,,,,,,,,,,,,,,,,,,,,,,,,,,,,,,,,,,,,,"Tiganis, B. E.; Burn, L. S.; Davis, P.; Hill, A. J. , Polymer Degradation and Stability , 76 , 3 , 425-434 (2002)"
BD001227,Thermoplastic,Neat resin,,,,"poly[1-ethenylethylene/but-2-ene-1,4-diyl/(Z)-but-2-ene-1,4-diyl]//poly(buta-1,3-diene)-graft-poly(acrylonitrile-co-styrene)",,Blend,"Type: polymer reaction

Prepolymer name: ABS polymer

Polymer reaction condition: Aging; At 90C for 672h",Aging: Aging; At 90C for 672h,"Commercial ABS pipe resin, in the form of impact(conforming to AS 1146.1) and tensile(conforming to AS 1145) specimens",25228-3-3-1,,,,"['Glass transition temp. 113 [C]', 'Method: DMA', 'Remarks: Tg of SAN phase of ABS from peak tan(delta) temperature']",,C4H6 / C3H3N / C8H8 / C4H6 / C4H6,,,,,,,,,,,,,,,54.09 / 53.06 / 104.15 / 54.09 / 54.09,P903340,25228-1-1-1,,C4H6 / C4H6 / C4H6,,,,,,,,,,,,,,,54.09 / 54.09 / 54.09,P902532,25228-2-1-1,,,,,,,,,,,,,,,,,,,,,,,,,,,,,,,,,,,,,,,"Tiganis, B. E.; Burn, L. S.; Davis, P.; Hill, A. J. , Polymer Degradation and Stability , 76 , 3 , 425-434 (2002)"
BD001227,Thermoplastic,Neat resin,,,,"poly[1-ethenylethylene/but-2-ene-1,4-diyl/(Z)-but-2-ene-1,4-diyl]//poly(buta-1,3-diene)-graft-poly(acrylonitrile-co-styrene)",,Blend,"Type: polymer reaction

Prepolymer name: ABS polymer

Polymer reaction condition: Aging; At 120C for 336h",Aging: Aging; At 120C for 336h,"Commercial ABS pipe resin, in the form of impact(conforming to AS 1146.1) and tensile(conforming to AS 1145) specimens",25228-3-4-1,,,,"['Glass transition temp. -76 [C]', 'Method: DMA', 'Remarks: Tg of PB phase of ABS from peak tan(delta) temperature']",,C4H6 / C3H3N / C8H8 / C4H6 / C4H6,,,,,,,,,,,,,,,54.09 / 53.06 / 104.15 / 54.09 / 54.09,P903340,25228-1-1-1,,C4H6 / C4H6 / C4H6,,,,,,,,,,,,,,,54.09 / 54.09 / 54.09,P902532,25228-2-1-1,,,,,,,,,,,,,,,,,,,,,,,,,,,,,,,,,,,,,,,"Tiganis, B. E.; Burn, L. S.; Davis, P.; Hill, A. J. , Polymer Degradation and Stability , 76 , 3 , 425-434 (2002)"
BD001227,Thermoplastic,Neat resin,,,,"poly[1-ethenylethylene/but-2-ene-1,4-diyl/(Z)-but-2-ene-1,4-diyl]//poly(buta-1,3-diene)-graft-poly(acrylonitrile-co-styrene)",,Blend,"Type: polymer reaction

Prepolymer name: ABS polymer

Polymer reaction condition: Aging; At 120C for 672h",Aging: Aging; At 120C for 672h,"Commercial ABS pipe resin, in the form of impact(conforming to AS 1146.1) and tensile(conforming to AS 1145) specimens",25228-3-5-1,,,,"['Glass transition temp. -81 [C]', 'Method: DMA', 'Remarks: Tg of PB phase of ABS from peak tan(delta) temperature']",,C4H6 / C3H3N / C8H8 / C4H6 / C4H6,,,,,,,,,,,,,,,54.09 / 53.06 / 104.15 / 54.09 / 54.09,P903340,25228-1-1-1,,C4H6 / C4H6 / C4H6,,,,,,,,,,,,,,,54.09 / 54.09 / 54.09,P902532,25228-2-1-1,,,,,,,,,,,,,,,,,,,,,,,,,,,,,,,,,,,,,,,"Tiganis, B. E.; Burn, L. S.; Davis, P.; Hill, A. J. , Polymer Degradation and Stability , 76 , 3 , 425-434 (2002)"
BD001228,,Neat resin,Blend performed by co-dissolving the polymers pairs in methylene chloride,,,"poly({4,4'-[2,2,2-trifluoro-1-(trifluoromethyl)ethane-1,1-diyl]dianiline}-alt-(benzo[1,2-c:4,5-c']difuran-1,3,5,7-tetraone;5,5'-carbonylbis(isobenzofuran-1,3-dione))//poly({3,3'-[2,2,2-trifluoro-1-(trifluoromethyl)ethane-1,1-diyl]dianiline}-alt-[pyromellitic anhydride;5,5'-carbonylbis(isobenzofuran-1,3-dione)])",,Blend,,,,12706-18-1-1,,,,"['Glass transition temp. 273.4 [C]', 'Method: DSC', 'Condition: Heating rate; 20C/min', 'Remarks: Measured at second heating']",,C25H10F6N2O4 / C32H14F6N2O5,,,,,,,,,,,,,50,,516.35 / 620.45,P903020,12706-16-1-1,,C25H10F6N2O4 / C32H14F6N2O5,,,,,,,,,,,,,50,,516.35 / 620.45,P902533,12706-17-1-1,,,,,,,,,,,,,,,,,,,,,,,,,,,,,,,,,,,,,,,"Chung, Tai Shung; Vora, Rohitkumar H.; Jaffe, Mike , Journal of Polymer Science, Part A: Polymer Chemistry , 29 , 8 , 1207-1212 (1991)"
BD001229,,Neat resin,Blend performed by co-dissolving the polymers pairs in methylene chloride,,,"poly{[4,4'-(hexafluoroisopropylidene)bisaniline]-alt-(pyromellitic anhydride;biphenyl-3,3',4,4'-tetracarboxylic anhydride)}//poly({3,3'-[2,2,2-trifluoro-1-(trifluoromethyl)ethane-1,1-diyl]dianiline}-alt-(pyromellitic anhydride;biphenyl-3,3',4,4'-tetracarboxylic anhydride))",,Blend,,,,12706-15-1-1,,,,"['Glass transition temp. 295.5 [C]', 'Method: DSC', 'Condition: Heating rate; 20C/min', 'Remarks: Measured at second heating']",,C25H10F6N2O4 / C31H14F6N2O4,,,,,,,,,,,,,50,,516.35 / 592.44,P903031,12706-13-1-1,,C25H10F6N2O4 / C31H14F6N2O4,,,,,,,,,,,,,50,,516.35 / 592.44,P902537,12706-14-1-1,,,,,,,,,,,,,,,,,,,,,,,,,,,,,,,,,,,,,,,"Chung, Tai Shung; Vora, Rohitkumar H.; Jaffe, Mike , Journal of Polymer Science, Part A: Polymer Chemistry , 29 , 8 , 1207-1212 (1991)"
BD001230,Elastomer,Neat resin,"Solution blending, THF",,,"poly{poly(propane-1,2-diol)-alt-[4,4'-methylenebis(phenyl isocyanate)]}-block-poly{(ethane-1,2-diol)-alt-[4,4'-methylenebis(phenyl isocyanate)]}//poly{poly(butane-1,4-diol)-alt-[4,4'-methylenebis(phenyl isocyanate)]}-block-poly{(ethane-1,2-diol)-alt-[4,4'-methylenebis(phenyl isocyanate)]}",,Blend,,"Solvent casting: THF

Shape of Test Piece: Film",,21322-3-1-1,,['THF'],,"['Glass transition temp. -51.1 [C]', 'Method: DSC', 'Condition: Heating rate; 10C/min', 'Remarks: Tg due to PPG']",,C4H8O / C15H12N2O3 / C17H16N2O4,,,,,,,,,,,,,8,,72.11 / 268.27 / 312.32,P902573,21322-1-1-1,,C3H6O / C15H12N2O3 / C17H16N2O4,,,,,,,,,,,,,2,,58.08 / 268.27 / 312.32,P902558,21322-2-1-1,,,,,,,,,,,,,,,,,,,,,,,,,,,,,,,,,,,,,,,"Yamada, Eisuke; Inagaki, Shinji , Nippon Gomu Kyokaishi , 72 , 2 , 82-88 (1999)"
BD001230,Elastomer,Neat resin,"Solution blending, THF",,,"poly{poly(propane-1,2-diol)-alt-[4,4'-methylenebis(phenyl isocyanate)]}-block-poly{(ethane-1,2-diol)-alt-[4,4'-methylenebis(phenyl isocyanate)]}//poly{poly(butane-1,4-diol)-alt-[4,4'-methylenebis(phenyl isocyanate)]}-block-poly{(ethane-1,2-diol)-alt-[4,4'-methylenebis(phenyl isocyanate)]}",,Blend,,"Solvent casting: THF

Shape of Test Piece: Film",,21322-3-2-1,,['THF'],,"['Glass transition temp. -49.4 [C]', 'Method: DSC', 'Condition: Heating rate; 10C/min', 'Remarks: Tg due to PPG']",,C4H8O / C15H12N2O3 / C17H16N2O4,,,,,,,,,,,,,5,,72.11 / 268.27 / 312.32,P902573,21322-1-1-1,,C3H6O / C15H12N2O3 / C17H16N2O4,,,,,,,,,,,,,5,,58.08 / 268.27 / 312.32,P902558,21322-2-1-1,,,,,,,,,,,,,,,,,,,,,,,,,,,,,,,,,,,,,,,"Yamada, Eisuke; Inagaki, Shinji , Nippon Gomu Kyokaishi , 72 , 2 , 82-88 (1999)"
BD001230,Elastomer,Neat resin,"Solution blending, THF",,,"poly{poly(propane-1,2-diol)-alt-[4,4'-methylenebis(phenyl isocyanate)]}-block-poly{(ethane-1,2-diol)-alt-[4,4'-methylenebis(phenyl isocyanate)]}//poly{poly(butane-1,4-diol)-alt-[4,4'-methylenebis(phenyl isocyanate)]}-block-poly{(ethane-1,2-diol)-alt-[4,4'-methylenebis(phenyl isocyanate)]}",,Blend,,"Solvent casting: THF

Shape of Test Piece: Film",,21322-3-3-1,,['THF'],,"['Glass transition temp. -52.6 [C]', 'Method: DSC', 'Condition: Heating rate; 10C/min', 'Remarks: Tg due to PPG']",,C4H8O / C15H12N2O3 / C17H16N2O4,,,,,,,,,,,,,2,,72.11 / 268.27 / 312.32,P902573,21322-1-1-1,,C3H6O / C15H12N2O3 / C17H16N2O4,,,,,,,,,,,,,8,,58.08 / 268.27 / 312.32,P902558,21322-2-1-1,,,,,,,,,,,,,,,,,,,,,,,,,,,,,,,,,,,,,,,"Yamada, Eisuke; Inagaki, Shinji , Nippon Gomu Kyokaishi , 72 , 2 , 82-88 (1999)"
BD001232,,Neat resin,Blend performed by co-dissolving the polymers pairs in methylene chloride,,,"poly({2,2'-dimethyl-4,4'-[2,2,2-trifluoro-1-(trifluoromethyl)ethane-1,1-diyl]dianiline}-alt-[pyromellitic anhydride;4,4'-oxybis(phthalic anhydride)])//poly({3,3'-[2,2,2-trifluoro-1-(trifluoromethyl)ethane-1,1-diyl]dianiline}-alt-[pyromellitic anhydride;4,4'-oxybis(phthalic anhydride)])",,Blend,,,,12706-21-1-1,,,,"['Glass transition temp. 258.4 [C]', 'Method: DSC', 'Condition: Heating rate; 20C/min', 'Remarks: Measured at second heating']",,C25H10F6N2O4 / C31H14F6N2O5,,,,,,,,,,,,,50,,516.35 / 608.44,P903034,12706-19-1-1,,C25H10F6N2O4 / C31H14F6N2O5,,,,,,,,,,,,,50,,516.35 / 608.44,P903018,12706-20-1-1,,,,,,,,,,,,,,,,,,,,,,,,,,,,,,,,,,,,,,,"Chung, Tai Shung; Vora, Rohitkumar H.; Jaffe, Mike , Journal of Polymer Science, Part A: Polymer Chemistry , 29 , 8 , 1207-1212 (1991)"
BD001233,"Thermoplastic,Crystal",Neat resin,Blended in Brabender mixer at 280C for 5min (80rpm),,,polystyrene-block-(hydrogenated polybutadiene)-block-polystyrene//poly[styrene-co-(4-methylstyrene)],,Blend,,"Compression: Preheated at 270C for 10min and pressed

Quenching: Quenched into cold water

Shape of Test Piece: Sheet

Remarks: t=ca. 0.2mm",,23237-3-1-1,,,,"['Glass transition temp. ca 105 [C]', 'Method: DSC', 'Condition: Heating rate;80K/min & N2']",,C8H8 / C9H10,,,,,,,,,,,,,,95,104.15 / 118.18,P903862,23237.01,,C4H8 / C8H8 / C8H8 / C4H8,,,,,,,,,,,,,,5,56.11 / 104.15 / 104.15 / 56.11,P903208,23237.02,,,,,,,,,,,,,,,,,,,,,,,,,,,,,,,,,,,,,,,"Yan, R. J.; Ajji, A.; Shinozaki, D. M. , Polymer Engineering and Science , 41 , 4 , 618-630 (2001)"
BD001233,"Thermoplastic,Crystal",Neat resin,Blended in Brabender mixer at 280C for 5min (80rpm),,,polystyrene-block-(hydrogenated polybutadiene)-block-polystyrene//poly[styrene-co-(4-methylstyrene)],,Blend,,"Compression: Preheated at 270C for 10min and pressed

Quenching: Quenched into cold water

Shape of Test Piece: Sheet

Remarks: t=ca. 0.2mm",,23237-3-2-1,,,,"['Glass transition temp. ca 105 [C]', 'Method: DSC', 'Condition: Heating rate;80K/min & N2', 'Remarks: Taken from the Fig.8']",,C8H8 / C9H10,,,,,,,,,,,,,,90,104.15 / 118.18,P903862,23237.01,,C4H8 / C8H8 / C8H8 / C4H8,,,,,,,,,,,,,,10,56.11 / 104.15 / 104.15 / 56.11,P903208,23237.02,,,,,,,,,,,,,,,,,,,,,,,,,,,,,,,,,,,,,,,"Yan, R. J.; Ajji, A.; Shinozaki, D. M. , Polymer Engineering and Science , 41 , 4 , 618-630 (2001)"
BD001233,"Thermoplastic,Crystal",Neat resin,Blended in Brabender mixer at 280C for 5min (80rpm),,,polystyrene-block-(hydrogenated polybutadiene)-block-polystyrene//poly[styrene-co-(4-methylstyrene)],,Blend,,"Compression: Preheated at 270C for 10min and pressed

Quenching&Stretching: (Quenching) quenched into cold water, (stretching) uniaxially, draw ratio 4.5, 110C

Shape of Test Piece: Film",,23237-3-2-2,,,,"['Glass transition temp. ca 113 [C]', 'Draw ratio vs. Tg and cold crystn. temp. of SPMS/SEBS(90/10) blend drawn at 110C', 'Method: DSC', 'Condition: Heating rate;80K/min & N2', 'Remarks: Taken from the Fig.8']",,C8H8 / C9H10,,,,,,,,,,,,,,90,104.15 / 118.18,P903862,23237.01,,C4H8 / C8H8 / C8H8 / C4H8,,,,,,,,,,,,,,10,56.11 / 104.15 / 104.15 / 56.11,P903208,23237.02,,,,,,,,,,,,,,,,,,,,,,,,,,,,,,,,,,,,,,,"Yan, R. J.; Ajji, A.; Shinozaki, D. M. , Polymer Engineering and Science , 41 , 4 , 618-630 (2001)"
BD001233,"Thermoplastic,Crystal",Neat resin,Blended in Brabender mixer at 280C for 5min (80rpm),,,polystyrene-block-(hydrogenated polybutadiene)-block-polystyrene//poly[styrene-co-(4-methylstyrene)],,Blend,,"Compression: Preheated at 270C for 10min and pressed

Quenching: Quenched into cold water

Shape of Test Piece: Sheet

Remarks: t=ca. 0.2mm",,23237-3-3-1,,,,"['Glass transition temp. ca 105 [C]', 'Method: DSC', 'Condition: Heating rate;80K/min & N2']",,C8H8 / C9H10,,,,,,,,,,,,,,80,104.15 / 118.18,P903862,23237.01,,C4H8 / C8H8 / C8H8 / C4H8,,,,,,,,,,,,,,20,56.11 / 104.15 / 104.15 / 56.11,P903208,23237.02,,,,,,,,,,,,,,,,,,,,,,,,,,,,,,,,,,,,,,,"Yan, R. J.; Ajji, A.; Shinozaki, D. M. , Polymer Engineering and Science , 41 , 4 , 618-630 (2001)"
BD001234,,Neat resin,,,,polystyrene-block-(hydrogenated polybutadiene)-block-polystyrene//poly[ethylene/1-methyl-1-[(sodiooxy)carbonyl]ethylene],,Blend,,Injection,,27107-15-1-1,,,,"['Glass transition temp. -48 [C]', 'Method: [Not Reported]', 'Standard No.: ASTM']",,C4H8 / C8H8 / C8H8 / C4H8,75,,,,,,,,,,,,,,56.11 / 104.15 / 104.15 / 56.11,P903208,27107-5-1-1,,CH2 / C4H5NaO2,25,,,,,,,,,,,,,,14.03 / 108.07,P904570,27107-10-1-1,,,,,,,,,,,,,,,,,,,,,,,,,,,,,,,,,,,,,,,"Deanin, Rudolph D.; Bhagat, Harsh; Chu, Wei; Ciulla, Ronald S.; Orroth, Stephen A. , Polymeric Materials Science and Engineering , 84 , 584-585 (2001)"
BD001234,,Neat resin,,,,polystyrene-block-(hydrogenated polybutadiene)-block-polystyrene//poly[ethylene/1-methyl-1-[(sodiooxy)carbonyl]ethylene],,Blend,,Injection,,27107-15-2-1,,,,"['Glass transition temp. -10 [C]', 'Method: [Not Reported]', 'Standard No.: ASTM']",,C4H8 / C8H8 / C8H8 / C4H8,50,,,,,,,,,,,,,,56.11 / 104.15 / 104.15 / 56.11,P903208,27107-5-1-1,,CH2 / C4H5NaO2,50,,,,,,,,,,,,,,14.03 / 108.07,P904570,27107-10-1-1,,,,,,,,,,,,,,,,,,,,,,,,,,,,,,,,,,,,,,,"Deanin, Rudolph D.; Bhagat, Harsh; Chu, Wei; Ciulla, Ronald S.; Orroth, Stephen A. , Polymeric Materials Science and Engineering , 84 , 584-585 (2001)"
BD001234,,Neat resin,,,,polystyrene-block-(hydrogenated polybutadiene)-block-polystyrene//poly[ethylene/1-methyl-1-[(sodiooxy)carbonyl]ethylene],,Blend,,Injection,,27107-15-3-1,,,,"['Glass transition temp. -7 [C]', 'Method: [Not Reported]', 'Standard No.: ASTM']",,C4H8 / C8H8 / C8H8 / C4H8,25,,,,,,,,,,,,,,56.11 / 104.15 / 104.15 / 56.11,P903208,27107-5-1-1,,CH2 / C4H5NaO2,75,,,,,,,,,,,,,,14.03 / 108.07,P904570,27107-10-1-1,,,,,,,,,,,,,,,,,,,,,,,,,,,,,,,,,,,,,,,"Deanin, Rudolph D.; Bhagat, Harsh; Chu, Wei; Ciulla, Ronald S.; Orroth, Stephen A. , Polymeric Materials Science and Engineering , 84 , 584-585 (2001)"
BD001240,linear & crosslinked,Neat resin,Blending in situ the polymer reaction,,,"net-poly[styrene-nu-(ethylene glycol dimethacrylate)]//poly{poly[(hexane-1,6-diol)-alt-phosgene]-alt-(hexane-1,6-diyl diisocyanate)}",,Blend,"Reactant: styrene/ethylene glycol dimethacrylate / hexamethylene diisocyanate

Type: polymer reaction

Prepolymer name: polycarbonate diol

Polymer reaction condition: Dissolving polycarbonate diol in styrene, hexamethylene diisocyanate added with BPO and ethylene glycol dimethacrylate, the mixture stirred, 70C, 15min under N2, resulting film from the mixture cured at 100C, 24h in vacuo","As cured

Shape of Test Piece: Film",,12558-6-1-1,,,,"['Glass transition temp. ca 103 [C]', 'Method: DSC', 'Condition: Heating rate; 20C/min', 'Remarks: the other of two Tg, taken from the Fig.']",,C8H8 / C4H6O2 / C4H6O2 / C2H4O2,,,,,,,,,,,,,80,,104.15 / 86.09 / 86.09 / 60.05,P903793,12558-4-1-1,,C7H12O3 / C14H26N2O4,,,,,,,,,,,,,20,,144.17 / 286.37,P903803,12558-5-1-1,,,,,,,,,,,,,,,,,,,,,,,,,,,,,,,,,,,,,,,"Zhou, Peiguang; Frisch, H. L. , Journal of Polymer Science, Part A: Polymer Chemistry , 30 , 5 , 887-893 (1992)"
BD001240,linear & crosslinked,Neat resin,Blending in situ the polymer reaction,,,"net-poly[styrene-nu-(ethylene glycol dimethacrylate)]//poly{poly[(hexane-1,6-diol)-alt-phosgene]-alt-(hexane-1,6-diyl diisocyanate)}",,Blend,"Reactant: styrene/ethylene glycol dimethacrylate / hexamethylene diisocyanate

Type: polymer reaction

Prepolymer name: polycarbonate diol

Polymer reaction condition: Dissolving polycarbonate diol in styrene, hexamethylene diisocyanate added with BPO and ethylene glycol dimethacrylate, the mixture stirred, 70C, 15min under N2, resulting film from the mixture cured at 100C, 24h in vacuo","As cured

Shape of Test Piece: Film",,12558-6-3-1,,,,"['Glass transition temp. ca 106 [C]', 'Method: DSC', 'Condition: Heating rate; 20C/min', 'Remarks: the other of two Tg, taken from the Fig.']",,C8H8 / C4H6O2 / C4H6O2 / C2H4O2,,,,,,,,,,,,,60,,104.15 / 86.09 / 86.09 / 60.05,P903793,12558-4-1-1,,C7H12O3 / C14H26N2O4,,,,,,,,,,,,,40,,144.17 / 286.37,P903803,12558-5-1-1,,,,,,,,,,,,,,,,,,,,,,,,,,,,,,,,,,,,,,,"Zhou, Peiguang; Frisch, H. L. , Journal of Polymer Science, Part A: Polymer Chemistry , 30 , 5 , 887-893 (1992)"
BD001240,linear & crosslinked,Neat resin,Blending in situ the polymer reaction,,,"net-poly[styrene-nu-(ethylene glycol dimethacrylate)]//poly{poly[(hexane-1,6-diol)-alt-phosgene]-alt-(hexane-1,6-diyl diisocyanate)}",,Blend,"Reactant: styrene/ethylene glycol dimethacrylate / hexamethylene diisocyanate

Type: polymer reaction

Prepolymer name: polycarbonate diol

Polymer reaction condition: Dissolving polycarbonate diol in styrene, hexamethylene diisocyanate added with BPO and ethylene glycol dimethacrylate, the mixture stirred, 70C, 15min under N2, resulting film from the mixture cured at 100C, 24h in vacuo","As cured

Shape of Test Piece: Film",,12558-6-5-1,,,,"['Glass transition temp. ca 107 [C]', 'Method: DSC', 'Condition: Heating rate; 20C/min', 'Remarks: the other of two Tg, taken from the Fig.']",,C8H8 / C4H6O2 / C4H6O2 / C2H4O2,,,,,,,,,,,,,40,,104.15 / 86.09 / 86.09 / 60.05,P903793,12558-4-1-1,,C7H12O3 / C14H26N2O4,,,,,,,,,,,,,60,,144.17 / 286.37,P903803,12558-5-1-1,,,,,,,,,,,,,,,,,,,,,,,,,,,,,,,,,,,,,,,"Zhou, Peiguang; Frisch, H. L. , Journal of Polymer Science, Part A: Polymer Chemistry , 30 , 5 , 887-893 (1992)"
BD001240,linear & crosslinked,Neat resin,Blending in situ the polymer reaction,,,"net-poly[styrene-nu-(ethylene glycol dimethacrylate)]//poly{poly[(hexane-1,6-diol)-alt-phosgene]-alt-(hexane-1,6-diyl diisocyanate)}",,Blend,"Reactant: styrene/ethylene glycol dimethacrylate / hexamethylene diisocyanate

Type: polymer reaction

Prepolymer name: polycarbonate diol

Polymer reaction condition: Dissolving polycarbonate diol in styrene, hexamethylene diisocyanate added with BPO and ethylene glycol dimethacrylate, the mixture stirred, 70C, 15min under N2, resulting film from the mixture cured at 100C, 24h in vacuo","As cured

Shape of Test Piece: Film",,12558-6-6-1,,,,"['Glass transition temp. ca 108 [C]', 'Method: DSC', 'Condition: Heating rate; 20C/min', 'Remarks: the other of two Tg, taken from the Fig.']",,C8H8 / C4H6O2 / C4H6O2 / C2H4O2,,,,,,,,,,,,,20,,104.15 / 86.09 / 86.09 / 60.05,P903793,12558-4-1-1,,C7H12O3 / C14H26N2O4,,,,,,,,,,,,,80,,144.17 / 286.37,P903803,12558-5-1-1,,,,,,,,,,,,,,,,,,,,,,,,,,,,,,,,,,,,,,,"Zhou, Peiguang; Frisch, H. L. , Journal of Polymer Science, Part A: Polymer Chemistry , 30 , 5 , 887-893 (1992)"
BD001241,,Neat resin,"THF soln. blended,pptd. into highly agitated excess of petroleum ether and dried in vacuo",,,poly[(4-vinylpyridine)-ran-(ethyl methacrylate)]//poly[styrene-ran-(4-carboxystyrene)],['petroleum ether'],Blend,,Preheating: Preheated to 200C and kept at that temp. for 10min under N2,,23629-3-1-1,,['THF'],,"['Glass transition temp. 94.4 [C]', 'Method: DSC', 'Condition: Heating rate;20K/min&N2']",,C7H7N / C6H10O2,,,,,,,,,,,,,2,,105.14 / 114.14,P903801,23629-1-1-1,,C8H8 / C9H8O2,,,,,,,,,,,,,1,,104.15 / 148.16,P903805,23629-2-1-1,,,,,,,,,,,,,,,,,,,,,,,,,,,,,,,,,,,,,,,"Ourdani, Samia; Amrani, Farouk , Macromolecular Chemistry and Physics , 201 , 17 , 2458-2463 (2000)"
BD001241,,Neat resin,"THF soln. blended,pptd. into highly agitated excess of petroleum ether and dried in vacuo",,,poly[(4-vinylpyridine)-ran-(ethyl methacrylate)]//poly[styrene-ran-(4-carboxystyrene)],['petroleum ether'],Blend,,Preheating: Preheated to 200C and kept at that temp. for 10min under N2,,23629-3-2-1,,['THF'],,"['Glass transition temp. 99.7 [C]', 'Method: DSC', 'Condition: Heating rate;20K/min&N2']",,C7H7N / C6H10O2,,,,,,,,,,,,,1,,105.14 / 114.14,P903801,23629-1-1-1,,C8H8 / C9H8O2,,,,,,,,,,,,,1,,104.15 / 148.16,P903805,23629-2-1-1,,,,,,,,,,,,,,,,,,,,,,,,,,,,,,,,,,,,,,,"Ourdani, Samia; Amrani, Farouk , Macromolecular Chemistry and Physics , 201 , 17 , 2458-2463 (2000)"
BD001241,,Neat resin,"THF soln. blended,pptd. into highly agitated excess of petroleum ether and dried in vacuo",,,poly[(4-vinylpyridine)-ran-(ethyl methacrylate)]//poly[styrene-ran-(4-carboxystyrene)],['petroleum ether'],Blend,,Preheating: Preheated to 200C and kept at that temp. for 10min under N2,,23629-3-3-1,,['THF'],,"['Glass transition temp. 103.9 [C]', 'Method: DSC', 'Condition: Heating rate;20K/min&N2']",,C7H7N / C6H10O2,,,,,,,,,,,,,1,,105.14 / 114.14,P903801,23629-1-1-1,,C8H8 / C9H8O2,,,,,,,,,,,,,2,,104.15 / 148.16,P903805,23629-2-1-1,,,,,,,,,,,,,,,,,,,,,,,,,,,,,,,,,,,,,,,"Ourdani, Samia; Amrani, Farouk , Macromolecular Chemistry and Physics , 201 , 17 , 2458-2463 (2000)"
BD001241,,Neat resin,"THF soln. blended,pptd. into highly agitated excess of petroleum ether and dried in vacuo",,,poly[(4-vinylpyridine)-ran-(ethyl methacrylate)]//poly[styrene-ran-(4-carboxystyrene)],['petroleum ether'],Blend,,Preheating: Preheated to 200C and kept at that temp. for 10min under N2,,23629-4-1-1,,['THF'],,"['Glass transition temp. 97.5 [C]', 'Method: DSC', 'Condition: Heating rate;20K/min&N2']",,C7H7N / C6H10O2,,,,,,,,,,,,,2,,105.14 / 114.14,P903801,23629-1-1-1,,C8H8 / C9H8O2,,,,,,,,,,,,,1,,104.15 / 148.16,P903805,23629-2-2-1,,,,,,,,,,,,,,,,,,,,,,,,,,,,,,,,,,,,,,,"Ourdani, Samia; Amrani, Farouk , Macromolecular Chemistry and Physics , 201 , 17 , 2458-2463 (2000)"
BD001241,,Neat resin,"THF soln. blended,pptd. into highly agitated excess of petroleum ether and dried in vacuo",,,poly[(4-vinylpyridine)-ran-(ethyl methacrylate)]//poly[styrene-ran-(4-carboxystyrene)],['petroleum ether'],Blend,,Preheating: Preheated to 200C and kept at that temp. for 10min under N2,,23629-4-2-1,,['THF'],,"['Glass transition temp. 105.2 [C]', 'Method: DSC', 'Condition: Heating rate;20K/min&N2']",,C7H7N / C6H10O2,,,,,,,,,,,,,1,,105.14 / 114.14,P903801,23629-1-1-1,,C8H8 / C9H8O2,,,,,,,,,,,,,1,,104.15 / 148.16,P903805,23629-2-2-1,,,,,,,,,,,,,,,,,,,,,,,,,,,,,,,,,,,,,,,"Ourdani, Samia; Amrani, Farouk , Macromolecular Chemistry and Physics , 201 , 17 , 2458-2463 (2000)"
BD001241,,Neat resin,"THF soln. blended,pptd. into highly agitated excess of petroleum ether and dried in vacuo",,,poly[(4-vinylpyridine)-ran-(ethyl methacrylate)]//poly[styrene-ran-(4-carboxystyrene)],['petroleum ether'],Blend,,Preheating: Preheated to 200C and kept at that temp. for 10min under N2,,23629-4-3-1,,['THF'],,"['Glass transition temp. 109.4 [C]', 'Method: DSC', 'Condition: Heating rate;20K/min&N2']",,C7H7N / C6H10O2,,,,,,,,,,,,,1,,105.14 / 114.14,P903801,23629-1-1-1,,C8H8 / C9H8O2,,,,,,,,,,,,,2,,104.15 / 148.16,P903805,23629-2-2-1,,,,,,,,,,,,,,,,,,,,,,,,,,,,,,,,,,,,,,,"Ourdani, Samia; Amrani, Farouk , Macromolecular Chemistry and Physics , 201 , 17 , 2458-2463 (2000)"
BD001241,,Neat resin,"THF soln. blended,pptd. into highly agitated excess of petroleum ether and dried in vacuo",,,poly[(4-vinylpyridine)-ran-(ethyl methacrylate)]//poly[styrene-ran-(4-carboxystyrene)],['petroleum ether'],Blend,,Preheating: Preheated to 200C and kept at that temp. for 10min under N2,,23629-5-1-1,,['THF'],,"['Glass transition temp. 100.0 [C]', 'Method: DSC', 'Condition: Heating rate;20K/min&N2']",,C7H7N / C6H10O2,,,,,,,,,,,,,2,,105.14 / 114.14,P903801,23629-1-1-1,,C8H8 / C9H8O2,,,,,,,,,,,,,1,,104.15 / 148.16,P903805,23629-2-3-1,,,,,,,,,,,,,,,,,,,,,,,,,,,,,,,,,,,,,,,"Ourdani, Samia; Amrani, Farouk , Macromolecular Chemistry and Physics , 201 , 17 , 2458-2463 (2000)"
BD001241,,Neat resin,"THF soln. blended,pptd. into highly agitated excess of petroleum ether and dried in vacuo",,,poly[(4-vinylpyridine)-ran-(ethyl methacrylate)]//poly[styrene-ran-(4-carboxystyrene)],['petroleum ether'],Blend,,Preheating: Preheated to 200C and kept at that temp. for 10min under N2,,23629-5-2-1,,['THF'],,"['Glass transition temp. 104.9 [C]', 'Method: DSC', 'Condition: Heating rate;20K/min&N2']",,C7H7N / C6H10O2,,,,,,,,,,,,,1,,105.14 / 114.14,P903801,23629-1-1-1,,C8H8 / C9H8O2,,,,,,,,,,,,,1,,104.15 / 148.16,P903805,23629-2-3-1,,,,,,,,,,,,,,,,,,,,,,,,,,,,,,,,,,,,,,,"Ourdani, Samia; Amrani, Farouk , Macromolecular Chemistry and Physics , 201 , 17 , 2458-2463 (2000)"
BD001241,,Neat resin,"THF soln. blended,pptd. into highly agitated excess of petroleum ether and dried in vacuo",,,poly[(4-vinylpyridine)-ran-(ethyl methacrylate)]//poly[styrene-ran-(4-carboxystyrene)],['petroleum ether'],Blend,,Preheating: Preheated to 200C and kept at that temp. for 10min under N2,,23629-5-3-1,,['THF'],,"['Glass transition temp. 111.1 [C]', 'Method: DSC', 'Condition: Heating rate;20K/min&N2']",,C7H7N / C6H10O2,,,,,,,,,,,,,1,,105.14 / 114.14,P903801,23629-1-1-1,,C8H8 / C9H8O2,,,,,,,,,,,,,2,,104.15 / 148.16,P903805,23629-2-3-1,,,,,,,,,,,,,,,,,,,,,,,,,,,,,,,,,,,,,,,"Ourdani, Samia; Amrani, Farouk , Macromolecular Chemistry and Physics , 201 , 17 , 2458-2463 (2000)"
BD001246,",Crystal",Neat resin,THF/dichloromethane soln. blending,,,poly(p-hydroxystyrene)//poly(ethylene succinate),,Blend,,"Solvent casting&Compression: Soln.-casting followed by high-temp.(below 150C) compression molding

Annealing&Quenching: (Annealing) at RT under vacuum for more than 700h,(quenching) from the molten state

Shape of Test Piece: Film",,12972-3-2-2,,,,"['Glass transition temp. ca -10 [C]', 'Method: DSC', 'Condition: Heating rate;20C/min&N2 and He', 'Remarks: Taken from the Fig.']",,C6H8O4,,,,,,,,,,,,,,90,144.13,P090003,12972-1-1-1,,C8H8O,,,,,,,,,,,,,,10,120.15,P020195,12972-2-1-1,,,,,,,,,,,,,,,,,,,,,,,,,,,,,,,,,,,,,,,"Belfiore, Laurence A.; Qin, Chuan; Ueda, Eiji; Pires, Alfredo T. N. , Journal of Polymer Science, Part B: Polymer Physics , 31 , 4 , 409-418 (1993)"
BD001246,",Crystal",Neat resin,THF/dichloromethane soln. blending,,,poly(p-hydroxystyrene)//poly(ethylene succinate),,Blend,,"Solvent casting&Compression: Soln.-casting followed by high-temp.(below 150C) compression molding

Annealing&Quenching: (Annealing) at RT under vacuum for more than 700h,(quenching) from the molten state

Shape of Test Piece: Film",,12972-3-4-2,,,,"['Glass transition temp. ca -5 [C]', 'Method: DSC', 'Condition: Heating rate;20C/min&N2 and He', 'Remarks: Taken from the Fig.']",,C6H8O4,,,,,,,,,,,,,,80,144.13,P090003,12972-1-1-1,,C8H8O,,,,,,,,,,,,,,20,120.15,P020195,12972-2-1-1,,,,,,,,,,,,,,,,,,,,,,,,,,,,,,,,,,,,,,,"Belfiore, Laurence A.; Qin, Chuan; Ueda, Eiji; Pires, Alfredo T. N. , Journal of Polymer Science, Part B: Polymer Physics , 31 , 4 , 409-418 (1993)"
BD001246,",Crystal",Neat resin,THF/dichloromethane soln. blending,,,poly(p-hydroxystyrene)//poly(ethylene succinate),,Blend,,"Solvent casting&Compression: Soln.-casting followed by high-temp.(below 150C) compression molding

Annealing&Quenching: (Annealing) at RT under vacuum for more than 700h,(quenching) from the molten state

Shape of Test Piece: Film",,12972-3-6-2,,,,"['Glass transition temp. ca 2.5 [C]', 'Method: DSC', 'Condition: Heating rate;20C/min&N2 and He', 'Remarks: Taken from the Fig.']",,C6H8O4,,,,,,,,,,,,,,70,144.13,P090003,12972-1-1-1,,C8H8O,,,,,,,,,,,,,,30,120.15,P020195,12972-2-1-1,,,,,,,,,,,,,,,,,,,,,,,,,,,,,,,,,,,,,,,"Belfiore, Laurence A.; Qin, Chuan; Ueda, Eiji; Pires, Alfredo T. N. , Journal of Polymer Science, Part B: Polymer Physics , 31 , 4 , 409-418 (1993)"
BD001246,",Crystal",Neat resin,THF/dichloromethane soln. blending,,,poly(p-hydroxystyrene)//poly(ethylene succinate),,Blend,,"Solvent casting&Compression: Soln.-casting followed by high-temp.(below 150C) compression molding

Annealing&Quenching: (Annealing) at RT under vacuum for more than 700h,(quenching) from the molten state

Shape of Test Piece: Film",,12972-3-8-2,,,,"['Glass transition temp. ca 15 [C]', 'Method: DSC', 'Condition: Heating rate;20C/min&N2 and He', 'Remarks: Taken from the Fig.']",,C6H8O4,,,,,,,,,,,,,,60,144.13,P090003,12972-1-1-1,,C8H8O,,,,,,,,,,,,,,40,120.15,P020195,12972-2-1-1,,,,,,,,,,,,,,,,,,,,,,,,,,,,,,,,,,,,,,,"Belfiore, Laurence A.; Qin, Chuan; Ueda, Eiji; Pires, Alfredo T. N. , Journal of Polymer Science, Part B: Polymer Physics , 31 , 4 , 409-418 (1993)"
BD001246,",Crystal",Neat resin,THF/dichloromethane soln. blending,,,poly(p-hydroxystyrene)//poly(ethylene succinate),,Blend,,"Solvent casting&Compression: Soln.-casting followed by high-temp.(below 150C) compression molding

Annealing&Quenching: (Annealing) at RT under vacuum for more than 700h,(quenching) from the molten state

Shape of Test Piece: Film",,12972-3-10-1,,,,"['Glass transition temp. ca 23 [C]', 'Method: DSC', 'Condition: Heating rate;20C/min&N2 and He', 'Remarks: Taken from the Fig.']",,C6H8O4,,,,,,,,,,,,,,50,144.13,P090003,12972-1-1-1,,C8H8O,,,,,,,,,,,,,,50,120.15,P020195,12972-2-1-1,,,,,,,,,,,,,,,,,,,,,,,,,,,,,,,,,,,,,,,"Belfiore, Laurence A.; Qin, Chuan; Ueda, Eiji; Pires, Alfredo T. N. , Journal of Polymer Science, Part B: Polymer Physics , 31 , 4 , 409-418 (1993)"
BD001246,",Crystal",Neat resin,THF/dichloromethane soln. blending,,,poly(p-hydroxystyrene)//poly(ethylene succinate),,Blend,,"Solvent casting&Compression: Soln.-casting followed by high-temp.(below 150C) compression molding

Annealing&Quenching: (Annealing) at RT under vacuum for more than 700h,(quenching) from the molten state

Shape of Test Piece: Film",,12972-3-11-1,,,,"['Glass transition temp. ca 29.5 [C]', 'Method: DSC', 'Condition: Heating rate;20C/min&N2 and He', 'Remarks: Taken from the Fig.']",,C6H8O4,,,,,,,,,,,,,,40,144.13,P090003,12972-1-1-1,,C8H8O,,,,,,,,,,,,,,60,120.15,P020195,12972-2-1-1,,,,,,,,,,,,,,,,,,,,,,,,,,,,,,,,,,,,,,,"Belfiore, Laurence A.; Qin, Chuan; Ueda, Eiji; Pires, Alfredo T. N. , Journal of Polymer Science, Part B: Polymer Physics , 31 , 4 , 409-418 (1993)"
BD001246,",Crystal",Neat resin,THF/dichloromethane soln. blending,,,poly(p-hydroxystyrene)//poly(ethylene succinate),,Blend,,"Solvent casting&Compression: Soln.-casting followed by high-temp.(below 150C) compression molding

Annealing&Quenching: (Annealing) at RT under vacuum for more than 700h,(quenching) from the molten state

Shape of Test Piece: Film",,12972-3-12-1,,,,"['Glass transition temp. ca 55 [C]', 'Method: DSC', 'Condition: Heating rate;20C/min&N2 and He', 'Remarks: Taken from the Fig.']",,C6H8O4,,,,,,,,,,,,,,30,144.13,P090003,12972-1-1-1,,C8H8O,,,,,,,,,,,,,,70,120.15,P020195,12972-2-1-1,,,,,,,,,,,,,,,,,,,,,,,,,,,,,,,,,,,,,,,"Belfiore, Laurence A.; Qin, Chuan; Ueda, Eiji; Pires, Alfredo T. N. , Journal of Polymer Science, Part B: Polymer Physics , 31 , 4 , 409-418 (1993)"
BD001246,",Crystal",Neat resin,THF/dichloromethane soln. blending,,,poly(p-hydroxystyrene)//poly(ethylene succinate),,Blend,,"Solvent casting&Compression: Soln.-casting followed by high-temp.(below 150C) compression molding

Annealing&Quenching: (Annealing) at RT under vacuum for more than 700h,(quenching) from the molten state

Shape of Test Piece: Film",,12972-3-13-1,,,,"['Glass transition temp. ca 72 [C]', 'Method: DSC', 'Condition: Heating rate;20C/min&N2 and He', 'Remarks: Taken from the Fig.']",,C6H8O4,,,,,,,,,,,,,,20,144.13,P090003,12972-1-1-1,,C8H8O,,,,,,,,,,,,,,80,120.15,P020195,12972-2-1-1,,,,,,,,,,,,,,,,,,,,,,,,,,,,,,,,,,,,,,,"Belfiore, Laurence A.; Qin, Chuan; Ueda, Eiji; Pires, Alfredo T. N. , Journal of Polymer Science, Part B: Polymer Physics , 31 , 4 , 409-418 (1993)"
BD001246,",Crystal",Neat resin,THF/dichloromethane soln. blending,,,poly(p-hydroxystyrene)//poly(ethylene succinate),,Blend,,"Solvent casting&Compression: Soln.-casting followed by high-temp.(below 150C) compression molding

Annealing&Quenching: (Annealing) at RT under vacuum for more than 700h,(quenching) from the molten state

Shape of Test Piece: Film",,12972-3-14-1,,,,"['Glass transition temp. ca 85 [C]', 'Method: DSC', 'Condition: Heating rate;20C/min&N2 and He', 'Remarks: Taken from the Fig.']",,C6H8O4,,,,,,,,,,,,,,10,144.13,P090003,12972-1-1-1,,C8H8O,,,,,,,,,,,,,,90,120.15,P020195,12972-2-1-1,,,,,,,,,,,,,,,,,,,,,,,,,,,,,,,,,,,,,,,"Belfiore, Laurence A.; Qin, Chuan; Ueda, Eiji; Pires, Alfredo T. N. , Journal of Polymer Science, Part B: Polymer Physics , 31 , 4 , 409-418 (1993)"
BD001247,,Neat resin,Blended in CHCl3 at 70C,,,poly(vinyl acetate)//poly(3-hydroxybutyric acid)//poly(3-hydroxybutyric acid),,Blend,,"Compression: Melted at 183C for 3min in vacuum between two stainless steel plates and quenched to RT

Crystallization: Crystd. at 80C for 3h

Shape of Test Piece: Sheet
