Repository: williamschertzer/webScraper

File: glass_transition_temp.csv (part 41 of 62)
Remarks: (Tensile test) Dumbbell-shape specimens l = 13mm, w = 4mm, t = 0.4mm",,31385-11-1-1,,['CHCl3'],,"['Glass transition temp. 3 [C]', 'Method: DSC', 'Condition: Heating rate;10K/min']",,C4H6O2,,,,,,,,,,,,,,90,86.09,P090175,31385-1-1-1,,C4H6O2,,,,,,,,,,,,,,10,86.09,P030024,31385-2-1-1,,C4H6O2,,,,,,,,,,,,,,0,86.09,P090175,31385-7-1-1,17,2,,,,,,,,,,,,,,0.27,171,60/40,36,"El-Taweel, S. H.; Stoll, B.; Hoehne, G. W. H.; Mansour, A. A.; Seliger, H. , Journal of Applied Polymer Science , 94 , 6 , 2528-2537 (2004)"
BD001247,,Neat resin,Blended in CHCl3 at 70C,,,poly(vinyl acetate)//poly(3-hydroxybutyric acid)//poly(3-hydroxybutyric acid),,Blend,,"Compression: Melted at 183C for 3min in vacuum between two stainless steel plates and quenched to RT

Crystallization: Crystd. at 80C for 3h

Shape of Test Piece: Sheet

Remarks: (Tensile test) Dumbbell-shape specimens l = 13mm, w = 4mm, t = 0.4mm",,31385-11-2-1,,['CHCl3'],,"['Glass transition temp. 34 [C]', 'Method: DSC', 'Condition: Heating rate;10K/min']",,C4H6O2,,,,,,,,,,,,,,70,86.09,P090175,31385-1-1-1,,C4H6O2,,,,,,,,,,,,,,30,86.09,P030024,31385-2-1-1,,C4H6O2,,,,,,,,,,,,,,0,86.09,P090175,31385-7-1-1,17,2,,,,,,,,,,,,,,0.27,171,60/40,36,"El-Taweel, S. H.; Stoll, B.; Hoehne, G. W. H.; Mansour, A. A.; Seliger, H. , Journal of Applied Polymer Science , 94 , 6 , 2528-2537 (2004)"
BD001247,,Neat resin,Blended in CHCl3 at 70C,,,poly(vinyl acetate)//poly(3-hydroxybutyric acid)//poly(3-hydroxybutyric acid),,Blend,,"Compression: Melted at 183C for 3min in vacuum between two stainless steel plates and quenched to RT

Crystallization: Crystd. at 80C for 3h

Shape of Test Piece: Sheet

Remarks: (Tensile test) Dumbbell-shape specimens l = 13mm, w = 4mm, t = 0.4mm",,31385-11-3-1,,['CHCl3'],,"['Glass transition temp. -5 [C]', 'Method: DSC', 'Condition: Heating rate;10K/min']",,C4H6O2,,,,,,,,,,,,,,70,86.09,P090175,31385-1-1-1,,C4H6O2,,,,,,,,,,,,,,20,86.09,P030024,31385-2-1-1,,C4H6O2,,,,,,,,,,,,,,10,86.09,P090175,31385-7-1-1,17,2,,,,,,,,,,,,,,0.27,171,60/40,36,"El-Taweel, S. H.; Stoll, B.; Hoehne, G. W. H.; Mansour, A. A.; Seliger, H. , Journal of Applied Polymer Science , 94 , 6 , 2528-2537 (2004)"
BD001247,,Neat resin,Blended in CHCl3 at 70C,,,poly(vinyl acetate)//poly(3-hydroxybutyric acid)//poly(3-hydroxybutyric acid),,Blend,,"Compression: Melted at 183C for 3min in vacuum between two stainless steel plates and quenched to RT

Crystallization: Crystd. at 80C for 3h

Shape of Test Piece: Sheet

Remarks: (Tensile test) Dumbbell-shape specimens l = 13mm, w = 4mm, t = 0.4mm",,31385-11-4-1,,['CHCl3'],,"['Glass transition temp. 1 [C]', 'Method: DSC', 'Condition: Heating rate;10K/min']",,C4H6O2,,,,,,,,,,,,,,70,86.09,P090175,31385-1-1-1,,C4H6O2,,,,,,,,,,,,,,15,86.09,P030024,31385-2-1-1,,C4H6O2,,,,,,,,,,,,,,15,86.09,P090175,31385-7-1-1,17,2,,,,,,,,,,,,,,0.27,171,60/40,36,"El-Taweel, S. H.; Stoll, B.; Hoehne, G. W. H.; Mansour, A. A.; Seliger, H. , Journal of Applied Polymer Science , 94 , 6 , 2528-2537 (2004)"
BD001247,,Neat resin,Blended in CHCl3 at 70C,,,poly(vinyl acetate)//poly(3-hydroxybutyric acid)//poly(3-hydroxybutyric acid),,Blend,,"Compression: Melted at 183C for 3min in vacuum between two stainless steel plates and quenched to RT

Crystallization: Crystd. at 80C for 3h

Shape of Test Piece: Sheet

Remarks: (Tensile test) Dumbbell-shape specimens l = 13mm, w = 4mm, t = 0.4mm",,31385-11-5-1,,['CHCl3'],,"['Glass transition temp. -24 [C]', 'Method: DSC', 'Condition: Heating rate;10K/min']",,C4H6O2,,,,,,,,,,,,,,70,86.09,P090175,31385-1-1-1,,C4H6O2,,,,,,,,,,,,,,10,86.09,P030024,31385-2-1-1,,C4H6O2,,,,,,,,,,,,,,20,86.09,P090175,31385-7-1-1,17,2,,,,,,,,,,,,,,0.27,171,60/40,36,"El-Taweel, S. H.; Stoll, B.; Hoehne, G. W. H.; Mansour, A. A.; Seliger, H. , Journal of Applied Polymer Science , 94 , 6 , 2528-2537 (2004)"
BD001247,,Neat resin,Blended in CHCl3 at 70C,,,poly(vinyl acetate)//poly(3-hydroxybutyric acid)//poly(3-hydroxybutyric acid),,Blend,,"Compression: Melted at 183C for 3min in vacuum between two stainless steel plates and quenched to RT

Crystallization: Crystd. at 80C for 3h

Shape of Test Piece: Sheet

Remarks: (Tensile test) Dumbbell-shape specimens l = 13mm, w = 4mm, t = 0.4mm",,31385-11-6-1,,['CHCl3'],,"['Glass transition temp. -6 [C]', 'Method: DSC', 'Condition: Heating rate;10K/min']",,C4H6O2,,,,,,,,,,,,,,60,86.09,P090175,31385-1-1-1,,C4H6O2,,,,,,,,,,,,,,20,86.09,P030024,31385-2-1-1,,C4H6O2,,,,,,,,,,,,,,20,86.09,P090175,31385-7-1-1,17,2,,,,,,,,,,,,,,0.27,171,60/40,36,"El-Taweel, S. H.; Stoll, B.; Hoehne, G. W. H.; Mansour, A. A.; Seliger, H. , Journal of Applied Polymer Science , 94 , 6 , 2528-2537 (2004)"
BD001247,,Neat resin,Blended in CHCl3 at 70C,,,poly(vinyl acetate)//poly(3-hydroxybutyric acid)//poly(3-hydroxybutyric acid),,Blend,,"Compression: Melted at 183C for 3min in vacuum between two stainless steel plates and quenched to RT

Crystallization: Crystd. at 80C for 3h

Shape of Test Piece: Sheet

Remarks: (Tensile test) Dumbbell-shape specimens l = 13mm, w = 4mm, t = 0.4mm",,31385-11-7-1,,['CHCl3'],,"['Glass transition temp. -11 [C]', 'Method: DSC', 'Condition: Heating rate;10K/min']",,C4H6O2,,,,,,,,,,,,,,50,86.09,P090175,31385-1-1-1,,C4H6O2,,,,,,,,,,,,,,25,86.09,P030024,31385-2-1-1,,C4H6O2,,,,,,,,,,,,,,25,86.09,P090175,31385-7-1-1,17,2,,,,,,,,,,,,,,0.27,171,60/40,36,"El-Taweel, S. H.; Stoll, B.; Hoehne, G. W. H.; Mansour, A. A.; Seliger, H. , Journal of Applied Polymer Science , 94 , 6 , 2528-2537 (2004)"
BD001247,,Neat resin,Blended in CHCl3 at 70C,,,poly(vinyl acetate)//poly(3-hydroxybutyric acid)//poly(3-hydroxybutyric acid),,Blend,,"Compression: Melted at 183C for 3min in vacuum between two stainless steel plates and quenched to RT

Crystallization: Crystd. at 80C for 3h

Shape of Test Piece: Sheet

Remarks: (Tensile test) Dumbbell-shape specimens l = 13mm, w = 4mm, t = 0.4mm",,31385-11-8-1,,['CHCl3'],,"['Glass transition temp. -9 [C]', 'Method: DSC', 'Condition: Heating rate;10K/min']",,C4H6O2,,,,,,,,,,,,,,40,86.09,P090175,31385-1-1-1,,C4H6O2,,,,,,,,,,,,,,30,86.09,P030024,31385-2-1-1,,C4H6O2,,,,,,,,,,,,,,30,86.09,P090175,31385-7-1-1,17,2,,,,,,,,,,,,,,0.27,171,60/40,36,"El-Taweel, S. H.; Stoll, B.; Hoehne, G. W. H.; Mansour, A. A.; Seliger, H. , Journal of Applied Polymer Science , 94 , 6 , 2528-2537 (2004)"
BD001248,linear,Neat resin,Solution mixing(in MEK); Extended on glass plate; Dried at 50C for 72h under vacuum,,,"poly(ethyl methacrylate)//ｐoly[(vinylidene fluoride)-co-(1,1,1,3,3,3-hexafluoroacetone)]",,Blend,,Shape of Test Piece: Film,,13210-15-1-1,,,,"['Glass transition temp. 20 [C]', 'Method: TBA']",,C2H2F2 / C3F6O,,,,,,,,,,,,,,50,64.03 / 166.02,P900100,13210-13-1-1,,C6H10O2,,,,,,,,,,,,,,50,114.14,P040049,13210-14-1-1,,,,,,,,,,,,,,,,,,,,,,,,,,,,,,,,,,,,,,,"Maeda, Kazuhiko; Tasaka, Shigeru; Inagaki, Norihiro , Kobunshi Ronbunshu , 47 , 12 , 985-988 (1990)"
BD001249,linear,Neat resin,"THF soln. blending and pptd. into MeOH,dried under vacuum",,,poly(phenyl methacrylate)//poly(vinyl chloride),['MeOH'],Blend,,Shape of Test Piece: Powder,,00330-3-1-1,,"['CHCl3,THF']",,"['Glass transition temp. ca 87 [C]', 'Method: DSC', 'Condition: Heating rate;10K/min&2nd heating scan', 'Remarks: Single Tg,taken from the Fig.']",,C10H10O2,,,,,,,,,,,,,0.85,,162.19,P040071,00330-1-1-1,,C2H3Cl,,,,,,,,,,,,,0.15,,62.5,P050002,00330-2-1-1,,,,,,,,,,,,,,,,,,,,,,,,,,,,,,,,,,,,,,,"Sankarapandian, M.; Kishore, K. , Polymer , 37 , 14 , 2957-2961 (1996)"
BD001249,linear,Neat resin,"THF soln. blending and pptd. into MeOH,dried under vacuum",,,poly(phenyl methacrylate)//poly(vinyl chloride),['MeOH'],Blend,,Shape of Test Piece: Powder,,00330-3-2-1,,"['CHCl3,THF']",,"['Glass transition temp. ca 91 [C]', 'Method: DSC', 'Condition: Heating rate;10K/min&2nd heating scan', 'Remarks: Single Tg,taken from the Fig.']",,C10H10O2,,,,,,,,,,,,,0.75,,162.19,P040071,00330-1-1-1,,C2H3Cl,,,,,,,,,,,,,0.25,,62.5,P050002,00330-2-1-1,,,,,,,,,,,,,,,,,,,,,,,,,,,,,,,,,,,,,,,"Sankarapandian, M.; Kishore, K. , Polymer , 37 , 14 , 2957-2961 (1996)"
BD001249,linear,Neat resin,"THF soln. blending and pptd. into MeOH,dried under vacuum",,,poly(phenyl methacrylate)//poly(vinyl chloride),['MeOH'],Blend,,Shape of Test Piece: Powder,,00330-3-3-1,,"['CHCl3,THF']",,"['Glass transition temp. ca 102 [C]', 'Method: DSC', 'Condition: Heating rate;10K/min&2nd heating scan', 'Remarks: Single Tg,taken from the Fig.']",,C10H10O2,,,,,,,,,,,,,0.5,,162.19,P040071,00330-1-1-1,,C2H3Cl,,,,,,,,,,,,,0.5,,62.5,P050002,00330-2-1-1,,,,,,,,,,,,,,,,,,,,,,,,,,,,,,,,,,,,,,,"Sankarapandian, M.; Kishore, K. , Polymer , 37 , 14 , 2957-2961 (1996)"
BD001249,linear,Neat resin,"THF soln. blending and pptd. into MeOH,dried under vacuum",,,poly(phenyl methacrylate)//poly(vinyl chloride),['MeOH'],Blend,,Shape of Test Piece: Powder,,00330-3-4-1,,"['CHCl3,THF']",,"['Glass transition temp. ca 108 [C]', 'Method: DSC', 'Condition: Heating rate;10K/min&2nd heating scan', 'Remarks: Single Tg,taken from the Fig.']",,C10H10O2,,,,,,,,,,,,,0.25,,162.19,P040071,00330-1-1-1,,C2H3Cl,,,,,,,,,,,,,0.75,,62.5,P050002,00330-2-1-1,,,,,,,,,,,,,,,,,,,,,,,,,,,,,,,,,,,,,,,"Sankarapandian, M.; Kishore, K. , Polymer , 37 , 14 , 2957-2961 (1996)"
BD001249,linear,Neat resin,"THF soln. blending and pptd. into MeOH,dried under vacuum",,,poly(phenyl methacrylate)//poly(vinyl chloride),['MeOH'],Blend,,Shape of Test Piece: Powder,,00330-3-5-1,,"['CHCl3,THF']",,"['Glass transition temp. ca 110 [C]', 'Method: DSC', 'Condition: Heating rate;10K/min&2nd heating scan', 'Remarks: Single Tg,taken from the Fig.']",,C10H10O2,,,,,,,,,,,,,0.15,,162.19,P040071,00330-1-1-1,,C2H3Cl,,,,,,,,,,,,,0.85,,62.5,P050002,00330-2-1-1,,,,,,,,,,,,,,,,,,,,,,,,,,,,,,,,,,,,,,,"Sankarapandian, M.; Kishore, K. , Polymer , 37 , 14 , 2957-2961 (1996)"
BD001250,,Neat resin,"Coprecipitation method; THF(1% w/w)-methanol, drying 40C In vacuo several days",,,"poly(phenyl methacrylate)//poly(2,6-dimethylphenyl methacrylate) ;poly(2,6-xylenyl methacrylate)",,Blend,,Shape of Test Piece: Powder,,75116-3-1-1,,,,"['Glass transition temp. 433 [K]', 'Method: DSC', 'Condition: Heating rate;20K/min']",,C10H10O2,,,,,,,,,,,,,,50,162.19,P040071,75116-1-1-1,,C12H14O2,,,,,,,,,,,,,,50,190.24,P340102,75116-2-1-1,,,,,,,,,,,,,,,,,,,,,,,,,,,,,,,,,,,,,,,"Petrovic-Djakov, D. M.; Filipovic, J. M.; Vrhovac, Lj. P.; Velickovic, J. S. , Journal of Thermal Analysis , 40 , 2 , 741-745 (1993)"
BD001252,"Thermoplastic,Non-linear optical(NLO),Reversible optical storage function,Amorphous",Neat resin,(Soln. blending) Mixed in hot THF soln.,,,poly[2-(ethyl{4-[(4-nitrophenyl)diazenyl]phenyl}amino)ethyl acrylate]//poly(bisphenol A carbonate),['MeOH'],Blend,,"Solvent casting: Cast from THF soln. in beaker

Drying: THF slowly evapd.

Shape of Test Piece: Film",,13487-3-1-1,,['hot THF'],,"['Glass transition temp. 96 [C]', 'Method: DSC', 'Condition: Heating rate;20C/min', 'Remarks: Another Tg at 143C, second or third heating']",,C19H20N4O4,,,,,,,,,,,,,,50,368.39,P044252,13487-1-1-1,,C16H14O3,,,,,,,,,,,,,,50,254.28,P150011,13487-2-1-1,,,,,,,,,,,,,,,,,,,,,,,,,,,,,,,,,,,,,,,"Xie, Shuang; Natansohn, Almeria; Rochon, Paul , Macromolecules , 27 , 6 , 1489-1492 (1994)"
BD001253,,Neat resin,"Solvent-cast blend, DMF",,,poly(vinylidene fluoride)//poly(epsilon-caprolactone),,Blend,,"Solvent casting: DMF

Quenching: Quenched at 140K from the melt(460K)

Shape of Test Piece: Film

Remarks: t = 40micron",,78540-6-1-1,,['DMF'],,"['Glass transition temp. 232 [K]', 'Method: DSC', 'Condition: Heating rate; 20K/min']",,C2H2F2,,,,,,,,,,,,,66.3,,64.03,P050003,78540-4-1-1,,C6H10O2,,,,,,,,,,,,,33.7,,114.14,P090089,78540-5-1-1,,,,,,,,,,,,,,,,,,,,,,,,,,,,,,,,,,,,,,,"Aubin, Madeleine; Prud'homme, Robert E. , Journal of Polymer Science, Polymer Physics Edition , 19 , 8 , 1245-1253 (1981)"
BD001253,,Neat resin,"Solvent-cast blend, DMF",,,poly(vinylidene fluoride)//poly(epsilon-caprolactone),,Blend,,"Solvent casting: DMF

Quenching: Quenched at 140K from the melt(460K)

Shape of Test Piece: Film

Remarks: t = 40micron",,78540-6-2-1,,['DMF'],,"['Glass transition temp. 236 [K]', 'Method: DSC', 'Condition: Heating rate; 20K/min']",,C2H2F2,,,,,,,,,,,,,34.9,,64.03,P050003,78540-4-1-1,,C6H10O2,,,,,,,,,,,,,65.1,,114.14,P090089,78540-5-1-1,,,,,,,,,,,,,,,,,,,,,,,,,,,,,,,,,,,,,,,"Aubin, Madeleine; Prud'homme, Robert E. , Journal of Polymer Science, Polymer Physics Edition , 19 , 8 , 1245-1253 (1981)"
BD001256,",Crystal",Neat resin,"Melt-blended at 170C,60rpm for 10min in Haake Rheomix internal mixer,Torque value;4.2Nm",,,poly[ethene-co-(5-ethylidene-2-norbornene)-co-(prop-1-ene)]//poly(prop-1-ene)-graft-(methyl 2-methylidenebutanedioate),,Blend,,"Compression: 180C for 15min

Shape of Test Piece: Sheet

Remarks: t=0.2mm",,22930-9-1-1,,,,"['Glass transition temp. 6.4 [C]', 'Method: DMA', 'Condition: Heating rate;2C/min&Frequency;5Hz&N2', 'Remarks: Tg of PP phase(loss peak)']",,C3H6 / C6H8O4,,,,,,,,,,,,,,50,42.08 / 144.13,P903799,22930-5-1-1,,C2H4 / C9H12 / C3H6,,,,,,,,,,,,,,50,28.05 / 120.19 / 42.08,P900083,22930-7-1-1,,,,,,,,,,,,,,,,,,,,,,,,,,,,,,,,,,,,,,,"Lopez-Manchado, M. A.; Kenny, J. M.; Quijada, R.; Yazdani-Pedram, M. , Macromolecular Chemistry and Physics , 202 , 9 , 1909-1916 (2001)"
BD001256,",Crystal",Neat resin,"Melt-blended at 170C,60rpm for 10min in Haake Rheomix internal mixer,torque value;3.6Nm",,,poly[ethene-co-(5-ethylidene-2-norbornene)-co-(prop-1-ene)]//poly(prop-1-ene)-graft-(methyl 2-methylidenebutanedioate),,Blend,,"Compression: 180C for 15min

Shape of Test Piece: Sheet

Remarks: t=0.2mm",,22930-10-1-1,,,,"['Glass transition temp. 6.3 [C]', 'Method: DMA', 'Condition: Heating rate;2C/min&Frequency;5Hz&N2', 'Remarks: Tg of PP phase(loss peak)']",,C3H6 / C6H8O4,,,,,,,,,,,,,,50,42.08 / 144.13,P903799,22930-6-1-1,,C2H4 / C9H12 / C3H6,,,,,,,,,,,,,,50,28.05 / 120.19 / 42.08,P900083,22930-7-1-1,,,,,,,,,,,,,,,,,,,,,,,,,,,,,,,,,,,,,,,"Lopez-Manchado, M. A.; Kenny, J. M.; Quijada, R.; Yazdani-Pedram, M. , Macromolecular Chemistry and Physics , 202 , 9 , 1909-1916 (2001)"
BD001263,Thermoplastic,Neat resin,LDPE/EVA blended,,,polyethene//poly[ethene-ran-(vinyl acetate)],,Blend,,"Shape of Test Piece: Sheet

Remarks: t=2mm",,23591-3-1-1,,,,"['Glass transition temp. 225 [K]', 'Method: Positron annihilation lifetime spectroscopy (PALS)', 'Remarks: Inflection point of the relation of ortho-positronium (o-Ps) lifetime vs. temp.', 'Related Info.(Transition temp.): Secondary transition temp. (Ts);166K;PALS, crankshaft motion of local segments']",,CH2,,,,,,,,,,,,,,97,14.03,P010001,23591-1-1-1,,C2H4 / C4H6O2,,,,,,,,,,,,,,3,28.05 / 86.09,P905009,23591-2-1-1,,,,,,,,,,,,,,,,,,,,,,,,,,,,,,,,,,,,,,,"Wang, C. L.; Kobayashi, Y.; Zheng, W.; Zhang, C. , Polymer , 42 , 6 , 2359-2364 (2000)"
BD001263,Thermoplastic,Neat resin,LDPE/EVA blended,,,polyethene//poly[ethene-ran-(vinyl acetate)],,Blend,,"Shape of Test Piece: Sheet

Remarks: t=2mm",,23591-3-2-1,,,,"['Glass transition temp. 239 [K]', 'Method: Positron annihilation lifetime spectroscopy (PALS)', 'Remarks: Inflection point of the relation of ortho-positronium (o-Ps) lifetime vs. temp.', 'Related Info.(Transition temp.): Secondary transition temp. (Ts);180K;PALS, crankshaft motion of local segments']",,CH2,,,,,,,,,,,,,,88,14.03,P010001,23591-1-1-1,,C2H4 / C4H6O2,,,,,,,,,,,,,,12,28.05 / 86.09,P905009,23591-2-1-1,,,,,,,,,,,,,,,,,,,,,,,,,,,,,,,,,,,,,,,"Wang, C. L.; Kobayashi, Y.; Zheng, W.; Zhang, C. , Polymer , 42 , 6 , 2359-2364 (2000)"
BD001276,linear,Neat resin,Melt blending by kneader,,,poly(prop-1-ene)//poly[ethene-ran-(oct-1-ene)],,Blend,,"Compression

Shape of Test Piece: Sheet

Remarks: Sample fpr DMA is 50*6*2mm",,21606-30-1-1,,,,"['Glass transition temp. 6.3 [C]', 'Method: DMA', 'Condition: Heating rate;2K/min', 'Remarks: Tg of Matrices(iPP)']",,C3H6,,,,,,,,,,,,95,,,42.08,P010002,21606-28-1-1,,C2H4 / C8H16,,,,,,,,,,,,5,,,28.05 / 112.21,P905005,21606-29-1-1,,,,,,,,,,,,,,,,,,,,,,,,,,,,,,,,,,,,,,,"Maeder, Dietmar; Bruch, Matthias; Maier, Ralph-Dieter; Stricker, Florian; Muelhaupt, Rolf , Macromolecules , 32 , 4 , 1252-1259 (1999)"
BD001276,linear,Neat resin,Melt blending by kneader,,,poly(prop-1-ene)//poly[ethene-ran-(oct-1-ene)],,Blend,,"Compression

Shape of Test Piece: Sheet

Remarks: Sample fpr DMA is 50*6*2mm",,21606-30-2-1,,,,"['Glass transition temp. 6.4 [C]', 'Method: DMA', 'Condition: Heating rate;2K/min', 'Remarks: Tg of Matrices(iPP)']",,C3H6,,,,,,,,,,,,90,,,42.08,P010002,21606-28-1-1,,C2H4 / C8H16,,,,,,,,,,,,10,,,28.05 / 112.21,P905005,21606-29-1-1,,,,,,,,,,,,,,,,,,,,,,,,,,,,,,,,,,,,,,,"Maeder, Dietmar; Bruch, Matthias; Maier, Ralph-Dieter; Stricker, Florian; Muelhaupt, Rolf , Macromolecules , 32 , 4 , 1252-1259 (1999)"
BD001276,linear,Neat resin,Melt blending by kneader,,,poly(prop-1-ene)//poly[ethene-ran-(oct-1-ene)],,Blend,,"Compression

Shape of Test Piece: Sheet

Remarks: Sample fpr DMA is 50*6*2mm",,21606-30-3-1,,,,"['Glass transition temp. 6.4 [C]', 'Method: DMA', 'Condition: Heating rate;2K/min', 'Remarks: Tg of Matrices(iPP)']",,C3H6,,,,,,,,,,,,85,,,42.08,P010002,21606-28-1-1,,C2H4 / C8H16,,,,,,,,,,,,15,,,28.05 / 112.21,P905005,21606-29-1-1,,,,,,,,,,,,,,,,,,,,,,,,,,,,,,,,,,,,,,,"Maeder, Dietmar; Bruch, Matthias; Maier, Ralph-Dieter; Stricker, Florian; Muelhaupt, Rolf , Macromolecules , 32 , 4 , 1252-1259 (1999)"
BD001276,linear,Neat resin,Melt blending by kneader,,,poly(prop-1-ene)//poly[ethene-ran-(oct-1-ene)],,Blend,,"Compression

Shape of Test Piece: Sheet

Remarks: Sample fpr DMA is 50*6*2mm",,21606-30-4-1,,,,"['Glass transition temp. 6.6 [C]', 'Method: DMA', 'Condition: Heating rate;2K/min', 'Remarks: Tg of Matrices(iPP)']",,C3H6,,,,,,,,,,,,80,,,42.08,P010002,21606-28-1-1,,C2H4 / C8H16,,,,,,,,,,,,20,,,28.05 / 112.21,P905005,21606-29-1-1,,,,,,,,,,,,,,,,,,,,,,,,,,,,,,,,,,,,,,,"Maeder, Dietmar; Bruch, Matthias; Maier, Ralph-Dieter; Stricker, Florian; Muelhaupt, Rolf , Macromolecules , 32 , 4 , 1252-1259 (1999)"
BD001276,linear,Neat resin,Melt blending by kneader,,,poly(prop-1-ene)//poly[ethene-ran-(oct-1-ene)],,Blend,,"Compression

Shape of Test Piece: Sheet

Remarks: Sample fpr DMA is 50*6*2mm",,21606-30-5-1,,,,"['Glass transition temp. 6.1 [C]', 'Method: DMA', 'Condition: Heating rate;2K/min', 'Remarks: Tg of Matrices(iPP)']",,C3H6,,,,,,,,,,,,60,,,42.08,P010002,21606-28-1-1,,C2H4 / C8H16,,,,,,,,,,,,40,,,28.05 / 112.21,P905005,21606-29-1-1,,,,,,,,,,,,,,,,,,,,,,,,,,,,,,,,,,,,,,,"Maeder, Dietmar; Bruch, Matthias; Maier, Ralph-Dieter; Stricker, Florian; Muelhaupt, Rolf , Macromolecules , 32 , 4 , 1252-1259 (1999)"
BD001276,linear,Neat resin,Melt blending by microcompounder,,,poly(prop-1-ene)//poly[ethene-ran-(oct-1-ene)],,Blend,,"Compression

Shape of Test Piece: Sheet

Remarks: Sample fpr DMA is 50*6*2mm",,21606-39-1-1,,,,"['Glass transition temp. 9.1 [C]', 'Method: DMA', 'Condition: Heating rate;2K/min', 'Remarks: Tg of Matrices(sPP)']",,C3H6,,,,,,,,,,,,80,,,42.08,P010002,21606-37-1-1,,C2H4 / C8H16,,,,,,,,,,,,20,,,28.05 / 112.21,P905005,21606-38-1-1,,,,,,,,,,,,,,,,,,,,,,,,,,,,,,,,,,,,,,,"Maeder, Dietmar; Bruch, Matthias; Maier, Ralph-Dieter; Stricker, Florian; Muelhaupt, Rolf , Macromolecules , 32 , 4 , 1252-1259 (1999)"
BD001276,linear,Neat resin,Melt blending by microcompounder,,,poly(prop-1-ene)//poly[ethene-ran-(oct-1-ene)],,Blend,,"Compression

Shape of Test Piece: Sheet

Remarks: Sample fpr DMA is 50*6*2mm",,21606-45-1-1,,,,"['Glass transition temp. 4.6 [C]', 'Method: DMA', 'Condition: Heating rate;2K/min', 'Remarks: Tg of Matrices(aPP)']",,C3H6,,,,,,,,,,,,80,,,42.08,P010002,21606-43-1-1,,C2H4 / C8H16,,,,,,,,,,,,20,,,28.05 / 112.21,P905005,21606-44-1-1,,,,,,,,,,,,,,,,,,,,,,,,,,,,,,,,,,,,,,,"Maeder, Dietmar; Bruch, Matthias; Maier, Ralph-Dieter; Stricker, Florian; Muelhaupt, Rolf , Macromolecules , 32 , 4 , 1252-1259 (1999)"
BD001281,"linear,Thermoplastic,Crystal",Neat resin,"Described in M.Yamaguchi, H.Miyata and K.Nitta, J. Appl. Polym. Sci., 62, 87 (1996)",,,poly(prop-1-ene)//poly[ethylene-ran-(but-1-ene)],,Blend,,"Compression: Melt pressed at 473K, 10MPa

Quenching: 303K

Shape of Test Piece: Film

Remarks: Dumbbell shape for tensile test (gauge length 10mm)",,21074-3-1-1,,,,"['Glass transition temp. 221 [K]', 'Method: DMA', 'Condition: Heating rate;2K/min & Frequency;100Hz', ""Remarks: Beta dispersion (beta 1), Another dispersion at 281K (beta 2), Estd. from E'' max.""]",,C3H6,,,,,,,,,,,,,,50,42.08,P010002,21074-1-1-1,,C2H4 / C4H8,,,,,,,,,,,,,,50,28.05 / 56.11,P905085,21074-2-1-1,,,,,,,,,,,,,,,,,,,,,,,,,,,,,,,,,,,,,,,"Nitta, Koh-Hei; Okamoto, Keikichi; Yamaguchi, Masayuki , Polymer , 39 , 1 , 53-58 (1997)"
BD001281,"linear,Thermoplastic,Crystal",Neat resin,"Described in M.Yamaguchi, H.Miyata and K.Nitta, J. Appl. Polym. Sci., 62, 87 (1996)",,,poly(prop-1-ene)//poly[ethylene-ran-(but-1-ene)],,Blend,,"Compression: Melt pressed at 473K, 10MPa

Quenching: 303K

Shape of Test Piece: Film

Remarks: Dumbbell shape for tensile test (gauge length 10mm)",,21074-5-1-1,,,,"['Glass transition temp. 226 [K]', 'Method: DMA', 'Condition: Heating rate;2K/min & Frequency;100Hz', ""Remarks: Beta dispersion (beta 1), Another dispersion at 274K (beta 2), Estd. from E'' max.""]",,C3H6,,,,,,,,,,,,,,50,42.08,P010002,21074-1-1-1,,C2H4 / C4H8,,,,,,,,,,,,,,50,28.05 / 56.11,P905085,21074-4-1-1,,,,,,,,,,,,,,,,,,,,,,,,,,,,,,,,,,,,,,,"Nitta, Koh-Hei; Okamoto, Keikichi; Yamaguchi, Masayuki , Polymer , 39 , 1 , 53-58 (1997)"
BD001281,"linear,Thermoplastic,Crystal",Neat resin,"Described in M.Yamaguchi, H.Miyata and K.Nitta, J. Appl. Polym. Sci., 62, 87 (1996)",,,poly(prop-1-ene)//poly[ethylene-ran-(but-1-ene)],,Blend,,"Compression: Melt pressed at 473K, 10MPa

Quenching: 303K

Shape of Test Piece: Film

Remarks: Dumbbell shape for tensile test (gauge length 10mm)",,21074-7-1-1,,,,"['Glass transition temp. 243 [K]', 'Method: DMA', 'Condition: Heating rate;2K/min & Frequency;100Hz', ""Remarks: Beta dispersion, Estd. from E'' max.""]",,C3H6,,,,,,,,,,,,,,50,42.08,P010002,21074-1-1-1,,C2H4 / C4H8,,,,,,,,,,,,,,50,28.05 / 56.11,P905085,21074-6-1-1,,,,,,,,,,,,,,,,,,,,,,,,,,,,,,,,,,,,,,,"Nitta, Koh-Hei; Okamoto, Keikichi; Yamaguchi, Masayuki , Polymer , 39 , 1 , 53-58 (1997)"
BD001281,"linear,Thermoplastic,Crystal",Neat resin,"Described in M.Yamaguchi, H.Miyata and K.Nitta, J. Appl. Polym. Sci., 62, 87 (1996)",,,poly(prop-1-ene)//poly[ethylene-ran-(but-1-ene)],,Blend,,"Compression: Melt pressed at 473K, 10MPa

Quenching: 303K

Shape of Test Piece: Film

Remarks: Dumbbell shape for tensile test (gauge length 10mm)",,21074-9-1-1,,,,"['Glass transition temp. 243 [K]', 'Method: DMA', 'Condition: Heating rate;2K/min & Frequency;100Hz', ""Remarks: Beta dispersion, Estd. from E'' max.""]",,C3H6,,,,,,,,,,,,,,50,42.08,P010002,21074-1-1-1,,C2H4 / C4H8,,,,,,,,,,,,,,50,28.05 / 56.11,P905085,21074-8-1-1,,,,,,,,,,,,,,,,,,,,,,,,,,,,,,,,,,,,,,,"Nitta, Koh-Hei; Okamoto, Keikichi; Yamaguchi, Masayuki , Polymer , 39 , 1 , 53-58 (1997)"
BD001282,,Neat resin,aPP and E-b-EB-b-E were dissolved in toluene at 110C; Solvent was removed at room temperature for 24h; Dried under reduced pressure at 80C for 1 week and further at 180C for 2h,,,poly(prop-1-ene)//polyethylene-block-poly(but-1-ene)],,Blend,,Annealing & Quenching: Annealed at 180C for 2h and quenched in liquid N2,,22149-4-1-1,,,,"['Glass transition temp. ca -48.9 [C]', 'Method: DSC', 'Condition: Heating rate;10C/min', 'Remarks: Taken from the Fig.']",,C3H6,,,,,,,,,,,,,,0,42.08,P010002,22149-1-1-1,,C2H4 / C4H8,,,,,,,,,,,,,,100,28.05 / 56.11,P905086,22149-2-1-1,,,,,,,,,,,,,,,,,,,,,,,,,,,,,,,,,,,,,,,"Kobori, Y.; Akiba, I.; Akiyama, S.; Ishikawa, K. , European Polymer Journal , 36 , 3 , 503-508 (2000)"
BD001282,,Neat resin,aPP and E-b-EB-b-E were dissolved in toluene at 110C; Solvent was removed at room temperature for 24h; Dried under reduced pressure at 80C for 1 week and further at 180C for 2h,,,poly(prop-1-ene)//polyethylene-block-poly(but-1-ene)],,Blend,,Annealing & Quenching: Annealed at 180C for 2h and quenched in liquid N2,,22149-4-2-1,,,,"['Glass transition temp. ca -41.0 [C]', 'Method: DSC', 'Condition: Heating rate;10C/min', 'Remarks: Taken from the Fig.']",,C3H6,,,,,,,,,,,,,,25.6,42.08,P010002,22149-1-1-1,,C2H4 / C4H8,,,,,,,,,,,,,,74.4,28.05 / 56.11,P905086,22149-2-1-1,,,,,,,,,,,,,,,,,,,,,,,,,,,,,,,,,,,,,,,"Kobori, Y.; Akiba, I.; Akiyama, S.; Ishikawa, K. , European Polymer Journal , 36 , 3 , 503-508 (2000)"
BD001282,,Neat resin,aPP and E-b-EB-b-E were dissolved in toluene at 110C; Solvent was removed at room temperature for 24h; Dried under reduced pressure at 80C for 1 week and further at 180C for 2h,,,poly(prop-1-ene)//polyethylene-block-poly(but-1-ene)],,Blend,,Annealing & Quenching: Annealed at 180C for 2h and quenched in liquid N2,,22149-4-3-1,,,,"['Glass transition temp. ca -41.0 [C]', 'Method: DSC', 'Condition: Heating rate;10C/min', 'Remarks: Taken from the Fig.']",,C3H6,,,,,,,,,,,,,,37.4,42.08,P010002,22149-1-1-1,,C2H4 / C4H8,,,,,,,,,,,,,,62.6,28.05 / 56.11,P905086,22149-2-1-1,,,,,,,,,,,,,,,,,,,,,,,,,,,,,,,,,,,,,,,"Kobori, Y.; Akiba, I.; Akiyama, S.; Ishikawa, K. , European Polymer Journal , 36 , 3 , 503-508 (2000)"
BD001282,,Neat resin,aPP and E-b-EB-b-E were dissolved in toluene at 110C; Solvent was removed at room temperature for 24h; Dried under reduced pressure at 80C for 1 week and further at 180C for 2h,,,poly(prop-1-ene)//polyethylene-block-poly(but-1-ene)],,Blend,,Annealing & Quenching: Annealed at 180C for 2h and quenched in liquid N2,,22149-4-4-1,,,,"['Glass transition temp. ca -38.0 [C]', 'Method: DSC', 'Condition: Heating rate;10C/min', 'Remarks: Taken from the Fig.']",,C3H6,,,,,,,,,,,,,,48.6,42.08,P010002,22149-1-1-1,,C2H4 / C4H8,,,,,,,,,,,,,,51.4,28.05 / 56.11,P905086,22149-2-1-1,,,,,,,,,,,,,,,,,,,,,,,,,,,,,,,,,,,,,,,"Kobori, Y.; Akiba, I.; Akiyama, S.; Ishikawa, K. , European Polymer Journal , 36 , 3 , 503-508 (2000)"
BD001282,,Neat resin,aPP and E-b-EB-b-E were dissolved in toluene at 110C; Solvent was removed at room temperature for 24h; Dried under reduced pressure at 80C for 1 week and further at 180C for 2h,,,poly(prop-1-ene)//polyethylene-block-poly(but-1-ene)],,Blend,,Annealing & Quenching: Annealed at 180C for 2h and quenched in liquid N2,,22149-4-5-1,,,,"['Glass transition temp. ca -37.0 [C]', 'Method: DSC', 'Condition: Heating rate;10C/min', 'Remarks: Taken from the Fig.']",,C3H6,,,,,,,,,,,,,,57.9,42.08,P010002,22149-1-1-1,,C2H4 / C4H8,,,,,,,,,,,,,,42.1,28.05 / 56.11,P905086,22149-2-1-1,,,,,,,,,,,,,,,,,,,,,,,,,,,,,,,,,,,,,,,"Kobori, Y.; Akiba, I.; Akiyama, S.; Ishikawa, K. , European Polymer Journal , 36 , 3 , 503-508 (2000)"
BD001282,,Neat resin,aPP and E-b-EB-b-E were dissolved in toluene at 110C; Solvent was removed at room temperature for 24h; Dried under reduced pressure at 80C for 1 week and further at 180C for 2h,,,poly(prop-1-ene)//polyethylene-block-poly(but-1-ene)],,Blend,,Annealing & Quenching: Annealed at 180C for 2h and quenched in liquid N2,,22149-4-6-1,,,,"['Glass transition temp. ca -33.9 [C]', 'Method: DSC', 'Condition: Heating rate;10C/min', 'Remarks: Taken from the Fig.']",,C3H6,,,,,,,,,,,,,,67.3,42.08,P010002,22149-1-1-1,,C2H4 / C4H8,,,,,,,,,,,,,,32.7,28.05 / 56.11,P905086,22149-2-1-1,,,,,,,,,,,,,,,,,,,,,,,,,,,,,,,,,,,,,,,"Kobori, Y.; Akiba, I.; Akiyama, S.; Ishikawa, K. , European Polymer Journal , 36 , 3 , 503-508 (2000)"
BD001282,,Neat resin,aPP and E-b-EB-b-E were dissolved in toluene at 110C; Solvent was removed at room temperature for 24h; Dried under reduced pressure at 80C for 1 week and further at 180C for 2h,,,poly(prop-1-ene)//polyethylene-block-poly(but-1-ene)],,Blend,,Annealing & Quenching: Annealed at 180C for 2h and quenched in liquid N2,,22149-4-7-1,,,,"['Glass transition temp. ca -33.0 [C]', 'Method: DSC', 'Condition: Heating rate;10C/min', 'Remarks: Taken from the Fig.']",,C3H6,,,,,,,,,,,,,,76.6,42.08,P010002,22149-1-1-1,,C2H4 / C4H8,,,,,,,,,,,,,,23.4,28.05 / 56.11,P905086,22149-2-1-1,,,,,,,,,,,,,,,,,,,,,,,,,,,,,,,,,,,,,,,"Kobori, Y.; Akiba, I.; Akiyama, S.; Ishikawa, K. , European Polymer Journal , 36 , 3 , 503-508 (2000)"
BD001282,,Neat resin,aPP and E-b-EB-b-E were dissolved in toluene at 110C; Solvent was removed at room temperature for 24h; Dried under reduced pressure at 80C for 1 week and further at 180C for 2h,,,poly(prop-1-ene)//polyethylene-block-poly(but-1-ene)],,Blend,,Annealing & Quenching: Annealed at 180C for 2h and quenched in liquid N2,,22149-4-8-1,,,,"['Glass transition temp. ca -33.0 [C]', 'Method: DSC', 'Condition: Heating rate;10C/min', 'Remarks: Taken from the Fig.']",,C3H6,,,,,,,,,,,,,,84.1,42.08,P010002,22149-1-1-1,,C2H4 / C4H8,,,,,,,,,,,,,,15.9,28.05 / 56.11,P905086,22149-2-1-1,,,,,,,,,,,,,,,,,,,,,,,,,,,,,,,,,,,,,,,"Kobori, Y.; Akiba, I.; Akiyama, S.; Ishikawa, K. , European Polymer Journal , 36 , 3 , 503-508 (2000)"
BD001287,Thermoplastic,Neat resin,Prepared by extrusion at the zone temperature of 265-270-275-280C and subsequent compression molding,,,polystyrene//poly(acrylonitrile-ran-styrene),,Blend,,"Compression

Shape of Test Piece: Film",,21822-6-1-1,,,,"['Glass transition temp. 109 [C]', 'Method: DSC', 'Condition: Heating rate;20C/min Under N2']",,C8H8,,,,,,,,,,,,0,,,104.15,P020001,21822-1-1-1,,C3H3N / C8H8,,,,,,,,,,,,100,,,53.06 / 104.15,P904997,21822-3-1-1,,,,,,,,,,,,,,,,,,,,,,,,,,,,,,,,,,,,,,,"Fekete, E.; Foldes, E.; Damsits, F.; Pukanszky, B. , Polymer Bulletin , 44 , 4 , 363-370 (2000)"
BD001287,Thermoplastic,Neat resin,Prepared by extrusion at the zone temperature of 265-270-275-280C and subsequent compression molding,,,polystyrene//poly(acrylonitrile-ran-styrene),,Blend,,"Compression

Shape of Test Piece: Film",,21822-6-6-1,,,,"['Glass transition temp. 104 [C]', 'Method: DSC', 'Condition: Heating rate;20C/min Under N2']",,C8H8,,,,,,,,,,,,100,,,104.15,P020001,21822-1-1-1,,C3H3N / C8H8,,,,,,,,,,,,0,,,53.06 / 104.15,P904997,21822-3-1-1,,,,,,,,,,,,,,,,,,,,,,,,,,,,,,,,,,,,,,,"Fekete, E.; Foldes, E.; Damsits, F.; Pukanszky, B. , Polymer Bulletin , 44 , 4 , 363-370 (2000)"
BD001291,,Neat resin,"Prepared by using a two-roll mill, 0.1m diameter and 0.2m length, at a roll surface temperature of 147C for 20min and quenched rapidly with liquid nitrogen; Rotation velocity was 10rpm for both front and back rolls",,,polystyrene//polybutadiene,,Blend,,"Annealing & Quenching: Annealed at 147C for 30min, then quenched to -140C with liquid nitrogen cooling supply",,14034-10-1-1,,,,"['Glass transition temp. -98 [C]', 'Method: DSC', 'Condition: Heating rate;10C/min', 'Remarks: Tg of BR-rich domain']",,C8H8,,,,,,,,,,,,,,0,104.15,P020001,14034-8-1-1,,C4H6 / C4H6 / C4H6,,,,,,,,,,,,,,100,54.09 / 54.09 / 54.09,P905129,14034-9-1-1,,,,,,,,,,,,,,,,,,,,,,,,,,,,,,,,,,,,,,,"Wang, Y. Z.; Hsieh, K. H.; Chen, L. W.; Tseng, H. C. , Journal of Applied Polymer Science , 53 , 9 , 1191-1201 (1994)"
BD001291,,Neat resin,"Prepared by using a two-roll mill, 0.1m diameter and 0.2m length, at a roll surface temperature of 147C for 20min and quenched rapidly with liquid nitrogen; Rotation velocity was 10rpm for both front and back rolls",,,polystyrene//polybutadiene,,Blend,,"Annealing & Quenching: Annealed at 147C for 30min, then quenched to -140C with liquid nitrogen cooling supply",,14034-10-2-1,,,,"['Glass transition temp. 106.0 [C]', 'Method: DSC', 'Condition: Heating rate;10C/min', 'Remarks: Tg of PS-rich domain; Taken from the Fig.']",,C8H8,,,,,,,,,,,,,,10,104.15,P020001,14034-8-1-1,,C4H6 / C4H6 / C4H6,,,,,,,,,,,,,,90,54.09 / 54.09 / 54.09,P905129,14034-9-1-1,,,,,,,,,,,,,,,,,,,,,,,,,,,,,,,,,,,,,,,"Wang, Y. Z.; Hsieh, K. H.; Chen, L. W.; Tseng, H. C. , Journal of Applied Polymer Science , 53 , 9 , 1191-1201 (1994)"
BD001291,,Neat resin,"Prepared by using a two-roll mill, 0.1m diameter and 0.2m length, at a roll surface temperature of 147C for 20min and quenched rapidly with liquid nitrogen; Rotation velocity was 10rpm for both front and back rolls",,,polystyrene//polybutadiene,,Blend,,"Annealing & Quenching: Annealed at 147C for 30min, then quenched to -140C with liquid nitrogen cooling supply",,14034-10-3-1,,,,"['Glass transition temp. 104.2 [C]', 'Method: DSC', 'Condition: Heating rate;10C/min', 'Remarks: Tg of PS-rich domain; Taken from the Fig.']",,C8H8,,,,,,,,,,,,,,24,104.15,P020001,14034-8-1-1,,C4H6 / C4H6 / C4H6,,,,,,,,,,,,,,76,54.09 / 54.09 / 54.09,P905129,14034-9-1-1,,,,,,,,,,,,,,,,,,,,,,,,,,,,,,,,,,,,,,,"Wang, Y. Z.; Hsieh, K. H.; Chen, L. W.; Tseng, H. C. , Journal of Applied Polymer Science , 53 , 9 , 1191-1201 (1994)"
BD001291,,Neat resin,"Prepared by using a two-roll mill, 0.1m diameter and 0.2m length, at a roll surface temperature of 147C for 20min and quenched rapidly with liquid nitrogen; Rotation velocity was 10rpm for both front and back rolls",,,polystyrene//polybutadiene,,Blend,,"Annealing & Quenching: Annealed at 147C for 30min, then quenched to -140C with liquid nitrogen cooling supply",,14034-10-4-1,,,,"['Glass transition temp. 103.0 [C]', 'Method: DSC', 'Condition: Heating rate;10C/min', 'Remarks: Tg of PS-rich domain; Taken from the Fig.']",,C8H8,,,,,,,,,,,,,,40,104.15,P020001,14034-8-1-1,,C4H6 / C4H6 / C4H6,,,,,,,,,,,,,,60,54.09 / 54.09 / 54.09,P905129,14034-9-1-1,,,,,,,,,,,,,,,,,,,,,,,,,,,,,,,,,,,,,,,"Wang, Y. Z.; Hsieh, K. H.; Chen, L. W.; Tseng, H. C. , Journal of Applied Polymer Science , 53 , 9 , 1191-1201 (1994)"
BD001291,,Neat resin,"Prepared by using a two-roll mill, 0.1m diameter and 0.2m length, at a roll surface temperature of 147C for 20min and quenched rapidly with liquid nitrogen; Rotation velocity was 10rpm for both front and back rolls",,,polystyrene//polybutadiene,,Blend,,"Annealing & Quenching: Annealed at 147C for 30min, then quenched to -140C with liquid nitrogen cooling supply",,14034-10-5-1,,,,"['Glass transition temp. 101.3 [C]', 'Method: DSC', 'Condition: Heating rate;10C/min', 'Remarks: Tg of PS-rich domain; Taken from the Fig.']",,C8H8,,,,,,,,,,,,,,60,104.15,P020001,14034-8-1-1,,C4H6 / C4H6 / C4H6,,,,,,,,,,,,,,40,54.09 / 54.09 / 54.09,P905129,14034-9-1-1,,,,,,,,,,,,,,,,,,,,,,,,,,,,,,,,,,,,,,,"Wang, Y. Z.; Hsieh, K. H.; Chen, L. W.; Tseng, H. C. , Journal of Applied Polymer Science , 53 , 9 , 1191-1201 (1994)"
BD001291,,Neat resin,"Prepared by using a two-roll mill, 0.1m diameter and 0.2m length, at a roll surface temperature of 147C for 20min and quenched rapidly with liquid nitrogen; Rotation velocity was 10rpm for both front and back rolls",,,polystyrene//polybutadiene,,Blend,,"Annealing & Quenching: Annealed at 147C for 30min, then quenched to -140C with liquid nitrogen cooling supply",,14034-10-6-1,,,,"['Glass transition temp. 102.2 [C]', 'Method: DSC', 'Condition: Heating rate;10C/min', 'Remarks: Tg of PS-rich domain; Taken from the Fig.']",,C8H8,,,,,,,,,,,,,,70,104.15,P020001,14034-8-1-1,,C4H6 / C4H6 / C4H6,,,,,,,,,,,,,,30,54.09 / 54.09 / 54.09,P905129,14034-9-1-1,,,,,,,,,,,,,,,,,,,,,,,,,,,,,,,,,,,,,,,"Wang, Y. Z.; Hsieh, K. H.; Chen, L. W.; Tseng, H. C. , Journal of Applied Polymer Science , 53 , 9 , 1191-1201 (1994)"
BD001291,,Neat resin,"Prepared by using a two-roll mill, 0.1m diameter and 0.2m length, at a roll surface temperature of 147C for 20min and quenched rapidly with liquid nitrogen; Rotation velocity was 10rpm for both front and back rolls",,,polystyrene//polybutadiene,,Blend,,"Annealing & Quenching: Annealed at 147C for 30min, then quenched to -140C with liquid nitrogen cooling supply",,14034-10-7-1,,,,"['Glass transition temp. 105.2 [C]', 'Method: DSC', 'Condition: Heating rate;10C/min', 'Remarks: Tg of PS-rich domain; Taken from the Fig.']",,C8H8,,,,,,,,,,,,,,90,104.15,P020001,14034-8-1-1,,C4H6 / C4H6 / C4H6,,,,,,,,,,,,,,10,54.09 / 54.09 / 54.09,P905129,14034-9-1-1,,,,,,,,,,,,,,,,,,,,,,,,,,,,,,,,,,,,,,,"Wang, Y. Z.; Hsieh, K. H.; Chen, L. W.; Tseng, H. C. , Journal of Applied Polymer Science , 53 , 9 , 1191-1201 (1994)"
BD001291,,Neat resin,"Prepared by using a two-roll mill, 0.1m diameter and 0.2m length, at a roll surface temperature of 147C for 20min and quenched rapidly with liquid nitrogen; Rotation velocity was 10rpm for both front and back rolls",,,polystyrene//polybutadiene,,Blend,,"Annealing & Quenching: Annealed at 147C for 30min, then quenched to -140C with liquid nitrogen cooling supply",,14034-10-8-1,,,,"['Glass transition temp. 107 [C]', 'Method: DSC', 'Condition: Heating rate;10C/min', 'Remarks: Tg of PS-rich domain']",,C8H8,,,,,,,,,,,,,,100,104.15,P020001,14034-8-1-1,,C4H6 / C4H6 / C4H6,,,,,,,,,,,,,,0,54.09 / 54.09 / 54.09,P905129,14034-9-1-1,,,,,,,,,,,,,,,,,,,,,,,,,,,,,,,,,,,,,,,"Wang, Y. Z.; Hsieh, K. H.; Chen, L. W.; Tseng, H. C. , Journal of Applied Polymer Science , 53 , 9 , 1191-1201 (1994)"
BD001292,,Neat resin,Melt-blended at 220C and 60rpm for 15min in Haake-Buchler Reomixer,,,polystyrene//poly[(maleic anhydride)-ran-styrene],,Blend,,,,29203-9-1-1,,,,"['Glass transition temp. 116 [C]', 'Method: DSC', 'Condition: Heating rate;20C/min&2nd scan', 'Remarks: Tg of SMA8 rich phase']",,C8H8,,,,,,,,,,,,,,75,104.15,P020001,29203-4-1-1,,C4H2O3 / C8H8,,,,,,,,,,,,,,25,98.06 / 104.15,P905165,29203-2-1-1,,,,,,,,,,,,,,,,,,,,,,,,,,,,,,,,,,,,,,,"Bikiaris, D.; Prinos, J.; Botev, M.; Betchev, C.; Panayiotou, C. , Journal of Applied Polymer Science , 93 , 2 , 726-735 (2004)"
BD001292,,Neat resin,Melt-blended at 220C and 60rpm for 15min in Haake-Buchler Reomixer,,,polystyrene//poly[(maleic anhydride)-ran-styrene],,Blend,,"Compression: Compressed at 220C and 250bar for 5min

Shape of Test Piece: Bar

Remarks: 30*10*3cm",,29203-9-1-2,,,,"['Glass transition temp. [Not Detected]', 'Method: DMA', 'Condition: Heating rate;3C/min&Frequency;1Hz', 'Remarks: Tg of SMA8 rich phase']",,C8H8,,,,,,,,,,,,,,75,104.15,P020001,29203-4-1-1,,C4H2O3 / C8H8,,,,,,,,,,,,,,25,98.06 / 104.15,P905165,29203-2-1-1,,,,,,,,,,,,,,,,,,,,,,,,,,,,,,,,,,,,,,,"Bikiaris, D.; Prinos, J.; Botev, M.; Betchev, C.; Panayiotou, C. , Journal of Applied Polymer Science , 93 , 2 , 726-735 (2004)"
BD001294,"linear,Thermoplastic,Amorphous",Neat resin,"Soln. blending, MEK, 2wt%, RT",,,poly(p-hydroxystyrene)//poly[(methyl methacrylate)-ran-(ethyl methacrylate)],,Blend,,"Solvent casting: MEK, 2wt%, RT,Cast on glass plate, dried at RT, (353K, 1day, vacuum), then (423K, 3h)",,75327-8-1-1,,,,"['Glass transition temp. 377 [K]', 'Method: DSC', 'Condition: Heating rate;20K/min', 'Remarks: Data on the second scan of sample quenched from 423K at a nominal rate of 320K/min in the first one']",,C8H8O,,,,,,,,,,,,,,0,120.15,P020195,75327-1-1-1,,C5H8O2 / C6H10O2,,,,,,,,,,,,,,100,100.12 / 114.14,P905189,75327-4-1-1,,,,,,,,,,,,,,,,,,,,,,,,,,,,,,,,,,,,,,,"Pomposo, J. A.; Eguiazabal, I.; Calahorra, E.; Cortazar, M. , Polymer , 34 , 1 , 95-102 (1993)"
BD001294,"linear,Thermoplastic,Amorphous",Neat resin,"Soln. blending, MEK, 2wt%, RT",,,poly(p-hydroxystyrene)//poly[(methyl methacrylate)-ran-(ethyl methacrylate)],,Blend,,"Solvent casting: MEK, 2wt%, RT,Cast on glass plate, dried at RT, (353K, 1day, vacuum), then (423K, 3h)",,75327-8-2-1,,,,"['Glass transition temp. ca 391 [K]', 'Method: DSC', 'Condition: Heating rate;20K/min', 'Remarks: Data on the second scan of sample quenched from 423K at a nominal rate of 320K/min in the first one, Taken from the Fig.']",,C8H8O,,,,,,,,,,,,,,20,120.15,P020195,75327-1-1-1,,C5H8O2 / C6H10O2,,,,,,,,,,,,,,80,100.12 / 114.14,P905189,75327-4-1-1,,,,,,,,,,,,,,,,,,,,,,,,,,,,,,,,,,,,,,,"Pomposo, J. A.; Eguiazabal, I.; Calahorra, E.; Cortazar, M. , Polymer , 34 , 1 , 95-102 (1993)"
BD001295,,Neat resin,"Solution blending, DMF, 60C",,,"poly(vinyl alcohol)//poly[(6-aminohexanoic acid)-ran-[(hexane-1,6-diamine)-ran-(hexanedioic acid)-co-(decanedioic acid)]",,Blend,,Quenching: Quenched to -40C after held 3min at 80C,,00457-3-1-1,,['DMF'],,"['Glass transition temp. ca 61 [C]', 'Method: DSC', 'Condition: Heating rate; 20C/min', 'Remarks: Taken from the Fig.']",,C2H4O,,,,,,,,,,,,,10,,44.05,P030001,00457-1-1-1,,C6H11NO / C12H22N2O2 / C16H30N2O2,,,,,,,,,,,,,90,,113.16 / 226.32 / 282.42,P905271,00457-2-1-1,,,,,,,,,,,,,,,,,,,,,,,,,,,,,,,,,,,,,,,"Zheng, Sixun; Huang, Jinyu; Liu, Wanyu; Yang, Xiaotian; Guo, Qipeng , European Polymer Journal , 32 , 6 , 757-760 (1996)"
