Repository: williamschertzer/webScraper

File: glass_transition_temp.csv (part 42 of 62)
BD001295,,Neat resin,"Solution blending, DMF, 60C",,,"poly(vinyl alcohol)//poly[(6-aminohexanoic acid)-ran-[(hexane-1,6-diamine)-ran-(hexanedioic acid)-co-(decanedioic acid)]",,Blend,,Quenching: Quenched to -40C after held 3min at 80C,,00457-3-2-1,,['DMF'],,"['Glass transition temp. ca 61 [C]', 'Method: DSC', 'Condition: Heating rate; 20C/min', 'Remarks: Taken from the Fig.']",,C2H4O,,,,,,,,,,,,,50,,44.05,P030001,00457-1-1-1,,C6H11NO / C12H22N2O2 / C16H30N2O2,,,,,,,,,,,,,50,,113.16 / 226.32 / 282.42,P905271,00457-2-1-1,,,,,,,,,,,,,,,,,,,,,,,,,,,,,,,,,,,,,,,"Zheng, Sixun; Huang, Jinyu; Liu, Wanyu; Yang, Xiaotian; Guo, Qipeng , European Polymer Journal , 32 , 6 , 757-760 (1996)"
BD001295,,Neat resin,"Solution blending, DMF, 60C",,,"poly(vinyl alcohol)//poly[(6-aminohexanoic acid)-ran-[(hexane-1,6-diamine)-ran-(hexanedioic acid)-co-(decanedioic acid)]",,Blend,,Quenching: Quenched to -40C after held 3min at 80C,,00457-3-3-1,,['DMF'],,"['Glass transition temp. ca 77 [C]', 'Method: DSC', 'Condition: Heating rate; 20C/min', 'Remarks: Taken from the Fig.']",,C2H4O,,,,,,,,,,,,,90,,44.05,P030001,00457-1-1-1,,C6H11NO / C12H22N2O2 / C16H30N2O2,,,,,,,,,,,,,10,,113.16 / 226.32 / 282.42,P905271,00457-2-1-1,,,,,,,,,,,,,,,,,,,,,,,,,,,,,,,,,,,,,,,"Zheng, Sixun; Huang, Jinyu; Liu, Wanyu; Yang, Xiaotian; Guo, Qipeng , European Polymer Journal , 32 , 6 , 757-760 (1996)"
BD001297,"linear,Thermoplastic,Amorphous",Neat resin,,,,poly(vinyl acetate)//poly[ethene-ran-(vinyl acetate)],,Blend,,"Solvent casting: acetone soln., between glass plates

Shape of Test Piece: Film

Remarks: t = 0.1-0.2mm",,10355-6-1-1,,,,"['Glass transition temp. 5.2 [C]', 'Method: Refractometry', 'Condition: Heating rate;0.33C/min', 'Remarks: Abbe type']",,C2H4 / C4H6O2,,,,,,,,,,,,,7,,28.05 / 86.09,P905009,10355-3-1-1,,C4H6O2,,,,,,,,,,,,,3,,86.09,P030024,10355-2-1-1,,,,,,,,,,,,,,,,,,,,,,,,,,,,,,,,,,,,,,,"Akiyama, Saburo; Kaneko, Rokuro , Kobunshi Ronbunshu , 31 , 1 , 12-18 (1974)"
BD001297,"linear,Thermoplastic,Amorphous",Neat resin,,,,poly(vinyl acetate)//poly[ethene-ran-(vinyl acetate)],,Blend,,"Solvent casting: acetone soln. mixed with 0.5wt% NaCl (particle size ca. 300mesh), between glass plates

Shape of Test Piece: Film

Remarks: t = 0.1-0.2mm",,10355-6-1-2,,,,"['Glass transition temp. 6.5 [C]', 'Method: Thermophotometry', 'Condition: Heating rate;0.33C/min', 'Remarks: another transition at 32C']",,C2H4 / C4H6O2,,,,,,,,,,,,,7,,28.05 / 86.09,P905009,10355-3-1-1,,C4H6O2,,,,,,,,,,,,,3,,86.09,P030024,10355-2-1-1,,,,,,,,,,,,,,,,,,,,,,,,,,,,,,,,,,,,,,,"Akiyama, Saburo; Kaneko, Rokuro , Kobunshi Ronbunshu , 31 , 1 , 12-18 (1974)"
BD001297,"linear,Thermoplastic,Amorphous",Neat resin,,,,poly(vinyl acetate)//poly[ethene-ran-(vinyl acetate)],,Blend,,"Dipping: acetone soln., supported on filter paper

Shape of Test Piece: Sheet",,10355-6-1-3,,,,"['Glass transition temp. 15 [C]', 'Method: DMA', 'Condition: Heating rate;0.58C/min & Frequency;2-3Hz', 'Remarks: tortional vibration, temp. at max. loss modulus,another transition at 42C']",,C2H4 / C4H6O2,,,,,,,,,,,,,7,,28.05 / 86.09,P905009,10355-3-1-1,,C4H6O2,,,,,,,,,,,,,3,,86.09,P030024,10355-2-1-1,,,,,,,,,,,,,,,,,,,,,,,,,,,,,,,,,,,,,,,"Akiyama, Saburo; Kaneko, Rokuro , Kobunshi Ronbunshu , 31 , 1 , 12-18 (1974)"
BD001297,"linear,Thermoplastic,Amorphous",Neat resin,,,,poly(vinyl acetate)//poly[ethene-ran-(vinyl acetate)],,Blend,,"Solvent casting: acetone soln., between glass plates

Shape of Test Piece: Film

Remarks: t = 0.1-0.2mm",,10355-6-2-1,,,,"['Glass transition temp. 5.0 [C]', 'Method: Refractometry', 'Condition: Heating rate;0.33C/min', 'Remarks: Abbe type, another transition at 31.2C']",,C2H4 / C4H6O2,,,,,,,,,,,,,5,,28.05 / 86.09,P905009,10355-3-1-1,,C4H6O2,,,,,,,,,,,,,5,,86.09,P030024,10355-2-1-1,,,,,,,,,,,,,,,,,,,,,,,,,,,,,,,,,,,,,,,"Akiyama, Saburo; Kaneko, Rokuro , Kobunshi Ronbunshu , 31 , 1 , 12-18 (1974)"
BD001297,"linear,Thermoplastic,Amorphous",Neat resin,,,,poly(vinyl acetate)//poly[ethene-ran-(vinyl acetate)],,Blend,,"Solvent casting: acetone soln. mixed with 0.5wt% NaCl (particle size ca. 300mesh), between glass plates

Shape of Test Piece: Film

Remarks: t = 0.1-0.2mm",,10355-6-2-2,,,,"['Glass transition temp. 6.0 [C]', 'Method: Thermophotometry', 'Condition: Heating rate;0.33C/min', 'Remarks: another transition at 32C']",,C2H4 / C4H6O2,,,,,,,,,,,,,5,,28.05 / 86.09,P905009,10355-3-1-1,,C4H6O2,,,,,,,,,,,,,5,,86.09,P030024,10355-2-1-1,,,,,,,,,,,,,,,,,,,,,,,,,,,,,,,,,,,,,,,"Akiyama, Saburo; Kaneko, Rokuro , Kobunshi Ronbunshu , 31 , 1 , 12-18 (1974)"
BD001297,"linear,Thermoplastic,Amorphous",Neat resin,,,,poly(vinyl acetate)//poly[ethene-ran-(vinyl acetate)],,Blend,,"Dipping: acetone soln., supported on filter paper

Shape of Test Piece: Sheet",,10355-6-2-3,,,,"['Glass transition temp. 16 [C]', 'Method: DMA', 'Condition: Heating rate;0.58C/min & Frequency;2-3Hz', 'Remarks: tortional vibration, temp. at max. loss modulus,another transition at 43C']",,C2H4 / C4H6O2,,,,,,,,,,,,,5,,28.05 / 86.09,P905009,10355-3-1-1,,C4H6O2,,,,,,,,,,,,,5,,86.09,P030024,10355-2-1-1,,,,,,,,,,,,,,,,,,,,,,,,,,,,,,,,,,,,,,,"Akiyama, Saburo; Kaneko, Rokuro , Kobunshi Ronbunshu , 31 , 1 , 12-18 (1974)"
BD001297,"linear,Thermoplastic,Amorphous",Neat resin,,,,poly(vinyl acetate)//poly[ethene-ran-(vinyl acetate)],,Blend,,"Solvent casting: acetone soln., between glass plates

Shape of Test Piece: Film

Remarks: t = 0.1-0.2mm",,10355-6-3-1,,,,"['Glass transition temp. 6.0 [C]', 'Method: Refractometry', 'Condition: Heating rate;0.33C/min', 'Remarks: Abbe type, another transition at 31.4C']",,C2H4 / C4H6O2,,,,,,,,,,,,,3,,28.05 / 86.09,P905009,10355-3-1-1,,C4H6O2,,,,,,,,,,,,,7,,86.09,P030024,10355-2-1-1,,,,,,,,,,,,,,,,,,,,,,,,,,,,,,,,,,,,,,,"Akiyama, Saburo; Kaneko, Rokuro , Kobunshi Ronbunshu , 31 , 1 , 12-18 (1974)"
BD001297,"linear,Thermoplastic,Amorphous",Neat resin,,,,poly(vinyl acetate)//poly[ethene-ran-(vinyl acetate)],,Blend,,"Solvent casting: acetone soln. mixed with 0.5wt% NaCl (particle size ca. 300mesh), between glass plates

Shape of Test Piece: Film

Remarks: t = 0.1-0.2mm",,10355-6-3-2,,,,"['Glass transition temp. 7.0 [C]', 'Method: Thermophotometry', 'Condition: Heating rate;0.33C/min', 'Remarks: another transition at 32C']",,C2H4 / C4H6O2,,,,,,,,,,,,,3,,28.05 / 86.09,P905009,10355-3-1-1,,C4H6O2,,,,,,,,,,,,,7,,86.09,P030024,10355-2-1-1,,,,,,,,,,,,,,,,,,,,,,,,,,,,,,,,,,,,,,,"Akiyama, Saburo; Kaneko, Rokuro , Kobunshi Ronbunshu , 31 , 1 , 12-18 (1974)"
BD001297,"linear,Thermoplastic,Amorphous",Neat resin,,,,poly(vinyl acetate)//poly[ethene-ran-(vinyl acetate)],,Blend,,"Dipping: acetone soln., supported on filter paper

Shape of Test Piece: Sheet",,10355-6-3-3,,,,"['Glass transition temp. 16 [C]', 'Method: DMA', 'Condition: Heating rate;0.58C/min, Frequency;2-3Hz', 'Remarks: tortional vibration, temp. at max. loss modulus,another transition at 43C']",,C2H4 / C4H6O2,,,,,,,,,,,,,3,,28.05 / 86.09,P905009,10355-3-1-1,,C4H6O2,,,,,,,,,,,,,7,,86.09,P030024,10355-2-1-1,,,,,,,,,,,,,,,,,,,,,,,,,,,,,,,,,,,,,,,"Akiyama, Saburo; Kaneko, Rokuro , Kobunshi Ronbunshu , 31 , 1 , 12-18 (1974)"
BD001300,"linear,Thermoplastic",Neat resin,Solution mixing(in MEK); Extended on glass plate; Dried at 50C for 72h under vacuum,,,"poly(methyl acrylate)//oly[(vinylidene fluoride)-ran-(1,1,1,3,3,3-hexafluoroacetone)]",,Blend,,Shape of Test Piece: Film,,13210-3-1-1,,,,"['Glass transition temp. -9 [C]', 'Method: TBA']",,C2H2F2 / C3F6O,,,,,,,,,,,,,,50,64.03 / 166.02,P905062,13210-1-1-1,,C4H6O2,,,,,,,,,,,,,,50,86.09,P040002,13210-2-1-1,,,,,,,,,,,,,,,,,,,,,,,,,,,,,,,,,,,,,,,"Maeda, Kazuhiko; Tasaka, Shigeru; Inagaki, Norihiro , Kobunshi Ronbunshu , 47 , 12 , 985-988 (1990)"
BD001301,linear,Neat resin,Solution mixing(in MEK); Extended on glass plate; Dried at 50C for 72h under vacuum,,,"poly(ethyl acrylate)//oly[(vinylidene fluoride)-ran-(1,1,1,3,3,3-hexafluoroacetone)]",,Blend,,Shape of Test Piece: Film,,13210-6-1-1,,,,"['Glass transition temp. -20 [C]', 'Method: TBA']",,C2H2F2 / C3F6O,,,,,,,,,,,,,,50,64.03 / 166.02,P905062,13210-4-1-1,,C5H8O2,,,,,,,,,,,,,,50,100.12,P040003,13210-5-1-1,,,,,,,,,,,,,,,,,,,,,,,,,,,,,,,,,,,,,,,"Maeda, Kazuhiko; Tasaka, Shigeru; Inagaki, Norihiro , Kobunshi Ronbunshu , 47 , 12 , 985-988 (1990)"
BD001303,linear,Neat resin,Solution mixing(in MEK); Extended on glass plate; Dried at 50C for 72h under vacuum,,,"poly(butyl acrylate)//oly[(vinylidene fluoride)-ran-(1,1,1,3,3,3-hexafluoroacetone)]",,Blend,,Shape of Test Piece: Film,,13210-9-1-1,,,,"['Glass transition temp. -38 [C]', 'Method: TBA']",,C2H2F2 / C3F6O,,,,,,,,,,,,,,50,64.03 / 166.02,P905062,13210-7-1-1,,C7H12O2,,,,,,,,,,,,,,50,128.17,P040006,13210-8-1-1,,,,,,,,,,,,,,,,,,,,,,,,,,,,,,,,,,,,,,,"Maeda, Kazuhiko; Tasaka, Shigeru; Inagaki, Norihiro , Kobunshi Ronbunshu , 47 , 12 , 985-988 (1990)"
BD001304,,Neat resin,Solution blend in THF,,,poly(butyl acrylate)//chlorinated polyethylene,,Blend,,"Solvent casting: From THF solution, Dried at room temperature for 2d. and then at 50C for 1 week under vacuum

Shape of Test Piece: Film

Remarks: t = 0.18mm",,13131-12-2-1,,,,"['Glass transition temp. ca 304.1 [K]', 'Method: DSC', 'Condition: Heating rate;20C/min', 'Remarks: Taken from the Fig.']",,C7H12O2,,,,,,,,,,,,,,30,128.17,P040006,13131-10-1-1,,CH2 / CHCl / CCl2,,,,,,,,,,,,,,70,14.03 / 48.47 / 82.92,P905325,13131-11-1-1,,,,,,,,,,,,,,,,,,,,,,,,,,,,,,,,,,,,,,,"Hindawi, I. A.; Higgins, J. S.; Weiss, R. A. , Polymer , 33 , 12 , 2522-2529 (1992)"
BD001304,,Neat resin,Solution blend in THF,,,poly(butyl acrylate)//chlorinated polyethylene,,Blend,,"Solvent casting: From THF solution, Dried at room temperature for 2d. and then at 50C for 1 week under vacuum

Shape of Test Piece: Film

Remarks: t = 0.18mm",,13131-12-3-1,,,,"['Glass transition temp. ca 296.8 [K]', 'Method: DSC', 'Condition: Heating rate;20C/min', 'Remarks: Taken from the Fig.']",,C7H12O2,,,,,,,,,,,,,,40,128.17,P040006,13131-10-1-1,,CH2 / CHCl / CCl2,,,,,,,,,,,,,,60,14.03 / 48.47 / 82.92,P905325,13131-11-1-1,,,,,,,,,,,,,,,,,,,,,,,,,,,,,,,,,,,,,,,"Hindawi, I. A.; Higgins, J. S.; Weiss, R. A. , Polymer , 33 , 12 , 2522-2529 (1992)"
BD001304,,Neat resin,Solution blend in THF,,,poly(butyl acrylate)//chlorinated polyethylene,,Blend,,"Solvent casting: From THF solution, Dried at room temperature for 2d. and then at 50C for 1 week under vacuum

Shape of Test Piece: Film

Remarks: t = 0.18mm",,13131-12-4-1,,,,"['Glass transition temp. ca 286.2 [K]', 'Method: DSC', 'Condition: Heating rate;20C/min', 'Remarks: Taken from the Fig.']",,C7H12O2,,,,,,,,,,,,,,50,128.17,P040006,13131-10-1-1,,CH2 / CHCl / CCl2,,,,,,,,,,,,,,50,14.03 / 48.47 / 82.92,P905325,13131-11-1-1,,,,,,,,,,,,,,,,,,,,,,,,,,,,,,,,,,,,,,,"Hindawi, I. A.; Higgins, J. S.; Weiss, R. A. , Polymer , 33 , 12 , 2522-2529 (1992)"
BD001304,,Neat resin,Solution blend in THF,,,poly(butyl acrylate)//chlorinated polyethylene,,Blend,,"Solvent casting: From THF solution, Dried at room temperature for 2d. and then at 50C for 1 week under vacuum

Shape of Test Piece: Film

Remarks: t = 0.18mm",,13131-12-6-1,,,,"['Glass transition temp. ca 279.1 [K]', 'Method: DSC', 'Condition: Heating rate;20C/min', 'Remarks: Taken from the Fig.']",,C7H12O2,,,,,,,,,,,,,,60,128.17,P040006,13131-10-1-1,,CH2 / CHCl / CCl2,,,,,,,,,,,,,,40,14.03 / 48.47 / 82.92,P905325,13131-11-1-1,,,,,,,,,,,,,,,,,,,,,,,,,,,,,,,,,,,,,,,"Hindawi, I. A.; Higgins, J. S.; Weiss, R. A. , Polymer , 33 , 12 , 2522-2529 (1992)"
BD001304,,Neat resin,Solution blend in THF,,,poly(butyl acrylate)//chlorinated polyethylene,,Blend,,"Solvent casting: From THF solution, Dried at room temperature for 2d. and then at 50C for 1 week under vacuum

Shape of Test Piece: Film

Remarks: t = 0.18mm",,13131-12-7-1,,,,"['Glass transition temp. ca 264.1 [K]', 'Method: DSC', 'Condition: Heating rate;20C/min', 'Remarks: Taken from the Fig.']",,C7H12O2,,,,,,,,,,,,,,70,128.17,P040006,13131-10-1-1,,CH2 / CHCl / CCl2,,,,,,,,,,,,,,30,14.03 / 48.47 / 82.92,P905325,13131-11-1-1,,,,,,,,,,,,,,,,,,,,,,,,,,,,,,,,,,,,,,,"Hindawi, I. A.; Higgins, J. S.; Weiss, R. A. , Polymer , 33 , 12 , 2522-2529 (1992)"
BD001305,,Neat resin,"aPMMA ,sPMMA and Saran F were dissolved in THF(but for PMMA toluene was used)",,,"poly(methyl methacrylate)//poly(methyl methacrylate)//poly[acrylonitrile-ran-(1,1-dichloroethene)]",,Blend,,"Solvent casting: From THF(but for PMMA toluene was used) solution, Dried in a vacuum oven at 75C for 15-23h, Then cooled down to room temperature slowly by air

Shape of Test Piece: Film",,22144-9-1-1,,,,"['Glass transition temp. 94 [C]', 'Method: DSC', 'Condition: Heating rate;20C/min', 'Remarks: First scan; higher Tg']",,C5H8O2,,,,,,,,,,,,,,37.5,100.12,P040048,22144.02,,C5H8O2,,,,,,,,,,,,,,12.5,100.12,P040048,22144.03,,C3H3N / C2H2Cl2,,,,,,,,,,,,,,50,53.06 / 96.94,P905179,22144.04,,,,,,,,,,,,,,,,,,,,"Hsu, Wen-Ping; Yeh, Ching-Fen , Journal of Applied Polymer Science , 75 , 10 , 1313-1321 (2000)"
BD001305,,Neat resin,"aPMMA ,sPMMA and Saran F were dissolved in THF(but for PMMA toluene was used)",,,"poly(methyl methacrylate)//poly(methyl methacrylate)//poly[acrylonitrile-ran-(1,1-dichloroethene)]",,Blend,,"Solvent casting: From THF(but for PMMA toluene was used) solution, Dried in a vacuum oven at 75C for 15-23h, Then cooled down to room temperature slowly by air

Quenching: In the end of the first DSC scan, the sample stayed at 200C for 1min, then quenched to 0C immediately using an ice-water bath",,22144-9-1-2,,,,"['Glass transition temp. 73 [C]', 'Method: DSC', 'Condition: Heating rate;20C/min', 'Remarks: 2nd scan']",,C5H8O2,,,,,,,,,,,,,,37.5,100.12,P040048,22144.02,,C5H8O2,,,,,,,,,,,,,,12.5,100.12,P040048,22144.03,,C3H3N / C2H2Cl2,,,,,,,,,,,,,,50,53.06 / 96.94,P905179,22144.04,,,,,,,,,,,,,,,,,,,,"Hsu, Wen-Ping; Yeh, Ching-Fen , Journal of Applied Polymer Science , 75 , 10 , 1313-1321 (2000)"
BD001305,,Neat resin,"aPMMA ,sPMMA and Saran F were dissolved in THF(but for PMMA toluene was used)",,,"poly(methyl methacrylate)//poly(methyl methacrylate)//poly[acrylonitrile-ran-(1,1-dichloroethene)]",,Blend,,"Solvent casting: From THF(but for PMMA toluene was used) solution, Dried in a vacuum oven at 75C for 15-23h, Then cooled down to room temperature slowly by air

Shape of Test Piece: Film",,22144-9-2-1,,,,"['Glass transition temp. 92 [C]', 'Method: DSC', 'Condition: Heating rate;20C/min', 'Remarks: First scan; higher Tg']",,C5H8O2,,,,,,,,,,,,,,25.2,100.12,P040048,22144.02,,C5H8O2,,,,,,,,,,,,,,24.9,100.12,P040048,22144.03,,C3H3N / C2H2Cl2,,,,,,,,,,,,,,49.9,53.06 / 96.94,P905179,22144.04,,,,,,,,,,,,,,,,,,,,"Hsu, Wen-Ping; Yeh, Ching-Fen , Journal of Applied Polymer Science , 75 , 10 , 1313-1321 (2000)"
BD001305,,Neat resin,"aPMMA ,sPMMA and Saran F were dissolved in THF(but for PMMA toluene was used)",,,"poly(methyl methacrylate)//poly(methyl methacrylate)//poly[acrylonitrile-ran-(1,1-dichloroethene)]",,Blend,,"Solvent casting: From THF(but for PMMA toluene was used) solution, Dried in a vacuum oven at 75C for 15-23h, Then cooled down to room temperature slowly by air

Quenching: In the end of the first DSC scan, the sample stayed at 200C for 1min, then quenched to 0C immediately using an ice-water bath",,22144-9-2-2,,,,"['Glass transition temp. 90 [C]', 'Method: DSC', 'Condition: Heating rate;20C/min', 'Remarks: 2nd scan']",,C5H8O2,,,,,,,,,,,,,,25.2,100.12,P040048,22144.02,,C5H8O2,,,,,,,,,,,,,,24.9,100.12,P040048,22144.03,,C3H3N / C2H2Cl2,,,,,,,,,,,,,,49.9,53.06 / 96.94,P905179,22144.04,,,,,,,,,,,,,,,,,,,,"Hsu, Wen-Ping; Yeh, Ching-Fen , Journal of Applied Polymer Science , 75 , 10 , 1313-1321 (2000)"
BD001305,,Neat resin,"aPMMA ,sPMMA and Saran F were dissolved in THF(but for PMMA toluene was used)",,,"poly(methyl methacrylate)//poly(methyl methacrylate)//poly[acrylonitrile-ran-(1,1-dichloroethene)]",,Blend,,"Solvent casting: From THF(but for PMMA toluene was used) solution, Dried in a vacuum oven at 75C for 15-23h, Then cooled down to room temperature slowly by air

Shape of Test Piece: Film",,22144-9-3-1,,,,"['Glass transition temp. 94 [C]', 'Method: DSC', 'Condition: Heating rate;20C/min', 'Remarks: First scan; higher Tg']",,C5H8O2,,,,,,,,,,,,,,12.5,100.12,P040048,22144.02,,C5H8O2,,,,,,,,,,,,,,37.4,100.12,P040048,22144.03,,C3H3N / C2H2Cl2,,,,,,,,,,,,,,50.1,53.06 / 96.94,P905179,22144.04,,,,,,,,,,,,,,,,,,,,"Hsu, Wen-Ping; Yeh, Ching-Fen , Journal of Applied Polymer Science , 75 , 10 , 1313-1321 (2000)"
BD001305,,Neat resin,"aPMMA ,sPMMA and Saran F were dissolved in THF(but for PMMA toluene was used)",,,"poly(methyl methacrylate)//poly(methyl methacrylate)//poly[acrylonitrile-ran-(1,1-dichloroethene)]",,Blend,,"Solvent casting: From THF(but for PMMA toluene was used) solution, Dried in a vacuum oven at 75C for 15-23h, Then cooled down to room temperature slowly by air

Quenching: In the end of the first DSC scan, the sample stayed at 200C for 1min, then quenched to 0C immediately using an ice-water bath",,22144-9-3-2,,,,"['Glass transition temp. 90 [C]', 'Method: DSC', 'Condition: Heating rate;20C/min', 'Remarks: 2nd scan']",,C5H8O2,,,,,,,,,,,,,,12.5,100.12,P040048,22144.02,,C5H8O2,,,,,,,,,,,,,,37.4,100.12,P040048,22144.03,,C3H3N / C2H2Cl2,,,,,,,,,,,,,,50.1,53.06 / 96.94,P905179,22144.04,,,,,,,,,,,,,,,,,,,,"Hsu, Wen-Ping; Yeh, Ching-Fen , Journal of Applied Polymer Science , 75 , 10 , 1313-1321 (2000)"
BD001306,,Neat resin,"1,2-dichloroethane solution of PMMA and SAN were mixed",,,poly(methyl methacrylate)//poly(acrylonitrile-ran-styrene),,Blend,,"Solvent casting: From 5% 1,2-dichloroethane solution; Dried in vacuo at 80C for 3d and at 120C for 2d

Shape of Test Piece: Film",,26419-3-1-1,,,,"['Glass transition temp. ca 88.1 [C]', 'Method: Dilatometry', 'Condition: Cooling rate 2C/min, 1bar', 'Remarks: Taken from the Fig.']",,C5H8O2,,,,,,,,,,,,,,100,100.12,P040048,26419-1-1-1,,C3H3N / C8H8,,,,,,,,,,,,,,0,53.06 / 104.15,P904997,26419-2-1-1,,,,,,,,,,,,,,,,,,,,,,,,,,,,,,,,,,,,,,,"Wen, Gangyao; An, Lijia , Journal of Applied Polymer Science , 90 , 4 , 959-962 (2003)"
BD001306,,Neat resin,"1,2-dichloroethane solution of PMMA and SAN were mixed",,,poly(methyl methacrylate)//poly(acrylonitrile-ran-styrene),,Blend,,"Solvent casting: From 5% 1,2-dichloroethane solution; Dried in vacuo at 80C for 3d and at 120C for 2d

Shape of Test Piece: Film",,26419-3-2-1,,,,"['Glass transition temp. ca 93.8 [C]', 'Method: Dilatometry', 'Condition: Cooling rate 2C/min, 1bar', 'Remarks: Taken from the Fig.']",,C5H8O2,,,,,,,,,,,,,,80,100.12,P040048,26419-1-1-1,,C3H3N / C8H8,,,,,,,,,,,,,,20,53.06 / 104.15,P904997,26419-2-1-1,,,,,,,,,,,,,,,,,,,,,,,,,,,,,,,,,,,,,,,"Wen, Gangyao; An, Lijia , Journal of Applied Polymer Science , 90 , 4 , 959-962 (2003)"
BD001306,,Neat resin,"1,2-dichloroethane solution of PMMA and SAN were mixed",,,poly(methyl methacrylate)//poly(acrylonitrile-ran-styrene),,Blend,,"Solvent casting: From 5% 1,2-dichloroethane solution; Dried in vacuo at 80C for 3d and at 120C for 2d

Shape of Test Piece: Film",,26419-3-3-1,,,,"['Glass transition temp. ca 98.8 [C]', 'Method: Dilatometry', 'Condition: Cooling rate 2C/min, 1bar', 'Remarks: Taken from the Fig.']",,C5H8O2,,,,,,,,,,,,,,60,100.12,P040048,26419-1-1-1,,C3H3N / C8H8,,,,,,,,,,,,,,40,53.06 / 104.15,P904997,26419-2-1-1,,,,,,,,,,,,,,,,,,,,,,,,,,,,,,,,,,,,,,,"Wen, Gangyao; An, Lijia , Journal of Applied Polymer Science , 90 , 4 , 959-962 (2003)"
BD001306,,Neat resin,"1,2-dichloroethane solution of PMMA and SAN were mixed",,,poly(methyl methacrylate)//poly(acrylonitrile-ran-styrene),,Blend,,"Solvent casting: From 5% 1,2-dichloroethane solution; Dried in vacuo at 80C for 3d and at 120C for 2d

Shape of Test Piece: Film",,26419-3-4-1,,,,"['Glass transition temp. ca 98.7 [C]', 'Method: Dilatometry', 'Condition: Cooling rate 2C/min, 1bar', 'Remarks: Taken from the Fig.']",,C5H8O2,,,,,,,,,,,,,,50,100.12,P040048,26419-1-1-1,,C3H3N / C8H8,,,,,,,,,,,,,,50,53.06 / 104.15,P904997,26419-2-1-1,,,,,,,,,,,,,,,,,,,,,,,,,,,,,,,,,,,,,,,"Wen, Gangyao; An, Lijia , Journal of Applied Polymer Science , 90 , 4 , 959-962 (2003)"
BD001306,,Neat resin,"1,2-dichloroethane solution of PMMA and SAN were mixed",,,poly(methyl methacrylate)//poly(acrylonitrile-ran-styrene),,Blend,,"Solvent casting: From 5% 1,2-dichloroethane solution; Dried in vacuo at 80C for 3d and at 120C for 2d

Shape of Test Piece: Film",,26419-3-5-1,,,,"['Glass transition temp. 95.6 [C]', 'Method: Dilatometry', 'Condition: Cooling rate 2C/min, 1bar', 'Remarks: Taken from the Fig.']",,C5H8O2,,,,,,,,,,,,,,40,100.12,P040048,26419-1-1-1,,C3H3N / C8H8,,,,,,,,,,,,,,60,53.06 / 104.15,P904997,26419-2-1-1,,,,,,,,,,,,,,,,,,,,,,,,,,,,,,,,,,,,,,,"Wen, Gangyao; An, Lijia , Journal of Applied Polymer Science , 90 , 4 , 959-962 (2003)"
BD001306,,Neat resin,"1,2-dichloroethane solution of PMMA and SAN were mixed",,,poly(methyl methacrylate)//poly(acrylonitrile-ran-styrene),,Blend,,"Solvent casting: From 5% 1,2-dichloroethane solution; Dried in vacuo at 80C for 3d and at 120C for 2d

Shape of Test Piece: Film",,26419-3-6-1,,,,"['Glass transition temp. ca 97.0 [C]', 'Method: Dilatometry', 'Condition: Cooling rate 2C/min, 1bar', 'Remarks: Taken from the Fig.']",,C5H8O2,,,,,,,,,,,,,,20,100.12,P040048,26419-1-1-1,,C3H3N / C8H8,,,,,,,,,,,,,,80,53.06 / 104.15,P904997,26419-2-1-1,,,,,,,,,,,,,,,,,,,,,,,,,,,,,,,,,,,,,,,"Wen, Gangyao; An, Lijia , Journal of Applied Polymer Science , 90 , 4 , 959-962 (2003)"
BD001306,,Neat resin,"1,2-dichloroethane solution of PMMA and SAN were mixed",,,poly(methyl methacrylate)//poly(acrylonitrile-ran-styrene),,Blend,,"Solvent casting: From 5% 1,2-dichloroethane solution; Dried in vacuo at 80C for 3d and at 120C for 2d

Shape of Test Piece: Film",,26419-3-7-1,,,,"['Glass transition temp. 98.7 [C]', 'Method: Dilatometry', 'Condition: Cooling rate 2C/min, 1bar']",,C5H8O2,,,,,,,,,,,,,,0,100.12,P040048,26419-1-1-1,,C3H3N / C8H8,,,,,,,,,,,,,,100,53.06 / 104.15,P904997,26419-2-1-1,,,,,,,,,,,,,,,,,,,,,,,,,,,,,,,,,,,,,,,"Wen, Gangyao; An, Lijia , Journal of Applied Polymer Science , 90 , 4 , 959-962 (2003)"
BD001307,"linear,Thermoplastic",Neat resin,,,,poly(methyl methacrylate)//poly[(vinyl chloride)-ran-(vinyl acetate)],,Blend,,"Solvent casting: MIBK

Shape of Test Piece: Film",,75141-9-1-1,,,,"['Glass transition temp. 90 [C]', 'Method: DSC', 'Condition: Heating rate;5C/min']",,C2H3Cl / C4H6O2,,,,,,,,,,,,,50,,62.5 / 86.09,P905022,75141-5-1-1,,C5H8O2,,,,,,,,,,,,,50,,100.12,P040048,75141-6-1-1,,,,,,,,,,,,,,,,,,,,,,,,,,,,,,,,,,,,,,,"Mathew, Annakutty; Deb, P. C. , Journal of Applied Polymer Science , 53 , 8 , 1103-1106 (1994)"
BD001307,"linear,IPN,Thermoplastic",Neat resin,,,,poly(methyl methacrylate)//poly[(vinyl chloride)-ran-(vinyl acetate)],,Blend,"Type: polymer reaction

Prepolymer name: P050002/P030024

Polymer reaction condition: prepolymer & methyl methacrylate (MMA) & tetraethylene glycol dimethacrylate(TEGDM) & AIBN; 80C 150kg/cm2 1h","Solvent casting: MIBK

Shape of Test Piece: Film",,75141-12-1-1,,,,"['Glass transition temp. 93 [C]', 'Method: DSC', 'Condition: Heating rate;5C/min']",,C2H3Cl / C4H6O2,,,,,,,,,,,,,50,,62.5 / 86.09,P905022,75141-5-1-1,,C5H8O2,,,,,,,,,,,,,50,,100.12,P040048,75141-6-1-1,,,,,,,,,,,,,,,,,,,,,,,,,,,,,,,,,,,,,,,"Mathew, Annakutty; Deb, P. C. , Journal of Applied Polymer Science , 53 , 8 , 1103-1106 (1994)"
BD001307,"linear,IPN,Thermoplastic",Neat resin,,,,poly(methyl methacrylate)//poly[(vinyl chloride)-ran-(vinyl acetate)],,Blend,"Type: polymer reaction

Prepolymer name: P050002/P030024

Polymer reaction condition: prepolymer & methyl methacrylate (MMA) & tetraethylene glycol dimethacrylate(TEGDM) & AIBN; 80C 150kg/cm2 1h","Solvent casting: MIBK

Shape of Test Piece: Film",,75141-12-2-1,,,,"['Glass transition temp. 97 [C]', 'Method: DSC', 'Condition: Heating rate;5C/min']",,C2H3Cl / C4H6O2,,,,,,,,,,,,,30,,62.5 / 86.09,P905022,75141-5-1-1,,C5H8O2,,,,,,,,,,,,,70,,100.12,P040048,75141-6-1-1,,,,,,,,,,,,,,,,,,,,,,,,,,,,,,,,,,,,,,,"Mathew, Annakutty; Deb, P. C. , Journal of Applied Polymer Science , 53 , 8 , 1103-1106 (1994)"
BD001308,,Neat resin,"Melt-blended at 200-210C,80rpm for 10min in a Min-Max Molder(Atlas Electric Devices Co.)",,,poly(methyl methacrylate)//poly[(vinyl alcohol)-ran-(vinyl butyral)],,Blend,,"Quenching: Quenched to 78K and dried at 50C for 24h in vacuo

Shape of Test Piece: Sheet

Remarks: 38*12*2mm",,23205-5-1-1,,,,"['Glass transition temp. ca 84 [C]', 'Method: DMA', 'Condition: Heating rate;5C/min&Frequency;1Hz', 'Remarks: PVB-rich phase,taken from the Fig.4']",,C2H4O / C8H14O2,,,,,,,,,,,,,,50,44.05 / 142.2,P905024,23205-1-1-1,,C5H8O2,,,,,,,,,,,,,,50,100.12,P040048,23205-2-1-1,,,,,,,,,,,,,,,,,,,,,,,,,,,,,,,,,,,,,,,"Chen, Wenjie; David, Donald J.; MacKnight, William J.; Karasz, Frank E. , Macromolecules , 34 , 12 , 4277-4284 (2001)"
BD001308,,Neat resin,"Melt-blended at 200-210C,80rpm for 10min in a Min-Max Molder(Atlas Electric Devices Co.)",,,poly(methyl methacrylate)//poly[(vinyl alcohol)-ran-(vinyl butyral)],,Blend,,"Quenching: Quenched to 78K and dried at 50C for 24h in vacuo

Shape of Test Piece: Sheet

Remarks: 38*12*2mm",,23205-6-1-1,,,,"['Glass transition temp. ca 85 [C]', 'Method: DMA', 'Condition: Heating rate;5C/min&Frequency;1Hz', 'Remarks: PVB-rich phase,taken from the Fig.4']",,C2H4O / C8H14O2,,,,,,,,,,,,,,50,44.05 / 142.2,P905024,23205-1-2-1,,C5H8O2,,,,,,,,,,,,,,50,100.12,P040048,23205-2-1-1,,,,,,,,,,,,,,,,,,,,,,,,,,,,,,,,,,,,,,,"Chen, Wenjie; David, Donald J.; MacKnight, William J.; Karasz, Frank E. , Macromolecules , 34 , 12 , 4277-4284 (2001)"
BD001308,,Neat resin,"Melt-blended at 200-210C,80rpm for 10min in a Min-Max Molder(Atlas Electric Devices Co.)",,,poly(methyl methacrylate)//poly[(vinyl alcohol)-ran-(vinyl butyral)],,Blend,,"Quenching: Quenched to 78K and dried at 50C for 24h in vacuo

Shape of Test Piece: Sheet

Remarks: 38*12*2mm",,23205-7-1-1,,,,"['Glass transition temp. ca 86 [C]', 'Method: DMA', 'Condition: Heating rate;5C/min&Frequency;1Hz', 'Remarks: PVB-rich phase,taken from the Fig.4']",,C2H4O / C8H14O2,,,,,,,,,,,,,,50,44.05 / 142.2,P905024,23205-1-3-1,,C5H8O2,,,,,,,,,,,,,,50,100.12,P040048,23205-2-1-1,,,,,,,,,,,,,,,,,,,,,,,,,,,,,,,,,,,,,,,"Chen, Wenjie; David, Donald J.; MacKnight, William J.; Karasz, Frank E. , Macromolecules , 34 , 12 , 4277-4284 (2001)"
BD001308,,Neat resin,"Melt-blended at 200-210C,80rpm for 10min in a Min-Max Molder(Atlas Electric Devices Co.)",,,poly(methyl methacrylate)//poly[(vinyl alcohol)-ran-(vinyl butyral)],,Blend,,"Quenching: Quenched to 78K and dried at 50C for 24h in vacuo

Shape of Test Piece: Sheet

Remarks: 38*12*2mm",,23205-8-1-1,,,,"['Glass transition temp. ca 87 [C]', 'Method: DMA', 'Condition: Heating rate;5C/min&Frequency;1Hz', 'Remarks: PVB-rich phase,taken from the Fig.4']",,C2H4O / C8H14O2,,,,,,,,,,,,,,50,44.05 / 142.2,P905024,23205-1-4-1,,C5H8O2,,,,,,,,,,,,,,50,100.12,P040048,23205-2-1-1,,,,,,,,,,,,,,,,,,,,,,,,,,,,,,,,,,,,,,,"Chen, Wenjie; David, Donald J.; MacKnight, William J.; Karasz, Frank E. , Macromolecules , 34 , 12 , 4277-4284 (2001)"
BD001308,,Neat resin,"Melt-blended at 200-210C,80rpm for 10min in a Min-Max Molder(Atlas Electric Devices Co.)",,,poly(methyl methacrylate)//poly[(vinyl alcohol)-ran-(vinyl butyral)],,Blend,,"Quenching: Quenched to 78K and dried at 50C for 24h in vacuo

Shape of Test Piece: Sheet

Remarks: 38*12*2mm",,23205-9-1-1,,,,"['Glass transition temp. ca 85 [C]', 'Method: DMA', 'Condition: Heating rate;5C/min&Frequency;1Hz', 'Remarks: PVB-rich phase,taken from the Fig.4']",,C2H4O / C8H14O2,,,,,,,,,,,,,,50,44.05 / 142.2,P905024,23205-1-5-1,,C5H8O2,,,,,,,,,,,,,,50,100.12,P040048,23205-2-1-1,,,,,,,,,,,,,,,,,,,,,,,,,,,,,,,,,,,,,,,"Chen, Wenjie; David, Donald J.; MacKnight, William J.; Karasz, Frank E. , Macromolecules , 34 , 12 , 4277-4284 (2001)"
BD001308,,Neat resin,"Melt-blended at 200-210C,80rpm for 10min in a Min-Max Molder(Atlas Electric Devices Co.)",,,poly(methyl methacrylate)//poly[(vinyl alcohol)-ran-(vinyl butyral)],,Blend,,"Quenching: Quenched to 78K and dried at 50C for 24h in vacuo

Shape of Test Piece: Sheet

Remarks: 38*12*2mm",,23205-10-1-1,,,,"['Glass transition temp. ca 88 [C]', 'Method: DMA', 'Condition: Heating rate;5C/min&Frequency;1Hz', 'Remarks: PVB-rich phase,taken from the Fig.4']",,C2H4O / C8H14O2,,,,,,,,,,,,,,50,44.05 / 142.2,P905024,23205-1-6-1,,C5H8O2,,,,,,,,,,,,,,50,100.12,P040048,23205-2-1-1,,,,,,,,,,,,,,,,,,,,,,,,,,,,,,,,,,,,,,,"Chen, Wenjie; David, Donald J.; MacKnight, William J.; Karasz, Frank E. , Macromolecules , 34 , 12 , 4277-4284 (2001)"
BD001308,,Neat resin,"Melt-blended at 200-210C,80rpm for 10min in a Min-Max Molder(Atlas Electric Devices Co.)",,,poly(methyl methacrylate)//poly[(vinyl alcohol)-ran-(vinyl butyral)],,Blend,,"Quenching: Quenched to 78K and dried at 50C for 24h in vacuo

Shape of Test Piece: Sheet

Remarks: 38*12*2mm",,23205-11-1-1,,,,"['Glass transition temp. ca 91 [C]', 'Method: DMA', 'Condition: Heating rate;5C/min&Frequency;1Hz', 'Remarks: PVB-rich phase,taken from the Fig.4']",,C2H4O / C8H14O2,,,,,,,,,,,,,,50,44.05 / 142.2,P905024,23205-1-7-1,,C5H8O2,,,,,,,,,,,,,,50,100.12,P040048,23205-2-1-1,,,,,,,,,,,,,,,,,,,,,,,,,,,,,,,,,,,,,,,"Chen, Wenjie; David, Donald J.; MacKnight, William J.; Karasz, Frank E. , Macromolecules , 34 , 12 , 4277-4284 (2001)"
BD001308,,Neat resin,"Melt-blended at 200-210C,80rpm for 10min in a Min-Max Molder(Atlas Electric Devices Co.)",,,poly(methyl methacrylate)//poly[(vinyl alcohol)-ran-(vinyl butyral)],,Blend,,"Quenching: Quenched to 78K and dried at 50C for 24h in vacuo

Shape of Test Piece: Sheet

Remarks: 38*12*2mm",,23205-12-1-1,,,,"['Glass transition temp. ca 94 [C]', 'Method: DMA', 'Condition: Heating rate;5C/min&Frequency;1Hz', 'Remarks: PVB-rich phase,taken from the Fig.4']",,C2H4O / C8H14O2,,,,,,,,,,,,,,50,44.05 / 142.2,P905024,23205-1-8-1,,C5H8O2,,,,,,,,,,,,,,50,100.12,P040048,23205-2-1-1,,,,,,,,,,,,,,,,,,,,,,,,,,,,,,,,,,,,,,,"Chen, Wenjie; David, Donald J.; MacKnight, William J.; Karasz, Frank E. , Macromolecules , 34 , 12 , 4277-4284 (2001)"
BD001308,,Neat resin,"Melt-blended at 200-210C,80rpm for 10min in a Min-Max Molder(Atlas Electric Devices Co.)",,,poly(methyl methacrylate)//poly[(vinyl alcohol)-ran-(vinyl butyral)],,Blend,,"Quenching: Quenched to 78K and dried at 50C for 24h in vacuo

Shape of Test Piece: Sheet

Remarks: 38*12*2mm",,23205-13-1-1,,,,"['Glass transition temp. ca 97 [C]', 'Method: DMA', 'Condition: Heating rate;5C/min&Frequency;1Hz', 'Remarks: PVB-rich phase,taken from the Fig.4']",,C2H4O / C8H14O2,,,,,,,,,,,,,,50,44.05 / 142.2,P905024,23205-1-9-1,,C5H8O2,,,,,,,,,,,,,,50,100.12,P040048,23205-2-1-1,,,,,,,,,,,,,,,,,,,,,,,,,,,,,,,,,,,,,,,"Chen, Wenjie; David, Donald J.; MacKnight, William J.; Karasz, Frank E. , Macromolecules , 34 , 12 , 4277-4284 (2001)"
BD001309,linear,Neat resin,Solution mixing(in MEK); Extended on glass plate; Dried at 50C for 72h under vacuum,,,"poly(methyl methacrylate)//oly[(vinylidene fluoride)-ran-(1,1,1,3,3,3-hexafluoroacetone)]",,Blend,,Shape of Test Piece: Film,,13210-12-1-1,,,,"['Glass transition temp. 45 [C]', 'Method: TBA']",,C2H2F2 / C3F6O,,,,,,,,,,,,,,50,64.03 / 166.02,P905062,13210-10-1-1,,C5H8O2,,,,,,,,,,,,,,50,100.12,P040048,13210-11-1-1,,,,,,,,,,,,,,,,,,,,,,,,,,,,,,,,,,,,,,,"Maeda, Kazuhiko; Tasaka, Shigeru; Inagaki, Norihiro , Kobunshi Ronbunshu , 47 , 12 , 985-988 (1990)"
BD001309,"linear,Thermoplastic",Neat resin,Solution blend,"Mn=56000(GPC(SEC),THF, PS Standard), Mw/Mn=1.5(GPC(SEC),THF, PS Standard)",,"poly(methyl methacrylate)//oly[(vinylidene fluoride)-ran-(1,1,1,3,3,3-hexafluoroacetone)]",,Blend,,"Solvent casting: From ca.10wt.% THF soln., dried at 50C in vacuum for more than 7d

Annealing: 160C(>Tm), 2h

Shape of Test Piece: Film",,21601-5-1-1,,,,"['Glass transition temp. ca 117.5 [C]', 'Method: DSC', 'Condition: Heating rate;10C/min', 'Remarks: Taken from the Fig.']",,C5H8O2,,,,,,,,,,,,100,,,100.12,P040048,21601-3-1-1,,C2H2F2 / C3F6O,,,,,,,,,,,,0,,,64.03 / 166.02,P905062,21601-4-1-1,,,,,,,,,,,,,,,,,,,,,,,,,,,,,,,,,,,,,,,"Kano, Yoshihisa; Okamoto, Masami; Kotaka, Tadao , Polymer , 40 , 9 , 2459-2463 (1999)"
BD001309,"linear,Thermoplastic",Neat resin,Solution blend,,,"poly(methyl methacrylate)//oly[(vinylidene fluoride)-ran-(1,1,1,3,3,3-hexafluoroacetone)]",,Blend,,"Solvent casting: From ca.10wt.% THF soln., dried at 50C in vacuum for more than 7d

Annealing: 160C(>Tm), 2h

Shape of Test Piece: Film",,21601-5-2-1,,,,"['Glass transition temp. ca 80 [C]', 'Method: DSC', 'Condition: Heating rate;10C/min', 'Remarks: Taken from the Fig.']",,C5H8O2,,,,,,,,,,,,80,,,100.12,P040048,21601-3-1-1,,C2H2F2 / C3F6O,,,,,,,,,,,,20,,,64.03 / 166.02,P905062,21601-4-1-1,,,,,,,,,,,,,,,,,,,,,,,,,,,,,,,,,,,,,,,"Kano, Yoshihisa; Okamoto, Masami; Kotaka, Tadao , Polymer , 40 , 9 , 2459-2463 (1999)"
BD001309,"linear,Thermoplastic",Neat resin,Solution blend,,,"poly(methyl methacrylate)//oly[(vinylidene fluoride)-ran-(1,1,1,3,3,3-hexafluoroacetone)]",,Blend,,"Solvent casting: From ca.10wt.% THF soln., dried at 50C in vacuum for more than 7d

Annealing: 160C(>Tm), 2h

Shape of Test Piece: Film",,21601-5-3-1,,,,"['Glass transition temp. ca 45 [C]', 'Method: DSC', 'Condition: Heating rate;10C/min', 'Remarks: Taken from the Fig.']",,C5H8O2,,,,,,,,,,,,50,,,100.12,P040048,21601-3-1-1,,C2H2F2 / C3F6O,,,,,,,,,,,,50,,,64.03 / 166.02,P905062,21601-4-1-1,,,,,,,,,,,,,,,,,,,,,,,,,,,,,,,,,,,,,,,"Kano, Yoshihisa; Okamoto, Masami; Kotaka, Tadao , Polymer , 40 , 9 , 2459-2463 (1999)"
BD001309,"linear,Thermoplastic",Neat resin,Solution blend,,,"poly(methyl methacrylate)//oly[(vinylidene fluoride)-ran-(1,1,1,3,3,3-hexafluoroacetone)]",,Blend,,"Solvent casting: From ca.10wt.% THF soln., dried at 50C in vacuum for more than 7d

Annealing: 160C(>Tm), 2h

Shape of Test Piece: Film",,21601-5-4-1,,,,"['Glass transition temp. ca -4 [C]', 'Method: DSC', 'Condition: Heating rate;10C/min', 'Remarks: Taken from the Fig.']",,C5H8O2,,,,,,,,,,,,30,,,100.12,P040048,21601-3-1-1,,C2H2F2 / C3F6O,,,,,,,,,,,,70,,,64.03 / 166.02,P905062,21601-4-1-1,,,,,,,,,,,,,,,,,,,,,,,,,,,,,,,,,,,,,,,"Kano, Yoshihisa; Okamoto, Masami; Kotaka, Tadao , Polymer , 40 , 9 , 2459-2463 (1999)"
BD001309,"linear,Thermoplastic",Neat resin,Solution blend,,,"poly(methyl methacrylate)//oly[(vinylidene fluoride)-ran-(1,1,1,3,3,3-hexafluoroacetone)]",,Blend,,"Solvent casting: From ca.10wt.% THF soln., dried at 50C in vacuum for more than 7d

Annealing: 160C(>Tm), 2h

Shape of Test Piece: Film",,21601-5-5-1,,,,"['Glass transition temp. ca -8 [C]', 'Method: DSC', 'Condition: Heating rate;10C/min', 'Remarks: Taken from the Fig.']",,C5H8O2,,,,,,,,,,,,10,,,100.12,P040048,21601-3-1-1,,C2H2F2 / C3F6O,,,,,,,,,,,,90,,,64.03 / 166.02,P905062,21601-4-1-1,,,,,,,,,,,,,,,,,,,,,,,,,,,,,,,,,,,,,,,"Kano, Yoshihisa; Okamoto, Masami; Kotaka, Tadao , Polymer , 40 , 9 , 2459-2463 (1999)"
BD001309,"linear,Thermoplastic",Neat resin,Solution blend,"Mn=52000(GPC(SEC),THF, PS Standard), Mw/Mn=2.5(GPC(SEC),THF, PS Standard)",,"poly(methyl methacrylate)//oly[(vinylidene fluoride)-ran-(1,1,1,3,3,3-hexafluoroacetone)]",,Blend,,"Solvent casting: From ca.10wt.% THF soln., dried at 50C in vacuum for more than 7d

Annealing: 160C(>Tm), 2h

Shape of Test Piece: Film",,21601-5-6-1,,,,"['Glass transition temp. ca -12.5 [C]', 'Method: DSC', 'Condition: Heating rate;10C/min', 'Remarks: Taken from the Fig.']",,C5H8O2,,,,,,,,,,,,0,,,100.12,P040048,21601-3-1-1,,C2H2F2 / C3F6O,,,,,,,,,,,,100,,,64.03 / 166.02,P905062,21601-4-1-1,,,,,,,,,,,,,,,,,,,,,,,,,,,,,,,,,,,,,,,"Kano, Yoshihisa; Okamoto, Masami; Kotaka, Tadao , Polymer , 40 , 9 , 2459-2463 (1999)"
BD001312,Thermoplastic,Neat resin,"[Mechanical blending] Melt mixed in single-screw extruder at 200C, 40rev/min",,,poly(methyl methacrylate)//poly[(maleic anhydride)-ran-styrene],,Blend,,,,14826-3-1-1,,,,"['Glass transition temp. ca 110 [C]', 'Method: DSC', 'Condition: Heating rate;20C/min', 'Remarks: Second heating, temp. at midpoint of transition, taken from the Fig.1(a)']",,C5H8O2,,,,,,,,,,,,,,95,100.12,P040048,14826-1-1-1,,C4H2O3 / C8H8,,,,,,,,,,,,,,5,98.06 / 104.15,P905165,14826-2-1-1,,,,,,,,,,,,,,,,,,,,,,,,,,,,,,,,,,,,,,,"Lu, M.; Keskkula, H.; Paul, D. R. , Polymer , 37 , 1 , 125-135 (1996)"
BD001313,,Neat resin,Blend prepared by dissolving two polymer components in THF,,,poly(methyl methacrylate)//poly[acrylonitrile-ran-(alpha-methylstyrene)],,Blend,,"Solvent casting: Cast from blend solution

Shape of Test Piece: Film",,24910-3-1-1,,,,"['Glass transition temp. ca 101 [C]', 'Method: DSC', 'Condition: Heating rate; 10C/min', 'Remarks: Taken from the Fig.']",,C5H8O2,,,,,,,,,,,,,75,,100.12,P040048,24910.01,,C3H3N / C9H10,,,,,,,,,,,,,25,,53.06 / 118.18,P905172,24910.02,,,,,,,,,,,,,,,,,,,,,,,,,,,,,,,,,,,,,,,"Madbouly, Samy A. , Polymer Journal , 34 , 7 , 515-522 (2002)"
BD001313,,Neat resin,Blend prepared by dissolving two polymer components in THF,,,poly(methyl methacrylate)//poly[acrylonitrile-ran-(alpha-methylstyrene)],,Blend,,"Solvent casting: Cast from blend solution

Shape of Test Piece: Film

Remarks: Diam. = 24mm, t = 0.1mm",,24910-3-1-2,,,,"['Glass transition temp. ca 102 [C]', 'Method: DMA', 'Remarks: Determined from activation curves of alpha-relaxation process, taken from the Fig.']",,C5H8O2,,,,,,,,,,,,,75,,100.12,P040048,24910.01,,C3H3N / C9H10,,,,,,,,,,,,,25,,53.06 / 118.18,P905172,24910.02,,,,,,,,,,,,,,,,,,,,,,,,,,,,,,,,,,,,,,,"Madbouly, Samy A. , Polymer Journal , 34 , 7 , 515-522 (2002)"
BD001313,,Neat resin,Blend prepared by dissolving two polymer components in THF,,,poly(methyl methacrylate)//poly[acrylonitrile-ran-(alpha-methylstyrene)],,Blend,,"Solvent casting: Cast from blend solution

Shape of Test Piece: Film",,24910-3-2-1,,,,"['Glass transition temp. ca 107 [C]', 'Method: DSC', 'Condition: Heating rate; 10C/min', 'Remarks: Taken from the Fig.']",,C5H8O2,,,,,,,,,,,,,50,,100.12,P040048,24910.01,,C3H3N / C9H10,,,,,,,,,,,,,50,,53.06 / 118.18,P905172,24910.02,,,,,,,,,,,,,,,,,,,,,,,,,,,,,,,,,,,,,,,"Madbouly, Samy A. , Polymer Journal , 34 , 7 , 515-522 (2002)"
BD001313,,Neat resin,Blend prepared by dissolving two polymer components in THF,,,poly(methyl methacrylate)//poly[acrylonitrile-ran-(alpha-methylstyrene)],,Blend,,"Solvent casting: Cast from blend solution

Shape of Test Piece: Film

Remarks: Diam. = 24mm, t = 0.1mm",,24910-3-2-2,,,,"['Glass transition temp. ca 108 [C]', 'Method: DMA', 'Remarks: Determined from activation curves of alpha-relaxation process, taken from the Fig.']",,C5H8O2,,,,,,,,,,,,,50,,100.12,P040048,24910.01,,C3H3N / C9H10,,,,,,,,,,,,,50,,53.06 / 118.18,P905172,24910.02,,,,,,,,,,,,,,,,,,,,,,,,,,,,,,,,,,,,,,,"Madbouly, Samy A. , Polymer Journal , 34 , 7 , 515-522 (2002)"
BD001313,,Neat resin,Blend prepared by dissolving two polymer components in THF,,,poly(methyl methacrylate)//poly[acrylonitrile-ran-(alpha-methylstyrene)],,Blend,,"Solvent casting: Cast from blend solution

Shape of Test Piece: Film",,24910-3-3-1,,,,"['Glass transition temp. ca 114 [C]', 'Method: DSC', 'Condition: Heating rate; 10C/min', 'Remarks: Taken from the Fig.']",,C5H8O2,,,,,,,,,,,,,25,,100.12,P040048,24910.01,,C3H3N / C9H10,,,,,,,,,,,,,75,,53.06 / 118.18,P905172,24910.02,,,,,,,,,,,,,,,,,,,,,,,,,,,,,,,,,,,,,,,"Madbouly, Samy A. , Polymer Journal , 34 , 7 , 515-522 (2002)"
BD001313,,Neat resin,Blend prepared by dissolving two polymer components in THF,,,poly(methyl methacrylate)//poly[acrylonitrile-ran-(alpha-methylstyrene)],,Blend,,"Solvent casting: Cast from blend solution

Shape of Test Piece: Film

Remarks: Diam. = 24mm, t = 0.1mm",,24910-3-3-2,,,,"['Glass transition temp. ca 114 [C]', 'Method: DMA', 'Remarks: Determined from activation curves of alpha-relaxation process, taken from the Fig.']",,C5H8O2,,,,,,,,,,,,,25,,100.12,P040048,24910.01,,C3H3N / C9H10,,,,,,,,,,,,,75,,53.06 / 118.18,P905172,24910.02,,,,,,,,,,,,,,,,,,,,,,,,,,,,,,,,,,,,,,,"Madbouly, Samy A. , Polymer Journal , 34 , 7 , 515-522 (2002)"
