Repository: williamschertzer/webScraper

File: glass_transition_temp.csv (part 43 of 62)
BD001314,,Neat resin,PMMA and Saran F were dissolved in THF(but for PMMA toluene was used),,,"poly(methyl methacrylate)//poly[acrylonitrile-ran-(1,1-dichloroethene)]",,Blend,,"Solvent casting: From THF(but for PMMA toluene was used) solution, Dried in a vacuum oven at 75C for 15-23h, Then cooled down to room temperature slowly by air

Shape of Test Piece: Film",,22144-5-1-1,,,,"['Glass transition temp. 72 [C]', 'Method: DSC', 'Condition: Heating rate;20C/min', 'Remarks: First scan']",,C5H8O2,,,,,,,,,,,,,,100,100.12,P040048,22144.01,,C3H3N / C2H2Cl2,,,,,,,,,,,,,,0,53.06 / 96.94,P905179,22144.04,,,,,,,,,,,,,,,,,,,,,,,,,,,,,,,,,,,,,,,"Hsu, Wen-Ping; Yeh, Ching-Fen , Journal of Applied Polymer Science , 75 , 10 , 1313-1321 (2000)"
BD001314,,Neat resin,PMMA and Saran F were dissolved in THF(but for PMMA toluene was used),,,"poly(methyl methacrylate)//poly[acrylonitrile-ran-(1,1-dichloroethene)]",,Blend,,"Solvent casting: From THF(but for PMMA toluene was used) solution, Dried in a vacuum oven at 75C for 15-23h, Then cooled down to room temperature slowly by air

Quenching: In the end of the first DSC scan, the sample stayed at 200C for 1min, then quenched to 0C immediately using an ice-water bath",,22144-5-1-2,,,,"['Glass transition temp. 75 [C]', 'Method: DSC', 'Condition: Heating rate;20C/min', 'Remarks: 2nd scan']",,C5H8O2,,,,,,,,,,,,,,100,100.12,P040048,22144.01,,C3H3N / C2H2Cl2,,,,,,,,,,,,,,0,53.06 / 96.94,P905179,22144.04,,,,,,,,,,,,,,,,,,,,,,,,,,,,,,,,,,,,,,,"Hsu, Wen-Ping; Yeh, Ching-Fen , Journal of Applied Polymer Science , 75 , 10 , 1313-1321 (2000)"
BD001314,,Neat resin,PMMA and Saran F were dissolved in THF(but for PMMA toluene was used),,,"poly(methyl methacrylate)//poly[acrylonitrile-ran-(1,1-dichloroethene)]",,Blend,,"Solvent casting: From THF(but for PMMA toluene was used) solution, Dried in a vacuum oven at 75C for 15-23h, Then cooled down to room temperature slowly by air

Shape of Test Piece: Film",,22144-5-2-1,,,,"['Glass transition temp. 105 [C]', 'Method: DSC', 'Condition: Heating rate;20C/min', 'Remarks: First scan; higher Tg']",,C5H8O2,,,,,,,,,,,,,,75.1,100.12,P040048,22144.01,,C3H3N / C2H2Cl2,,,,,,,,,,,,,,24.9,53.06 / 96.94,P905179,22144.04,,,,,,,,,,,,,,,,,,,,,,,,,,,,,,,,,,,,,,,"Hsu, Wen-Ping; Yeh, Ching-Fen , Journal of Applied Polymer Science , 75 , 10 , 1313-1321 (2000)"
BD001314,,Neat resin,PMMA and Saran F were dissolved in THF(but for PMMA toluene was used),,,"poly(methyl methacrylate)//poly[acrylonitrile-ran-(1,1-dichloroethene)]",,Blend,,"Solvent casting: From THF(but for PMMA toluene was used) solution, Dried in a vacuum oven at 75C for 15-23h, Then cooled down to room temperature slowly by air

Quenching: In the end of the first DSC scan, the sample stayed at 200C for 1min, then quenched to 0C immediately using an ice-water bath",,22144-5-2-2,,,,"['Glass transition temp. 69 [C]', 'Method: DSC', 'Condition: Heating rate;20C/min', 'Remarks: 2nd scan']",,C5H8O2,,,,,,,,,,,,,,75.1,100.12,P040048,22144.01,,C3H3N / C2H2Cl2,,,,,,,,,,,,,,24.9,53.06 / 96.94,P905179,22144.04,,,,,,,,,,,,,,,,,,,,,,,,,,,,,,,,,,,,,,,"Hsu, Wen-Ping; Yeh, Ching-Fen , Journal of Applied Polymer Science , 75 , 10 , 1313-1321 (2000)"
BD001314,,Neat resin,PMMA and Saran F were dissolved in THF(but for PMMA toluene was used),,,"poly(methyl methacrylate)//poly[acrylonitrile-ran-(1,1-dichloroethene)]",,Blend,,"Solvent casting: From THF(but for PMMA toluene was used) solution, Dried in a vacuum oven at 75C for 15-23h, Then cooled down to room temperature slowly by air

Shape of Test Piece: Film",,22144-5-3-1,,,,"['Glass transition temp. 98 [C]', 'Method: DSC', 'Condition: Heating rate;20C/min', 'Remarks: First scan; higher Tg']",,C5H8O2,,,,,,,,,,,,,,50,100.12,P040048,22144.01,,C3H3N / C2H2Cl2,,,,,,,,,,,,,,50,53.06 / 96.94,P905179,22144.04,,,,,,,,,,,,,,,,,,,,,,,,,,,,,,,,,,,,,,,"Hsu, Wen-Ping; Yeh, Ching-Fen , Journal of Applied Polymer Science , 75 , 10 , 1313-1321 (2000)"
BD001315,linear,Neat resin,PMMA(powder) and Bu(EO)4(PO)11OH(fluid) blended,,,poly(methyl methacrylate)//poly(ethylene oxide)-block-poly(2-methyloxirane),,Blend,,"Compression: Vacuum press at 150C

Shape of Test Piece: Film

Remarks: t=0.6mm",,13621-3-1-1,,,,"['Glass transition temp. 5 [C]', 'Method: DMA', 'Condition: Heating rate;2C/min&Frequency;1Hz&N2', 'Remarks: Tg of block copolymer,tan(delta),damping peak']",,C5H8O2,,,,,,,,,,,,,,90,100.12,P040048,13621-1-1-1,,C2H4O / C3H6O,,,,,,,,,,,,,,10,44.05 / 58.08,P905219,13621-2-1-1,,,,,,,,,,,,,,,,,,,,,,,,,,,,,,,,,,,,,,,"Lucas, Elizabete F.; Porter, Roger S. , Journal of Applied Polymer Science , 49 , 7 , 1211-1222 (1993)"
BD001315,linear,Neat resin,PMMA(powder) and Bu(EO)4(PO)11OH(fluid) blended,,,poly(methyl methacrylate)//poly(ethylene oxide)-block-poly(2-methyloxirane),,Blend,,"Compression: Vacuum press at 150C

Shape of Test Piece: Film

Remarks: t=0.6mm",,13621-3-2-2,,,,"['Glass transition temp. 10 [C]', 'Method: DMA', 'Condition: Heating rate;2C/min&Frequency;1Hz&N2', 'Remarks: Tg of block copolymer,tan(delta),damping peak']",,C5H8O2,,,,,,,,,,,,,,80,100.12,P040048,13621-1-1-1,,C2H4O / C3H6O,,,,,,,,,,,,,,20,44.05 / 58.08,P905219,13621-2-1-1,,,,,,,,,,,,,,,,,,,,,,,,,,,,,,,,,,,,,,,"Lucas, Elizabete F.; Porter, Roger S. , Journal of Applied Polymer Science , 49 , 7 , 1211-1222 (1993)"
BD001315,linear,Neat resin,PMMA(powder) and Bu(EO)4(PO)11OH(fluid) blended,,,poly(methyl methacrylate)//poly(ethylene oxide)-block-poly(2-methyloxirane),,Blend,,"Compression: Vacuum press at 150C

Shape of Test Piece: Film

Remarks: t=0.6mm",,13621-3-3-1,,,,"['Glass transition temp. 1 [C]', 'Method: DMA', 'Condition: Heating rate;2C/min&Frequency;1Hz&N2', 'Remarks: Tg of block copolymer,tan(delta),damping peak']",,C5H8O2,,,,,,,,,,,,,,70,100.12,P040048,13621-1-1-1,,C2H4O / C3H6O,,,,,,,,,,,,,,30,44.05 / 58.08,P905219,13621-2-1-1,,,,,,,,,,,,,,,,,,,,,,,,,,,,,,,,,,,,,,,"Lucas, Elizabete F.; Porter, Roger S. , Journal of Applied Polymer Science , 49 , 7 , 1211-1222 (1993)"
BD001315,linear,Neat resin,PMMA(powder) and Bu(EO)4(PO)11OH(fluid) blended,,,poly(methyl methacrylate)//poly(ethylene oxide)-block-poly(2-methyloxirane),,Blend,,"Compression: Vacuum press at 150C

Shape of Test Piece: Film

Remarks: t=0.6mm",,13621-3-4-1,,,,"['Glass transition temp. -25 [C]', 'Method: DMA', 'Condition: Heating rate;2C/min&Frequency;1Hz&N2', 'Remarks: Tg of block copolymer,tan(delta),damping peak']",,C5H8O2,,,,,,,,,,,,,,60,100.12,P040048,13621-1-1-1,,C2H4O / C3H6O,,,,,,,,,,,,,,40,44.05 / 58.08,P905219,13621-2-1-1,,,,,,,,,,,,,,,,,,,,,,,,,,,,,,,,,,,,,,,"Lucas, Elizabete F.; Porter, Roger S. , Journal of Applied Polymer Science , 49 , 7 , 1211-1222 (1993)"
BD001317,"linear,Thermoplastic",Neat resin,,,,poly(ethyl methacrylate)//poly[(vinyl chloride)-ran-(vinyl acetate)],,Blend,,"Solvent casting: MIBK

Shape of Test Piece: Film",,75141-8-1-1,,,,"['Glass transition temp. 52 [C]', 'Method: DSC', 'Condition: Heating rate;5C/min']",,C2H3Cl / C4H6O2,,,,,,,,,,,,,50,,62.5 / 86.09,P905022,75141-3-1-1,,C6H10O2,,,,,,,,,,,,,50,,114.14,P040049,75141-4-1-1,,,,,,,,,,,,,,,,,,,,,,,,,,,,,,,,,,,,,,,"Mathew, Annakutty; Deb, P. C. , Journal of Applied Polymer Science , 53 , 8 , 1103-1106 (1994)"
BD001317,"linear,IPN,Thermoplastic",Neat resin,,,,poly(ethyl methacrylate)//poly[(vinyl chloride)-ran-(vinyl acetate)],,Blend,"Type: polymer reaction

Prepolymer name: P050002/P030024

Polymer reaction condition: prepolymer & ethyl methacrylate (EMA) & tetraethylene glycol dimethacrylate(TEGDM) & AIBN; 80C 150kg/cm2 1h","Solvent casting: MIBK

Shape of Test Piece: Film",,75141-11-1-1,,,,"['Glass transition temp. 70 [C]', 'Method: DSC', 'Condition: Heating rate;5C/min']",,C2H3Cl / C4H6O2,,,,,,,,,,,,,50,,62.5 / 86.09,P905022,75141-3-1-1,,C6H10O2,,,,,,,,,,,,,50,,114.14,P040049,75141-4-1-1,,,,,,,,,,,,,,,,,,,,,,,,,,,,,,,,,,,,,,,"Mathew, Annakutty; Deb, P. C. , Journal of Applied Polymer Science , 53 , 8 , 1103-1106 (1994)"
BD001317,"linear,IPN,Thermoplastic",Neat resin,,,,poly(ethyl methacrylate)//poly[(vinyl chloride)-ran-(vinyl acetate)],,Blend,"Type: polymer reaction

Prepolymer name: P050002/P030024

Polymer reaction condition: prepolymer & ethyl methacrylate (EMA) & tetraethylene glycol dimethacrylate(TEGDM) & AIBN; 80C 150kg/cm2 1h","Solvent casting: MIBK

Shape of Test Piece: Film",,75141-11-2-1,,,,"['Glass transition temp. 70 [C]', 'Method: DSC', 'Condition: Heating rate;5C/min']",,C2H3Cl / C4H6O2,,,,,,,,,,,,,30,,62.5 / 86.09,P905022,75141-3-1-1,,C6H10O2,,,,,,,,,,,,,70,,114.14,P040049,75141-4-1-1,,,,,,,,,,,,,,,,,,,,,,,,,,,,,,,,,,,,,,,"Mathew, Annakutty; Deb, P. C. , Journal of Applied Polymer Science , 53 , 8 , 1103-1106 (1994)"
BD001318,"linear,Thermoplastic",Neat resin,,,,poly(butyl methacrylate)//poly[(vinyl chloride)-ran-(vinyl acetate)],,Blend,,"Solvent casting: MIBK

Shape of Test Piece: Film",,75141-7-1-1,,,,"['Glass transition temp. 42 [C]', 'Method: DSC', 'Condition: Heating rate;5C/min']",,C2H3Cl / C4H6O2,,,,,,,,,,,,,50,,62.5 / 86.09,P905022,75141-1-1-1,,C8H14O2,,,,,,,,,,,,,50,,142.2,P040052,75141-2-1-1,,,,,,,,,,,,,,,,,,,,,,,,,,,,,,,,,,,,,,,"Mathew, Annakutty; Deb, P. C. , Journal of Applied Polymer Science , 53 , 8 , 1103-1106 (1994)"
BD001318,"linear,IPN,Thermoplastic",Neat resin,,,,poly(butyl methacrylate)//poly[(vinyl chloride)-ran-(vinyl acetate)],,Blend,"Type: polymer reaction

Prepolymer name: P050002/P030024

Polymer reaction condition: prepolymer & butyl methacrylate (BMA) & tetraethylene glycol dimethacrylate(TEGDM) & AIBN; 80C 150kg/cm2 1h","Solvent casting: MIBK

Shape of Test Piece: Film",,75141-10-1-1,,,,"['Glass transition temp. 50 [C]', 'Method: DSC', 'Condition: Heating rate;5C/min']",,C2H3Cl / C4H6O2,,,,,,,,,,,,,50,,62.5 / 86.09,P905022,75141-1-1-1,,C8H14O2,,,,,,,,,,,,,50,,142.2,P040052,75141-2-1-1,,,,,,,,,,,,,,,,,,,,,,,,,,,,,,,,,,,,,,,"Mathew, Annakutty; Deb, P. C. , Journal of Applied Polymer Science , 53 , 8 , 1103-1106 (1994)"
BD001318,"linear,IPN,Thermoplastic",Neat resin,,,,poly(butyl methacrylate)//poly[(vinyl chloride)-ran-(vinyl acetate)],,Blend,"Type: polymer reaction

Prepolymer name: P050002/P030024

Polymer reaction condition: prepolymer & butyl methacrylate (BMA) & tetraethylene glycol dimethacrylate(TEGDM) & AIBN; 80C 150kg/cm2 1h","Solvent casting: MIBK

Shape of Test Piece: Film",,75141-10-2-1,,,,"['Glass transition temp. 40 [C]', 'Method: DSC', 'Condition: Heating rate;5C/min']",,C2H3Cl / C4H6O2,,,,,,,,,,,,,30,,62.5 / 86.09,P905022,75141-1-1-1,,C8H14O2,,,,,,,,,,,,,70,,142.2,P040052,75141-2-1-1,,,,,,,,,,,,,,,,,,,,,,,,,,,,,,,,,,,,,,,"Mathew, Annakutty; Deb, P. C. , Journal of Applied Polymer Science , 53 , 8 , 1103-1106 (1994)"
BD001319,,Neat resin,PS-b-PVPDMS-100 and PBMA were dissolved in acetone,,,poly(butyl methacrylate)//poly{1-phenylethylene/1-[4-(hydroxydimethylsilyl)phenyl]ethylene},,Blend,,"Solvent casting: From acetone solution; Solvent was evaporated at room temperature; Film was dried under vacuum[1E(-3)mmHg] at 40C for 1h

Shape of Test Piece: Film",,22148-18-1-1,,,,"['Glass transition temp. 34 [C]', 'Method: DSC', 'Condition: Heating rate;5C/min Under N2', 'Remarks: Tg3 attributed to PBMA']",,C8H8 / C10H14OSi,,,,,,,,,,,,,,50,104.15 / 178.3,P905373,22148-8-1-1,,C8H14O2,,,,,,,,,,,,,,50,142.2,P040052,22148-11-1-1,,,,,,,,,,,,,,,,,,,,,,,,,,,,,,,,,,,,,,,"Han, Yu-Kai; Pearce, Eli M.; Kwei, T. K. , Macromolecules , 33 , 4 , 1321-1329 (2000)"
BD001320,"linear,Thermoplastic",Neat resin,Blended in toluene,,,poly(hexyl methacrylate)//poly[styrene-ran-(p-hydroxystyrene)],,Blend,,"Solvent casting: Cast from toluene soln. on glass slide, slowly evapd. at RT, then dried at 70C for 7days under vacuum

Shape of Test Piece: Film",,20886-3-1-1,,['toluene'],,"['Glass transition temp. ca 100 [C]', 'Method: Temp. modulated DSC (TMDSC)', 'Condition: Heating rate;3C/min', 'Remarks: Another Tg at ca.-5C, Second heating after quenching from two-phase region (200C) to RT by liq. N2, Taken from the Fig.', 'Related Info.: Phase separation temp.; ca.130C;TMDSC (heating rate 3C/min);Taken from the Fig.']",,C10H18O2,,,,,,,,,,,,,,50,170.25,P040056,20886-1-1-1,,C8H8 / C8H8O,,,,,,,,,,,,,,50,104.15 / 120.15,P905143,20886-2-1-1,,,,,,,,,,,,,,,,,,,,,,,,,,,,,,,,,,,,,,,"Chiu, Shih-Chien; Kwei, T. K.; Pearce, Eli M. , Polymeric Materials Science and Engineering , 78 , 125-126 (1998)"
BD001320,"linear,Thermoplastic",Neat resin,Blended in toluene,,,poly(hexyl methacrylate)//poly[styrene-ran-(p-hydroxystyrene)],,Blend,,"Solvent casting: Cast from toluene soln. on glass slide, slowly evapd. at RT, then dried at 70C for 7days under vacuum

Shape of Test Piece: Film",,20886-5-1-1,,['toluene'],,"['Glass transition temp. ca 32 [C]', 'Method: Temp. modulated DSC (TMDSC)', 'Condition: Heating rate;3C/min', 'Remarks: Another Tg at ca.100C, Second heating after quenching from two-phase region (200C) to RT by liq. N2, Taken from the Fig.']",,C10H18O2,,,,,,,,,,,,,,50,170.25,P040056,20886-1-1-1,,C8H8 / C8H8O,,,,,,,,,,,,,,50,104.15 / 120.15,P905143,20886-4-1-1,,,,,,,,,,,,,,,,,,,,,,,,,,,,,,,,,,,,,,,"Chiu, Shih-Chien; Kwei, T. K.; Pearce, Eli M. , Polymeric Materials Science and Engineering , 78 , 125-126 (1998)"
BD001320,,Neat resin,"Blend performed by dissolving the polymers in toluene and mixing the solution, film for experiment obtained by casting resulting solution",,,poly(hexyl methacrylate)//poly[styrene-ran-(p-hydroxystyrene)],,Blend,,"As blended

Shape of Test Piece: Film",,21916-3-1-1,,,,"['Glass transition temp. ca 3 [C]', 'Method: DSC', 'Condition: Heating rate; 20C/min', 'Remarks: Taken from the Fig.']",,C8H8 / C8H8O,,,,,,,,,,,,,10,,104.15 / 120.15,P905143,,,C10H18O2,,,,,,,,,,,,,90,,170.25,P040056,,,,,,,,,,,,,,,,,,,,,,,,,,,,,,,,,,,,,,,,"Chiu, S. C.; Kwei, T. K.; Pearce, E. M. , Journal of Thermal Analysis and Calorimetry , 59 , 1/2 , 71-81 (2000)"
BD001320,,Neat resin,"Blend performed by dissolving the polymers in toluene and mixing the solution, film for experiment obtained by casting resulting solution",,,poly(hexyl methacrylate)//poly[styrene-ran-(p-hydroxystyrene)],,Blend,,"As blended

Shape of Test Piece: Film",,21916-3-2-1,,,,"['Glass transition temp. ca 18 [C]', 'Method: DSC', 'Condition: Heating rate; 20C/min', 'Remarks: Taken from the Fig.']",,C8H8 / C8H8O,,,,,,,,,,,,,30,,104.15 / 120.15,P905143,,,C10H18O2,,,,,,,,,,,,,70,,170.25,P040056,,,,,,,,,,,,,,,,,,,,,,,,,,,,,,,,,,,,,,,,"Chiu, S. C.; Kwei, T. K.; Pearce, E. M. , Journal of Thermal Analysis and Calorimetry , 59 , 1/2 , 71-81 (2000)"
BD001320,,Neat resin,"Blend performed by dissolving the polymers in toluene and mixing the solution, film for experiment obtained by casting resulting solution",,,poly(hexyl methacrylate)//poly[styrene-ran-(p-hydroxystyrene)],,Blend,,"As blended

Shape of Test Piece: Film",,21916-3-3-1,,,,"['Glass transition temp. 44 [C]', 'Method: DSC', 'Condition: Heating rate; 20C/min']",,C8H8 / C8H8O,,,,,,,,,,,,,50,,104.15 / 120.15,P905143,,,C10H18O2,,,,,,,,,,,,,50,,170.25,P040056,,,,,,,,,,,,,,,,,,,,,,,,,,,,,,,,,,,,,,,,"Chiu, S. C.; Kwei, T. K.; Pearce, E. M. , Journal of Thermal Analysis and Calorimetry , 59 , 1/2 , 71-81 (2000)"
BD001320,,Neat resin,"Blend performed by dissolving the polymers in toluene and mixing the solution, film for experiment obtained by casting resulting solution",,,poly(hexyl methacrylate)//poly[styrene-ran-(p-hydroxystyrene)],,Blend,,"As blended

Shape of Test Piece: Film",,21916-3-4-1,,,,"['Glass transition temp. ca 66 [C]', 'Method: DSC', 'Condition: Heating rate; 20C/min', 'Remarks: Taken from the Fig.']",,C8H8 / C8H8O,,,,,,,,,,,,,70,,104.15 / 120.15,P905143,,,C10H18O2,,,,,,,,,,,,,30,,170.25,P040056,,,,,,,,,,,,,,,,,,,,,,,,,,,,,,,,,,,,,,,,"Chiu, S. C.; Kwei, T. K.; Pearce, E. M. , Journal of Thermal Analysis and Calorimetry , 59 , 1/2 , 71-81 (2000)"
BD001323,,Neat resin,,,,poly(vinyl chloride)//poly(methylene/chloromethylene),,Blend,,"Cooling: Cooling slowly

Shape of Test Piece: Film

Remarks: t = 0.5mm",,73008-6-1-2,,,,"['Glass transition temp. 74.6 [C]', 'Method: DTA', 'Condition: Heating rate; 10.3C/min', 'Related Info.(Heat capacity increment): 0.060cal/(g*C)']",,C2H3Cl,,,,,,,,,,,,,,,62.5,P050002,73008-4-1-1,,CH2 / CHCl,,,,,,,,,,,,,,,14.03 / 48.47,P905111,73008-5-1-1,,,,,,,,,,,,,,,,,,,,,,,,,,,,,,,,,,,,,,,"Grewer, Th.; Wilski, H. , Kolloid-Zeitschrift und Zeitschrift fuer Polymere , 226 , 46-58 (1968)"
BD001326,linear,Neat resin,Thin sheets of pure components(CR and ENR) prepd. by compression moulding at 100C for 15min,,,"polychloroprene//poly(2-methyloxirane-2,3-diylethylene/cis-1-methylbut-1-ene-1,4-diyl)",,Blend,,"Compression

Annealing: Annealed at RT for 12h

Shape of Test Piece: Sheet",,78555-3-1-1,,,,"['Glass transition temp. ca 244.2 [K]', 'Method: DSC', 'Condition: Heating rate;20C/min']",,C4H5Cl,,,,,,,,,,,,,,75,88.54,P050013,78555-1-1-1,,C5H8O / C5H8,,,,,,,,,,,,,,25,84.12 / 68.12,P905077,78555-2-1-1,,,,,,,,,,,,,,,,,,,,,,,,,,,,,,,,,,,,,,,"Nagode, J. B.; Roland, C. M. , Polymer , 32 , 3 , 505-509 (1991)"
BD001326,linear,Neat resin,Thin sheets of pure components(CR and ENR) prepd. by compression moulding at 100C for 15min,,,"polychloroprene//poly(2-methyloxirane-2,3-diylethylene/cis-1-methylbut-1-ene-1,4-diyl)",,Blend,,"Annealing: Annealed at RT for 12h

Shape of Test Piece: Sheet",,78555-3-2-1,,,,"['Glass transition temp. ca 248.5 [K]', 'Method: DSC', 'Condition: Heating rate;20C/min']",,C4H5Cl,,,,,,,,,,,,,,50,88.54,P050013,78555-1-1-1,,C5H8O / C5H8,,,,,,,,,,,,,,50,84.12 / 68.12,P905077,78555-2-1-1,,,,,,,,,,,,,,,,,,,,,,,,,,,,,,,,,,,,,,,"Nagode, J. B.; Roland, C. M. , Polymer , 32 , 3 , 505-509 (1991)"
BD001326,linear,Neat resin,Thin sheets of pure components(CR and ENR) prepd. by compression moulding at 100C for 15min,,,"polychloroprene//poly(2-methyloxirane-2,3-diylethylene/cis-1-methylbut-1-ene-1,4-diyl)",,Blend,,"Annealing: Annealed at RT for 12h

Shape of Test Piece: Sheet",,78555-3-3-1,,,,"['Glass transition temp. ca 252.0 [C]', 'Method: DSC', 'Condition: Heating rate;20C/min']",,C4H5Cl,,,,,,,,,,,,,,25,88.54,P050013,78555-1-1-1,,C5H8O / C5H8,,,,,,,,,,,,,,75,84.12 / 68.12,P905077,78555-2-1-1,,,,,,,,,,,,,,,,,,,,,,,,,,,,,,,,,,,,,,,"Nagode, J. B.; Roland, C. M. , Polymer , 32 , 3 , 505-509 (1991)"
BD001327,"linear,Thermoplastic & Elastomer,Crystal",Neat resin,"Mechanical mixing in Brabender Plasticorder machine, PEMA melted at 100C, 2min, 40rpm, premasticated CR added at 100C, 5min, 100rpm",,,polychloroprene//poly[ethene-ran-(methyl acrylate)],,Blend,,"Two-roll milling & Compression: Compressed at 100C, 1MPa

Shape of Test Piece: Sheet

Remarks: (DMA sample) 70*10*5mm, (XRD) 60*30*5mm",,14180-3-1-1,,,,"['Glass transition temp. -20.0 [C]', 'Method: DMA', 'Condition: Heating rate;2C/min & Frequency;11Hz', 'Remarks: Beta-relaxation (crystal-constrained glass-rubber relaxation), Max. loss tangent peak temp., Another Tg (unconstrained glass-rubber relaxation) at -75.0C', 'Related Info.(Transition temp.): Gamma-relaxation at -131.0C']",,C2H4 / C4H6O2,,,,,,,,,,,,,,70,28.05 / 86.09,P905101,14180-1-1-1,,C4H5Cl,,,,,,,,,,,,,,30,88.54,P050013,14180-2-1-1,,,,,,,,,,,,,,,,,,,,,,,,,,,,,,,,,,,,,,,"Kundu, P. P.; Tripathy, D. K.; Banerjee, S. , Polymer , 37 , 12 , 2423-2431 (1996)"
BD001327,"linear,Thermoplastic & Elastomer,Crystal",Neat resin,"Mechanical mixing in Brabender Plasticorder machine, PEMA melted at 100C, 2min, 40rpm, premasticated CR added at 100C, 5min, 100rpm",,,polychloroprene//poly[ethene-ran-(methyl acrylate)],,Blend,,"Two-roll milling & Compression: Compressed at 100C, 1MPa

Shape of Test Piece: Sheet

Remarks: (DMA sample) 70*10*5mm, (XRD) 60*30*5mm",,14180-3-2-1,,,,"['Glass transition temp. -21.3 [C]', 'Method: DMA', 'Condition: Heating rate;2C/min & Frequency;11Hz', 'Remarks: Beta-relaxation (crystal-constrained glass-rubber relaxation), Max. loss tangent peak temp., Another Tg (unconstrained glass-rubber relaxation) at -73.0C', 'Related Info.(Transition temp.): Gamma-relaxation at -131.0C']",,C2H4 / C4H6O2,,,,,,,,,,,,,,50,28.05 / 86.09,P905101,14180-1-1-1,,C4H5Cl,,,,,,,,,,,,,,50,88.54,P050013,14180-2-1-1,,,,,,,,,,,,,,,,,,,,,,,,,,,,,,,,,,,,,,,"Kundu, P. P.; Tripathy, D. K.; Banerjee, S. , Polymer , 37 , 12 , 2423-2431 (1996)"
BD001327,"linear,Thermoplastic & Elastomer,Crystal",Neat resin,"Mechanical mixing in Brabender Plasticorder machine, PEMA melted at 100C, 2min, 40rpm, premasticated CR added at 100C, 5min, 100rpm",,,polychloroprene//poly[ethene-ran-(methyl acrylate)],,Blend,,"Two-roll milling & Compression: Compressed at 100C, 1MPa

Shape of Test Piece: Sheet

Remarks: (DMA sample) 70*10*5mm, (XRD) 60*30*5mm",,14180-3-3-1,,,,"['Glass transition temp. -23.2 [C]', 'Method: DMA', 'Condition: Heating rate;2C/min & Frequency;11Hz', 'Remarks: Beta-relaxation (crystal-constrained glass-rubber relaxation), Max. loss tangent peak temp., Another Tg (unconstrained glass-rubber relaxation) at -71.3C', 'Related Info.(Transition temp.): Gamma-relaxation at -129.0C']",,C2H4 / C4H6O2,,,,,,,,,,,,,,30,28.05 / 86.09,P905101,14180-1-1-1,,C4H5Cl,,,,,,,,,,,,,,70,88.54,P050013,14180-2-1-1,,,,,,,,,,,,,,,,,,,,,,,,,,,,,,,,,,,,,,,"Kundu, P. P.; Tripathy, D. K.; Banerjee, S. , Polymer , 37 , 12 , 2423-2431 (1996)"
BD001329,,Neat resin,Prepared in intermix set at 80C and a rotor speed of 60rpm; NR was masticated for 2min and then blended with EVA for2.5min,,,"cis-1,4-polyisoprene//poly[ethene-ran-(vinyl acetate)]",,Blend,,,,13592-5-1-1,,,,"['Glass transition temp. -46.3 [C]', 'Method: DMA', 'Condition: Heating rate;1C/min Frequency;10Hz', 'Remarks: Tg of NR phase']",,C5H8,,,,,,,,,,,,,,100,68.12,P060002,13592-3-1-1,,C2H4 / C4H6O2,,,,,,,,,,,,,,0,28.05 / 86.09,P905009,13592-4-1-1,,,,,,,,,,,,,,,,,,,,,,,,,,,,,,,,,,,,,,,"Koshy, Alex T.; Kuriakose, Baby; Thomas, Sabu; Varghese, S. , Polymer , 34 , 16 , 3428-3436 (1993)"
BD001329,,Neat resin,Prepared in intermix set at 80C and a rotor speed of 60rpm; NR was masticated for 2min and then blended with EVA for2.5min,,,"cis-1,4-polyisoprene//poly[ethene-ran-(vinyl acetate)]",,Blend,,,,13592-5-2-1,,,,"['Glass transition temp. -46.3 [C]', 'Method: DMA', 'Condition: Heating rate;1C/min Frequency;10Hz', 'Remarks: Tg of NR phase']",,C5H8,,,,,,,,,,,,,,70,68.12,P060002,13592-3-1-1,,C2H4 / C4H6O2,,,,,,,,,,,,,,30,28.05 / 86.09,P905009,13592-4-1-1,,,,,,,,,,,,,,,,,,,,,,,,,,,,,,,,,,,,,,,"Koshy, Alex T.; Kuriakose, Baby; Thomas, Sabu; Varghese, S. , Polymer , 34 , 16 , 3428-3436 (1993)"
BD001329,,Neat resin,Prepared in intermix set at 80C and a rotor speed of 60rpm; NR was masticated for 2min and then blended with EVA for2.5min,,,"cis-1,4-polyisoprene//poly[ethene-ran-(vinyl acetate)]",,Blend,,,,13592-5-3-1,,,,"['Glass transition temp. -10.9 [C]', 'Method: DMA', 'Condition: Heating rate;1C/min Frequency;10Hz', 'Remarks: Tg of EVA phase']",,C5H8,,,,,,,,,,,,,,50,68.12,P060002,13592-3-1-1,,C2H4 / C4H6O2,,,,,,,,,,,,,,50,28.05 / 86.09,P905009,13592-4-1-1,,,,,,,,,,,,,,,,,,,,,,,,,,,,,,,,,,,,,,,"Koshy, Alex T.; Kuriakose, Baby; Thomas, Sabu; Varghese, S. , Polymer , 34 , 16 , 3428-3436 (1993)"
BD001329,,Neat resin,Prepared in intermix set at 80C and a rotor speed of 60rpm; NR was masticated for 2min and then blended with EVA for2.5min,,,"cis-1,4-polyisoprene//poly[ethene-ran-(vinyl acetate)]",,Blend,,,,13592-5-4-1,,,,"['Glass transition temp. -10.1 [C]', 'Method: DMA', 'Condition: Heating rate;1C/min Frequency;10Hz', 'Remarks: Tg of EVA phase']",,C5H8,,,,,,,,,,,,,,30,68.12,P060002,13592-3-1-1,,C2H4 / C4H6O2,,,,,,,,,,,,,,70,28.05 / 86.09,P905009,13592-4-1-1,,,,,,,,,,,,,,,,,,,,,,,,,,,,,,,,,,,,,,,"Koshy, Alex T.; Kuriakose, Baby; Thomas, Sabu; Varghese, S. , Polymer , 34 , 16 , 3428-3436 (1993)"
BD001329,,Neat resin,Prepared in intermix set at 80C and a rotor speed of 60rpm; NR was masticated for 2min and then blended with EVA for2.5min,,,"cis-1,4-polyisoprene//poly[ethene-ran-(vinyl acetate)]",,Blend,,,,13592-5-5-1,,,,"['Glass transition temp. -10.0 [C]', 'Method: DMA', 'Condition: Heating rate;1C/min Frequency;10Hz', 'Remarks: Tg of EVA phase']",,C5H8,,,,,,,,,,,,,,0,68.12,P060002,13592-3-1-1,,C2H4 / C4H6O2,,,,,,,,,,,,,,100,28.05 / 86.09,P905009,13592-4-1-1,,,,,,,,,,,,,,,,,,,,,,,,,,,,,,,,,,,,,,,"Koshy, Alex T.; Kuriakose, Baby; Thomas, Sabu; Varghese, S. , Polymer , 34 , 16 , 3428-3436 (1993)"
BD001332,"linear,Elastomer",Neat resin,,,,"cis-1,4-polyisoprene//polybutadiene",,Blend,,"Annealing & Cooling: Annealing at 150C for 30min, and rapid cooling(ca.10C/min) from the annealed state",,21031-5-1-1,,,,"['Glass transition temp. -61.2 [C]', 'Method: DSC', 'Condition: Heating rate;10C/min']",,C5H8,,,,,,,,,,,,,,100,68.12,P060002,21031-3-1-1,,C4H6 / C4H6 / C4H6,,,,,,,,,,,,,,0,54.09 / 54.09 / 54.09,P905129,21031-4-1-1,,,,,,,,,,,,,,,,,,,,,,,,,,,,,,,,,,,,,,,"Peng, Z. L.; Olson, B. G.; Srithawatpong, R.; McGervey, J. D.; Jamieson, A. M.; Ishida, H.; Meier, T. M.; Halasa, A. F. , Journal of Polymer Science, Part B: Polymer Physics , 36 , 5 , 861-871 (1998)"
BD001332,"linear,Elastomer",Neat resin,,,,"cis-1,4-polyisoprene//polybutadiene",,Blend,,"Annealing & Cooling: Annealing at 150C for 30min, and rapid cooling(ca.10C/min) from the annealed state",,21031-5-2-1,,,,"['Glass transition temp. -58.9 [C]', 'Method: DSC', 'Condition: Heating rate;10C/min']",,C5H8,,,,,,,,,,,,,,75,68.12,P060002,21031-3-1-1,,C4H6 / C4H6 / C4H6,,,,,,,,,,,,,,25,54.09 / 54.09 / 54.09,P905129,21031-4-1-1,,,,,,,,,,,,,,,,,,,,,,,,,,,,,,,,,,,,,,,"Peng, Z. L.; Olson, B. G.; Srithawatpong, R.; McGervey, J. D.; Jamieson, A. M.; Ishida, H.; Meier, T. M.; Halasa, A. F. , Journal of Polymer Science, Part B: Polymer Physics , 36 , 5 , 861-871 (1998)"
BD001332,"linear,Elastomer",Neat resin,,,,"cis-1,4-polyisoprene//polybutadiene",,Blend,,"Annealing & Cooling: Annealing at 150C for 30min, and rapid cooling(ca.10C/min) from the annealed state",,21031-5-3-1,,,,"['Glass transition temp. -53.9 [C]', 'Method: DSC', 'Condition: Heating rate;10C/min']",,C5H8,,,,,,,,,,,,,,50,68.12,P060002,21031-3-1-1,,C4H6 / C4H6 / C4H6,,,,,,,,,,,,,,50,54.09 / 54.09 / 54.09,P905129,21031-4-1-1,,,,,,,,,,,,,,,,,,,,,,,,,,,,,,,,,,,,,,,"Peng, Z. L.; Olson, B. G.; Srithawatpong, R.; McGervey, J. D.; Jamieson, A. M.; Ishida, H.; Meier, T. M.; Halasa, A. F. , Journal of Polymer Science, Part B: Polymer Physics , 36 , 5 , 861-871 (1998)"
BD001332,"linear,Elastomer",Neat resin,,,,"cis-1,4-polyisoprene//polybutadiene",,Blend,,"Annealing & Cooling: Annealing at 150C for 30min, and rapid cooling(ca.10C/min) from the annealed state",,21031-5-4-1,,,,"['Glass transition temp. -38.0 [C]', 'Method: DSC', 'Condition: Heating rate;10C/min']",,C5H8,,,,,,,,,,,,,,25,68.12,P060002,21031-3-1-1,,C4H6 / C4H6 / C4H6,,,,,,,,,,,,,,75,54.09 / 54.09 / 54.09,P905129,21031-4-1-1,,,,,,,,,,,,,,,,,,,,,,,,,,,,,,,,,,,,,,,"Peng, Z. L.; Olson, B. G.; Srithawatpong, R.; McGervey, J. D.; Jamieson, A. M.; Ishida, H.; Meier, T. M.; Halasa, A. F. , Journal of Polymer Science, Part B: Polymer Physics , 36 , 5 , 861-871 (1998)"
BD001332,"linear,Elastomer",Neat resin,,,,"cis-1,4-polyisoprene//polybutadiene",,Blend,,"Annealing & Cooling: Annealing at 150C for 30min, and rapid cooling(ca.10C/min) from the annealed state",,21031-5-5-1,,,,"['Glass transition temp. -23.1 [C]', 'Method: DSC', 'Condition: Heating rate;10C/min']",,C5H8,,,,,,,,,,,,,,0,68.12,P060002,21031-3-1-1,,C4H6 / C4H6 / C4H6,,,,,,,,,,,,,,100,54.09 / 54.09 / 54.09,P905129,21031-4-1-1,,,,,,,,,,,,,,,,,,,,,,,,,,,,,,,,,,,,,,,"Peng, Z. L.; Olson, B. G.; Srithawatpong, R.; McGervey, J. D.; Jamieson, A. M.; Ishida, H.; Meier, T. M.; Halasa, A. F. , Journal of Polymer Science, Part B: Polymer Physics , 36 , 5 , 861-871 (1998)"
BD001334,"linear,Elastomer",Neat resin,"Two roll mill, 70C, 10min",Mv=174189,,"cis-1,4-polyisoprene//poly(acrylonitrile-ran-butadiene)",,Blend,,,,20394-6-1-1,,,,"['Glass transition temp. -66 [C]', 'Method: DSC', 'Condition: Heating rate;10C/min', 'Related Info.(Heat capacity increment): 0.44J/(g*K)']",,C3H3N / C4H6,,,,,,,,,,,,,,100,53.06 / 54.09,P905135,20394-4-1-1,,C5H8,,,,,,,,,,,,,,0,68.12,P060002,20394-5-1-1,,,,,,,,,,,,,,,,,,,,,,,,,,,,,,,,,,,,,,,"Yehia, A. A.; Mansour, A. A.; Stoll, B. , Journal of Thermal Analysis , 48 , 6 , 1299-1310 (1997)"
BD001334,"linear,Elastomer",Neat resin,"Two roll mill, 70C, 10min",,,"cis-1,4-polyisoprene//poly(acrylonitrile-ran-butadiene)",,Blend,,,,20394-6-2-1,,,,"['Glass transition temp. -28 [C]', 'Method: DSC', 'Condition: Heating rate;10C/min', 'Related Info.(Heat capacity increment): 0.12J/(g*K)']",,C3H3N / C4H6,,,,,,,,,,,,,,75,53.06 / 54.09,P905135,20394-4-1-1,,C5H8,,,,,,,,,,,,,,25,68.12,P060002,20394-5-1-1,,,,,,,,,,,,,,,,,,,,,,,,,,,,,,,,,,,,,,,"Yehia, A. A.; Mansour, A. A.; Stoll, B. , Journal of Thermal Analysis , 48 , 6 , 1299-1310 (1997)"
BD001334,"linear,Elastomer",Neat resin,"Two roll mill, 70C, 10min",,,"cis-1,4-polyisoprene//poly(acrylonitrile-ran-butadiene)",,Blend,,,,20394-6-3-1,,,,"['Glass transition temp. -28 [C]', 'Method: DSC', 'Condition: Heating rate;10C/min', 'Related Info.(Heat capacity increment): 0.22J/(g*K)']",,C3H3N / C4H6,,,,,,,,,,,,,,50,53.06 / 54.09,P905135,20394-4-1-1,,C5H8,,,,,,,,,,,,,,50,68.12,P060002,20394-5-1-1,,,,,,,,,,,,,,,,,,,,,,,,,,,,,,,,,,,,,,,"Yehia, A. A.; Mansour, A. A.; Stoll, B. , Journal of Thermal Analysis , 48 , 6 , 1299-1310 (1997)"
BD001334,"linear,Elastomer",Neat resin,"Two roll mill, 70C, 10min",,,"cis-1,4-polyisoprene//poly(acrylonitrile-ran-butadiene)",,Blend,,,,20394-6-4-1,,,,"['Glass transition temp. -28 [C]', 'Method: DSC', 'Condition: Heating rate;10C/min', 'Related Info.(Heat capacity increment): 0.33J/(g*K)']",,C3H3N / C4H6,,,,,,,,,,,,,,25,53.06 / 54.09,P905135,20394-4-1-1,,C5H8,,,,,,,,,,,,,,75,68.12,P060002,20394-5-1-1,,,,,,,,,,,,,,,,,,,,,,,,,,,,,,,,,,,,,,,"Yehia, A. A.; Mansour, A. A.; Stoll, B. , Journal of Thermal Analysis , 48 , 6 , 1299-1310 (1997)"
BD001334,"linear,Elastomer",Neat resin,"Two roll mill, 70C, 10min",Mv=174189,,"cis-1,4-polyisoprene//poly(acrylonitrile-ran-butadiene)",,Blend,,,,20394-6-5-1,,,,"['Glass transition temp. -29 [C]', 'Method: DSC', 'Condition: Heating rate;10C/min', 'Related Info.(Heat capacity increment): 0.50J/(g*K)']",,C3H3N / C4H6,,,,,,,,,,,,,,0,53.06 / 54.09,P905135,20394-4-1-1,,C5H8,,,,,,,,,,,,,,100,68.12,P060002,20394-5-1-1,,,,,,,,,,,,,,,,,,,,,,,,,,,,,,,,,,,,,,,"Yehia, A. A.; Mansour, A. A.; Stoll, B. , Journal of Thermal Analysis , 48 , 6 , 1299-1310 (1997)"
BD001335,,Neat resin,,,,"trans-polychloroprene//poly(2-methyloxirane-2,3-diylethylene/cis-1-methylbut-1-ene-1,4-diyl)",,Blend,,"Solvent casting: THF solution

Shape of Test Piece: Film",,14035-5-1-1,,,,"['Glass transition temp. 228.5 [C]', 'Method: DSC', 'Condition: Heating rate;20K/min']",,C5H8O / C5H8,,,,,,,,,,,,,,100,84.12 / 68.12,P905077,14035-3-1-1,,C4H5Cl,,,,,,,,,,,,,,0,88.54,P060014,14035-4-1-1,,,,,,,,,,,,,,,,,,,,,,,,,,,,,,,,,,,,,,,"Roland, C. M.; Santangelo, P. G.; Baram, Z.; Runt, J. , Macromolecules , 27 , 19 , 5382-5386 (1994)"
BD001335,,Neat resin,,,,"trans-polychloroprene//poly(2-methyloxirane-2,3-diylethylene/cis-1-methylbut-1-ene-1,4-diyl)",,Blend,,"Solvent casting: THF solution

Annealing: For 30min at 50C in the rheometer

Shape of Test Piece: Film",,14035-5-1-2,,,,"['Glass transition temp. 229.2 [C]', 'Method: DMA', 'Remarks: Temperature at which egmental relaxation time equals 100s']",,C5H8O / C5H8,,,,,,,,,,,,,,100,84.12 / 68.12,P905077,14035-3-1-1,,C4H5Cl,,,,,,,,,,,,,,0,88.54,P060014,14035-4-1-1,,,,,,,,,,,,,,,,,,,,,,,,,,,,,,,,,,,,,,,"Roland, C. M.; Santangelo, P. G.; Baram, Z.; Runt, J. , Macromolecules , 27 , 19 , 5382-5386 (1994)"
BD001335,,Neat resin,,,,"trans-polychloroprene//poly(2-methyloxirane-2,3-diylethylene/cis-1-methylbut-1-ene-1,4-diyl)",,Blend,,"Solvent casting: THF solution

Annealing: For 30min at 50C in the rheometer

Shape of Test Piece: Film",,14035-5-2-2,,,,"['Glass transition temp. 229.0 [C]', 'Method: DSC', 'Condition: Heating rate;20K/min']",,C5H8O / C5H8,,,,,,,,,,,,,,90,84.12 / 68.12,P905077,14035-3-1-1,,C4H5Cl,,,,,,,,,,,,,,10,88.54,P060014,14035-4-1-1,,,,,,,,,,,,,,,,,,,,,,,,,,,,,,,,,,,,,,,"Roland, C. M.; Santangelo, P. G.; Baram, Z.; Runt, J. , Macromolecules , 27 , 19 , 5382-5386 (1994)"
BD001335,,Neat resin,,,,"trans-polychloroprene//poly(2-methyloxirane-2,3-diylethylene/cis-1-methylbut-1-ene-1,4-diyl)",,Blend,,"Solvent casting: THF solution

Annealing: For 30min at 50C in the rheometer

Shape of Test Piece: Film",,14035-5-4-2,,,,"['Glass transition temp. 226.0 [C]', 'Method: DSC', 'Condition: Heating rate;20K/min']",,C5H8O / C5H8,,,,,,,,,,,,,,50,84.12 / 68.12,P905077,14035-3-1-1,,C4H5Cl,,,,,,,,,,,,,,50,88.54,P060014,14035-4-1-1,,,,,,,,,,,,,,,,,,,,,,,,,,,,,,,,,,,,,,,"Roland, C. M.; Santangelo, P. G.; Baram, Z.; Runt, J. , Macromolecules , 27 , 19 , 5382-5386 (1994)"
BD001335,,Neat resin,,,,"trans-polychloroprene//poly(2-methyloxirane-2,3-diylethylene/cis-1-methylbut-1-ene-1,4-diyl)",,Blend,,"Solvent casting: THF solution

Annealing: For 30min at 50C in the rheometer

Shape of Test Piece: Film",,14035-5-6-2,,,,"['Glass transition temp. 226.8 [C]', 'Method: DSC', 'Condition: Heating rate;20K/min']",,C5H8O / C5H8,,,,,,,,,,,,,,10,84.12 / 68.12,P905077,14035-3-1-1,,C4H5Cl,,,,,,,,,,,,,,90,88.54,P060014,14035-4-1-1,,,,,,,,,,,,,,,,,,,,,,,,,,,,,,,,,,,,,,,"Roland, C. M.; Santangelo, P. G.; Baram, Z.; Runt, J. , Macromolecules , 27 , 19 , 5382-5386 (1994)"
BD001335,,Neat resin,,,,"trans-polychloroprene//poly(2-methyloxirane-2,3-diylethylene/cis-1-methylbut-1-ene-1,4-diyl)",,Blend,,"Solvent casting: THF solution

Shape of Test Piece: Film",,14035-5-7-1,,,,"['Glass transition temp. 231.4 [C]', 'Method: DSC', 'Condition: Heating rate;20K/min']",,C5H8O / C5H8,,,,,,,,,,,,,,0,84.12 / 68.12,P905077,14035-3-1-1,,C4H5Cl,,,,,,,,,,,,,,100,88.54,P060014,14035-4-1-1,,,,,,,,,,,,,,,,,,,,,,,,,,,,,,,,,,,,,,,"Roland, C. M.; Santangelo, P. G.; Baram, Z.; Runt, J. , Macromolecules , 27 , 19 , 5382-5386 (1994)"
BD001335,,Neat resin,,,,"trans-polychloroprene//poly(2-methyloxirane-2,3-diylethylene/cis-1-methylbut-1-ene-1,4-diyl)",,Blend,,"Solvent casting: THF solution

Annealing: For 30min at 50C in the rheometer

Shape of Test Piece: Film",,14035-5-7-2,,,,"['Glass transition temp. 229.0 [C]', 'Method: DMA', 'Remarks: Temperature at which egmental relaxation time equals 100s']",,C5H8O / C5H8,,,,,,,,,,,,,,0,84.12 / 68.12,P905077,14035-3-1-1,,C4H5Cl,,,,,,,,,,,,,,100,88.54,P060014,14035-4-1-1,,,,,,,,,,,,,,,,,,,,,,,,,,,,,,,,,,,,,,,"Roland, C. M.; Santangelo, P. G.; Baram, Z.; Runt, J. , Macromolecules , 27 , 19 , 5382-5386 (1994)"
BD001336,,Neat resin,"Solution blending, chloroform",,,poly(ethylene oxide)//poly[ethene-ran-(vinyl acetate)],,Blend,,"Solvent casting: chloroform

Annealing & Quenching: (annealing) 30C above Tm of PEO, 10min, (quenching) temp. below Tg of PEO and PVAE",,12568-9-1-1,,,,"['Glass transition temp. ca -42.3 [C]', 'Method: DSC', 'Condition: Heating rate; 10C/min', 'Remarks: Taken from the Fig.']",,C2H4O,,,,,,,,,,,,,80,,44.05,P070013,12568-7-1-1,,C2H4 / C4H6O2,,,,,,,,,,,,,20,,28.05 / 86.09,P905009,12568-8-1-1,,,,,,,,,,,,,,,,,,,,,,,,,,,,,,,,,,,,,,,"Han, Chang Dae; Chung, Hak Soo; Kim, Jin Kon , Polymer , 33 , 3 , 546-553 (1992)"
BD001336,,Neat resin,"Solution blending, chloroform",,,poly(ethylene oxide)//poly[ethene-ran-(vinyl acetate)],,Blend,,"Solvent casting: chloroform

Annealing & Quenching: (annealing) 30C above Tm of PEO, 10min, (quenching) temp. below Tg of PEO and PVAE",,12568-9-2-1,,,,"['Glass transition temp. ca -33.7 [C]', 'Method: DSC', 'Condition: Heating rate; 10C/min', 'Remarks: Taken from the Fig.']",,C2H4O,,,,,,,,,,,,,50,,44.05,P070013,12568-7-1-1,,C2H4 / C4H6O2,,,,,,,,,,,,,50,,28.05 / 86.09,P905009,12568-8-1-1,,,,,,,,,,,,,,,,,,,,,,,,,,,,,,,,,,,,,,,"Han, Chang Dae; Chung, Hak Soo; Kim, Jin Kon , Polymer , 33 , 3 , 546-553 (1992)"
BD001336,,Neat resin,"Solution blending, chloroform",,,poly(ethylene oxide)//poly[ethene-ran-(vinyl acetate)],,Blend,,"Solvent casting: chloroform

Annealing & Quenching: (annealing) 30C above Tm of PEO, 10min, (quenching) temp. below Tg of PEO and PVAE",,12568-9-3-1,,,,"['Glass transition temp. ca -22.3 [C]', 'Method: DSC', 'Condition: Heating rate; 10C/min', 'Remarks: Taken from the Fig.']",,C2H4O,,,,,,,,,,,,,20,,44.05,P070013,12568-7-1-1,,C2H4 / C4H6O2,,,,,,,,,,,,,80,,28.05 / 86.09,P905009,12568-8-1-1,,,,,,,,,,,,,,,,,,,,,,,,,,,,,,,,,,,,,,,"Han, Chang Dae; Chung, Hak Soo; Kim, Jin Kon , Polymer , 33 , 3 , 546-553 (1992)"
BD001336,,Neat resin,"Solution blending, chloroform",,,poly(ethylene oxide)//poly[ethene-ran-(vinyl acetate)],,Blend,,"Solvent casting: chloroform

Annealing & Quenching: (annealing) 30C above Tm of PEO, 10min, (quenching) temp. below Tg of PEO and PVAE",,12568-12-1-1,,,,"['Glass transition temp. ca -44.3 [C]', 'Method: DSC', 'Condition: Heating rate; 10C/min', 'Remarks: Taken from the Fig.']",,C2H4O,,,,,,,,,,,,,80,,44.05,P070013,12568-10-1-1,,C2H4 / C4H6O2,,,,,,,,,,,,,20,,28.05 / 86.09,P905009,12568-11-1-1,,,,,,,,,,,,,,,,,,,,,,,,,,,,,,,,,,,,,,,"Han, Chang Dae; Chung, Hak Soo; Kim, Jin Kon , Polymer , 33 , 3 , 546-553 (1992)"
BD001336,,Neat resin,"Solution blending, chloroform",,,poly(ethylene oxide)//poly[ethene-ran-(vinyl acetate)],,Blend,,"Solvent casting: chloroform

Annealing & Quenching: (annealing) 30C above Tm of PEO, 10min, (quenching) temp. below Tg of PEO and PVAE",,12568-12-2-1,,,,"['Glass transition temp. ca -32.1 [C]', 'Method: DSC', 'Condition: Heating rate; 10C/min', 'Remarks: Taken from the Fig.']",,C2H4O,,,,,,,,,,,,,50,,44.05,P070013,12568-10-1-1,,C2H4 / C4H6O2,,,,,,,,,,,,,50,,28.05 / 86.09,P905009,12568-11-1-1,,,,,,,,,,,,,,,,,,,,,,,,,,,,,,,,,,,,,,,"Han, Chang Dae; Chung, Hak Soo; Kim, Jin Kon , Polymer , 33 , 3 , 546-553 (1992)"
BD001336,,Neat resin,"Solution blending, chloroform",,,poly(ethylene oxide)//poly[ethene-ran-(vinyl acetate)],,Blend,,"Solvent casting: chloroform

Annealing & Quenching: (annealing) 30C above Tm of PEO, 10min, (quenching) temp. below Tg of PEO and PVAE",,12568-12-3-1,,,,"['Glass transition temp. ca -19.0 [C]', 'Method: DSC', 'Condition: Heating rate; 10C/min', 'Remarks: Taken from the Fig.']",,C2H4O,,,,,,,,,,,,,20,,44.05,P070013,12568-10-1-1,,C2H4 / C4H6O2,,,,,,,,,,,,,80,,28.05 / 86.09,P905009,12568-11-1-1,,,,,,,,,,,,,,,,,,,,,,,,,,,,,,,,,,,,,,,"Han, Chang Dae; Chung, Hak Soo; Kim, Jin Kon , Polymer , 33 , 3 , 546-553 (1992)"
BD001339,Thermoplastic,Neat resin,Prepared by extrusion at the zone temperature of 280-290-295-300C and subsequent compression molding,,,"poly(2,6-dimethylphenol)//poly(acrylonitrile-ran-styrene)",,Blend,,"Compression

Shape of Test Piece: Film",,21822-7-1-1,,,,"['Glass transition temp. 109 [C]', 'Method: DSC', 'Condition: Heating rate;20C/min Under N2']",,C8H8O,,,,,,,,,,,,0,,,120.15,P070076,21822-2-1-1,,C3H3N / C8H8,,,,,,,,,,,,100,,,53.06 / 104.15,P904997,21822-3-1-1,,,,,,,,,,,,,,,,,,,,,,,,,,,,,,,,,,,,,,,"Fekete, E.; Foldes, E.; Damsits, F.; Pukanszky, B. , Polymer Bulletin , 44 , 4 , 363-370 (2000)"
BD001339,Thermoplastic,Neat resin,Prepared by extrusion at the zone temperature of 280-290-295-300C and subsequent compression molding,,,"poly(2,6-dimethylphenol)//poly(acrylonitrile-ran-styrene)",,Blend,,"Compression

Shape of Test Piece: Film",,21822-7-6-1,,,,"['Glass transition temp. 215 [C]', 'Method: DSC', 'Condition: Heating rate;20C/min Under N2']",,C8H8O,,,,,,,,,,,,100,,,120.15,P070076,21822-2-1-1,,C3H3N / C8H8,,,,,,,,,,,,0,,,53.06 / 104.15,P904997,21822-3-1-1,,,,,,,,,,,,,,,,,,,,,,,,,,,,,,,,,,,,,,,"Fekete, E.; Foldes, E.; Damsits, F.; Pukanszky, B. , Polymer Bulletin , 44 , 4 , 363-370 (2000)"
BD001340,,Neat resin,"Blend performed by dissolving the total polymer in toluene, stirring, precipitating into methanol in Waring blender",,,"poly(2,6-dimethylphenol)//poly[styrene-stat-(alpha-methylstyrene)]",['methanol'],Blend,,,,11137-4-1-1,,['toluene'],,"['Glass transition temp. 402.3 [K]', 'Method: DSC', 'Condition: Heating rate; 20C/min', 'Related Info.(Heat capacity increment): 0.28J/(g*K); DSC heating rate 20C/min']",,C8H8 / C9H10,,,,,,,,,,,,,25,,104.15 / 118.18,P905066,11137-2-1-1,,C8H8O,,,,,,,,,,,,,75,,120.15,P070076,11137-3-1-1,,,,,,,,,,,,,,,,,,,,,,,,,,,,,,,,,,,,,,,"Shultz, A. R.; Young, A. L. , Journal of Applied Polymer Science , 28 , 5 , 1677-1684 (1983)"
