Repository: williamschertzer/webScraper

File: glass_transition_temp.csv (part 44 of 62)
BD001351,Thermoplastic,Neat resin,"PEN and Vectra A950 chips were mixed and dried in a vacuum oven at 120C for 24h; Then extruded using a Hills Inc., 1-in. single-screw extruder with a L/D ratio of 30:1",,,"poly(ethylene naphthalene-2,6-dicarboxylate)//poly[(4-hydroxybenzoic acid)-ran-(6-hydroxy-2-naphthoic acid)]",,Blend,,"Spinning: A three-hole spinneret with a hole diameter of 1mm and a L/D ratio of 4 was used; A four-zone temperature profile(290, 306, 306 and 306C) on the extruder was used for spinning; Take-up speed 300m/min

Shape of Test Piece: Fiber",,24796-3-1-1,,,,"['Glass transition temp. 116.2 [C]', 'Method: DSC', 'Condition: Heating rate;5C/min']",,C14H10O4,,,,,,,,,,,,,,100,242.23,P090043,24796.01,,C7H4O2 / C11H6O2,,,,,,,,,,,,,,0,120.11 / 170.161,P905081,24796.02,,,,,,,,,,,,,,,,,,,,,,,,,,,,,,,,,,,,,,,"He, Xiaojun; Ellison, Michael S.; Paradkar, Rajesh P. , Journal of Applied Polymer Science , 86 , 4 , 795-811 (2002)"
BD001351,Thermoplastic,Neat resin,"PEN and Vectra A950 chips were mixed and dried in a vacuum oven at 120C for 24h; Then extruded using a Hills Inc., 1-in. single-screw extruder with a L/D ratio of 30:1",,,"poly(ethylene naphthalene-2,6-dicarboxylate)//poly[(4-hydroxybenzoic acid)-ran-(6-hydroxy-2-naphthoic acid)]",,Blend,,"Spinning: A three-hole spinneret with a hole diameter of 1mm and a L/D ratio of 4 was used; A four-zone temperature profile(290, 306, 306 and 306C) on the extruder was used for spinning; Take-up speed 300m/min

Shape of Test Piece: Fiber",,24796-3-2-1,,,,"['Glass transition temp. 116 [C]', 'Method: DSC', 'Condition: Heating rate;5C/min']",,C14H10O4,,,,,,,,,,,,,,95,242.23,P090043,24796.01,,C7H4O2 / C11H6O2,,,,,,,,,,,,,,5,120.11 / 170.161,P905081,24796.02,,,,,,,,,,,,,,,,,,,,,,,,,,,,,,,,,,,,,,,"He, Xiaojun; Ellison, Michael S.; Paradkar, Rajesh P. , Journal of Applied Polymer Science , 86 , 4 , 795-811 (2002)"
BD001351,Thermoplastic,Neat resin,"PEN and Vectra A950 chips were mixed and dried in a vacuum oven at 120C for 24h; Then extruded using a Hills Inc., 1-in. single-screw extruder with a L/D ratio of 30:1",,,"poly(ethylene naphthalene-2,6-dicarboxylate)//poly[(4-hydroxybenzoic acid)-ran-(6-hydroxy-2-naphthoic acid)]",,Blend,,"Spinning: A three-hole spinneret with a hole diameter of 1mm and a L/D ratio of 4 was used; A four-zone temperature profile(290, 306, 306 and 306C) on the extruder was used for spinning; Take-up speed 300m/min

Shape of Test Piece: Fiber",,24796-3-3-1,,,,"['Glass transition temp. 116.7 [C]', 'Method: DSC', 'Condition: Heating rate;5C/min']",,C14H10O4,,,,,,,,,,,,,,90,242.23,P090043,24796.01,,C7H4O2 / C11H6O2,,,,,,,,,,,,,,10,120.11 / 170.161,P905081,24796.02,,,,,,,,,,,,,,,,,,,,,,,,,,,,,,,,,,,,,,,"He, Xiaojun; Ellison, Michael S.; Paradkar, Rajesh P. , Journal of Applied Polymer Science , 86 , 4 , 795-811 (2002)"
BD001351,Thermoplastic,Neat resin,"PEN and Vectra A950 chips were mixed and dried in a vacuum oven at 120C for 24h; Then extruded using a Hills Inc., 1-in. single-screw extruder with a L/D ratio of 30:1",,,"poly(ethylene naphthalene-2,6-dicarboxylate)//poly[(4-hydroxybenzoic acid)-ran-(6-hydroxy-2-naphthoic acid)]",,Blend,,"Spinning: A three-hole spinneret with a hole diameter of 1mm and a L/D ratio of 4 was used; A four-zone temperature profile(290, 306, 306 and 306C) on the extruder was used for spinning; Take-up speed 300m/min

Shape of Test Piece: Fiber",,24796-3-4-1,,,,"['Glass transition temp. 116.9 [C]', 'Method: DSC', 'Condition: Heating rate;5C/min']",,C14H10O4,,,,,,,,,,,,,,80,242.23,P090043,24796.01,,C7H4O2 / C11H6O2,,,,,,,,,,,,,,20,120.11 / 170.161,P905081,24796.02,,,,,,,,,,,,,,,,,,,,,,,,,,,,,,,,,,,,,,,"He, Xiaojun; Ellison, Michael S.; Paradkar, Rajesh P. , Journal of Applied Polymer Science , 86 , 4 , 795-811 (2002)"
BD001351,Thermoplastic,Neat resin,"PEN and Vectra A950 chips were mixed and dried in a vacuum oven at 120C for 24h; Then extruded using a Hills Inc., 1-in. single-screw extruder with a L/D ratio of 30:1",,,"poly(ethylene naphthalene-2,6-dicarboxylate)//poly[(4-hydroxybenzoic acid)-ran-(6-hydroxy-2-naphthoic acid)]",,Blend,,"Spinning: A three-hole spinneret with a hole diameter of 1mm and a L/D ratio of 4 was used; A four-zone temperature profile(290, 306, 306 and 306C) on the extruder was used for spinning; Take-up speed 300m/min

Shape of Test Piece: Fiber",,24796-3-5-1,,,,"['Glass transition temp. 116.04 [C]', 'Method: DSC', 'Condition: Heating rate;5C/min']",,C14H10O4,,,,,,,,,,,,,,70,242.23,P090043,24796.01,,C7H4O2 / C11H6O2,,,,,,,,,,,,,,30,120.11 / 170.161,P905081,24796.02,,,,,,,,,,,,,,,,,,,,,,,,,,,,,,,,,,,,,,,"He, Xiaojun; Ellison, Michael S.; Paradkar, Rajesh P. , Journal of Applied Polymer Science , 86 , 4 , 795-811 (2002)"
BD001351,Thermoplastic,Neat resin,"PEN and Vectra A950 chips were mixed and dried in a vacuum oven at 120C for 24h; Then extruded using a Hills Inc., 1-in. single-screw extruder with a L/D ratio of 30:1",,,"poly(ethylene naphthalene-2,6-dicarboxylate)//poly[(4-hydroxybenzoic acid)-ran-(6-hydroxy-2-naphthoic acid)]",,Blend,,"Spinning: A three-hole spinneret with a hole diameter of 1mm and a L/D ratio of 4 was used; A four-zone temperature profile(290, 306, 306 and 306C) on the extruder was used for spinning; Take-up speed 300m/min

Shape of Test Piece: Fiber",,24796-3-6-1,,,,"['Glass transition temp. 117.2 [C]', 'Method: DSC', 'Condition: Heating rate;5C/min']",,C14H10O4,,,,,,,,,,,,,,60,242.23,P090043,24796.01,,C7H4O2 / C11H6O2,,,,,,,,,,,,,,40,120.11 / 170.161,P905081,24796.02,,,,,,,,,,,,,,,,,,,,,,,,,,,,,,,,,,,,,,,"He, Xiaojun; Ellison, Michael S.; Paradkar, Rajesh P. , Journal of Applied Polymer Science , 86 , 4 , 795-811 (2002)"
BD001351,Thermoplastic,Neat resin,"PEN and Vectra A950 chips were mixed and dried in a vacuum oven at 120C for 24h; Then extruded using a Hills Inc., 1-in. single-screw extruder with a L/D ratio of 30:1",,,"poly(ethylene naphthalene-2,6-dicarboxylate)//poly[(4-hydroxybenzoic acid)-ran-(6-hydroxy-2-naphthoic acid)]",,Blend,,"Spinning: A three-hole spinneret with a hole diameter of 1mm and a L/D ratio of 4 was used; A four-zone temperature profile(290, 306, 306 and 306C) on the extruder was used for spinning; Take-up speed 300m/min

Shape of Test Piece: Fiber",,24796-3-7-1,,,,"['Glass transition temp. 117.2 [C]', 'Method: DSC', 'Condition: Heating rate;5C/min']",,C14H10O4,,,,,,,,,,,,,,50,242.23,P090043,24796.01,,C7H4O2 / C11H6O2,,,,,,,,,,,,,,50,120.11 / 170.161,P905081,24796.02,,,,,,,,,,,,,,,,,,,,,,,,,,,,,,,,,,,,,,,"He, Xiaojun; Ellison, Michael S.; Paradkar, Rajesh P. , Journal of Applied Polymer Science , 86 , 4 , 795-811 (2002)"
BD001351,Thermoplastic,Neat resin,"PEN and Vectra A950 chips were mixed and dried in a vacuum oven at 120C for 24h; Then extruded using a Hills Inc., 1-in. single-screw extruder with a L/D ratio of 30:1",,,"poly(ethylene naphthalene-2,6-dicarboxylate)//poly[(4-hydroxybenzoic acid)-ran-(6-hydroxy-2-naphthoic acid)]",,Blend,,"Spinning: A three-hole spinneret with a hole diameter of 1mm and a L/D ratio of 4 was used; A four-zone temperature profile(290, 306, 306 and 306C) on the extruder was used for spinning; Take-up speed 300m/min

Shape of Test Piece: Fiber",,24796-3-8-1,,,,"['Glass transition temp. 118.7 [C]', 'Method: DSC', 'Condition: Heating rate;5C/min']",,C14H10O4,,,,,,,,,,,,,,40,242.23,P090043,24796.01,,C7H4O2 / C11H6O2,,,,,,,,,,,,,,60,120.11 / 170.161,P905081,24796.02,,,,,,,,,,,,,,,,,,,,,,,,,,,,,,,,,,,,,,,"He, Xiaojun; Ellison, Michael S.; Paradkar, Rajesh P. , Journal of Applied Polymer Science , 86 , 4 , 795-811 (2002)"
BD001353,,Neat resin,,"Mn=188000(GPC(SEC),THF, PS Standard), Mw=254000(GPC(SEC),THF, PS Standard), Mw/Mn=1.35(GPC(SEC),THF, PS Standard)",,poly(epsilon-caprolactone)//poly[acrylonitrile-ran-(4-tert-butylstyrene)],,Blend,,"As polymerized

Shape of Test Piece: Powder",,12992-10-6-1,,,,"['Glass transition temp. 138 [C]', 'Method: DSC', 'Condition: Heating rate;20C/min', 'Remarks: First run, Heated from RT to 190C and then rapidly quenched to -50C; Second run, measured']",,C3H3N / C12H16,,,,,,,,,,,,,,100,53.06 / 160.26,P905322,12992-8-1-1,,C6H10O2,,,,,,,,,,,,,,0,114.14,P090089,12992-9-1-1,,,,,,,,,,,,,,,,,,,,,,,,,,,,,,,,,,,,,,,"Hseih, D. T.; Peiffer, D. G. , Journal of Applied Polymer Science , 47 , 8 , 1469-1476 (1993)"
BD001353,,Neat resin,,"Mn=232000(GPC(SEC),THF, PS Standard), Mw=386000(GPC(SEC),THF, PS Standard), Mw/Mn=1.66(GPC(SEC),THF, PS Standard)",,poly(epsilon-caprolactone)//poly[acrylonitrile-ran-(4-tert-butylstyrene)],,Blend,,"As polymerized

Shape of Test Piece: Powder",,12992-13-6-1,,,,"['Glass transition temp. 135 [C]', 'Method: DSC', 'Condition: Heating rate;20C/min', 'Remarks: First run, Heated from RT to 190C and then rapidly quenched to -50C; Second run, measured']",,C3H3N / C12H16,,,,,,,,,,,,,,100,53.06 / 160.26,P905322,12992-11-1-1,,C6H10O2,,,,,,,,,,,,,,0,114.14,P090089,12992-12-1-1,,,,,,,,,,,,,,,,,,,,,,,,,,,,,,,,,,,,,,,"Hseih, D. T.; Peiffer, D. G. , Journal of Applied Polymer Science , 47 , 8 , 1469-1476 (1993)"
BD001354,"Thermoplastic,Biodegradable,Crystal",Neat resin,Melt-blended at 190C for 6min,,,poly(3-hydroxybutyric acid)//poly[(vinyl alcohol)-ran-(vinyl butyral)],,Blend,,,,22991-3-1-1,,,,"['Glass transition temp. ca 1 [C]', 'Method: DSC', 'Condition: Heating rate;10C/min & N2', 'Remarks: Tg of PHB-rich phase in blend, midpoint transition of heat capacity step change at first heating, taken from the Fig.5']",,C2H4O / C8H14O2,,,,,,,,,,,,,,50,44.05 / 142.2,P905024,,,C4H6O2,,,,,,,,,,,,,,50,86.09,P090175,,,,,,,,,,,,,,,,,,,,,,,,,,,,,,,,,,,,,,,,"Chen, Wenjie; David, Donald J.; MacKnight, William J.; Karasz, Frank E. , Polymer , 42 , 20 , 8407-8414 (2001)"
BD001356,"linear,Thermoplastic",Neat resin,Soln.(chloroform) blend,"Mw=234000(GPC(SEC),chloroform, 35C), Mw/Mn=1.89(GPC(SEC),chloroform, 35C)",,"poly(3-hydroxybutyric acid)//poly[(tetramethylene succinate)-ran-[(butane-1,4-diol)-alt-(adipic acid)]]",,Blend,,"Solvent casting: From 5wt% chloroform soln.

Shape of Test Piece: Film",,21596-6-1-1,,,,"['Glass transition temp. -39.6 [C]', 'Method: DSC', 'Condition: Heating rate;20C/min', 'Remarks: Obtained from Run 2; Correspond to PBSA']",,C8H12O4 / C10H16O4,,,,,,,,,,,,,,100,172.18 / 200.23,P905337,21596-4-1-1,,C4H6O2,,,,,,,,,,,,,,0,86.09,P090175,21596-5-1-1,,,,,,,,,,,,,,,,,,,,,,,,,,,,,,,,,,,,,,,"He, Yong; Masuda, Takashi; Cao, Amin; Yoshie, Naoko; Doi, Yoshiharu; Inoue, Yoshio , Polymer Journal , 31 , 2 , 184-192 (1999)"
BD001356,"linear,Thermoplastic",Neat resin,Soln.(chloroform) blend,,,"poly(3-hydroxybutyric acid)//poly[(tetramethylene succinate)-ran-[(butane-1,4-diol)-alt-(adipic acid)]]",,Blend,,"Solvent casting: From 5wt% chloroform soln.

Shape of Test Piece: Film",,21596-6-2-1,,,,"['Glass transition temp. 5.1 [C]', 'Method: DSC', 'Condition: Heating rate;20C/min', 'Remarks: Obtained from Run 2; Correspond to P(3HB)']",,C8H12O4 / C10H16O4,,,,,,,,,,,,,,90,172.18 / 200.23,P905337,21596-4-1-1,,C4H6O2,,,,,,,,,,,,,,10,86.09,P090175,21596-5-1-1,,,,,,,,,,,,,,,,,,,,,,,,,,,,,,,,,,,,,,,"He, Yong; Masuda, Takashi; Cao, Amin; Yoshie, Naoko; Doi, Yoshiharu; Inoue, Yoshio , Polymer Journal , 31 , 2 , 184-192 (1999)"
BD001356,"linear,Thermoplastic",Neat resin,Soln.(chloroform) blend,,,"poly(3-hydroxybutyric acid)//poly[(tetramethylene succinate)-ran-[(butane-1,4-diol)-alt-(adipic acid)]]",,Blend,,"Solvent casting: From 5wt% chloroform soln.

Shape of Test Piece: Film",,21596-6-3-1,,,,"['Glass transition temp. 5.0 [C]', 'Method: DSC', 'Condition: Heating rate;20C/min', 'Remarks: Obtained from Run 2; Correspond to P(3HB)']",,C8H12O4 / C10H16O4,,,,,,,,,,,,,,75,172.18 / 200.23,P905337,21596-4-1-1,,C4H6O2,,,,,,,,,,,,,,25,86.09,P090175,21596-5-1-1,,,,,,,,,,,,,,,,,,,,,,,,,,,,,,,,,,,,,,,"He, Yong; Masuda, Takashi; Cao, Amin; Yoshie, Naoko; Doi, Yoshiharu; Inoue, Yoshio , Polymer Journal , 31 , 2 , 184-192 (1999)"
BD001356,"linear,Thermoplastic",Neat resin,Soln.(chloroform) blend,,,"poly(3-hydroxybutyric acid)//poly[(tetramethylene succinate)-ran-[(butane-1,4-diol)-alt-(adipic acid)]]",,Blend,,"Solvent casting: From 5wt% chloroform soln.

Shape of Test Piece: Film",,21596-6-4-1,,,,"['Glass transition temp. 5.4 [C]', 'Method: DSC', 'Condition: Heating rate;20C/min', 'Remarks: Obtained from Run 2; Correspond to P(3HB)']",,C8H12O4 / C10H16O4,,,,,,,,,,,,,,60,172.18 / 200.23,P905337,21596-4-1-1,,C4H6O2,,,,,,,,,,,,,,40,86.09,P090175,21596-5-1-1,,,,,,,,,,,,,,,,,,,,,,,,,,,,,,,,,,,,,,,"He, Yong; Masuda, Takashi; Cao, Amin; Yoshie, Naoko; Doi, Yoshiharu; Inoue, Yoshio , Polymer Journal , 31 , 2 , 184-192 (1999)"
BD001356,"linear,Thermoplastic",Neat resin,Soln.(chloroform) blend,,,"poly(3-hydroxybutyric acid)//poly[(tetramethylene succinate)-ran-[(butane-1,4-diol)-alt-(adipic acid)]]",,Blend,,"Solvent casting: From 5wt% chloroform soln.

Shape of Test Piece: Film",,21596-6-5-1,,,,"['Glass transition temp. 5.3 [C]', 'Method: DSC', 'Condition: Heating rate;20C/min', 'Remarks: Obtained from Run 2; Correspond to P(3HB)']",,C8H12O4 / C10H16O4,,,,,,,,,,,,,,50,172.18 / 200.23,P905337,21596-4-1-1,,C4H6O2,,,,,,,,,,,,,,50,86.09,P090175,21596-5-1-1,,,,,,,,,,,,,,,,,,,,,,,,,,,,,,,,,,,,,,,"He, Yong; Masuda, Takashi; Cao, Amin; Yoshie, Naoko; Doi, Yoshiharu; Inoue, Yoshio , Polymer Journal , 31 , 2 , 184-192 (1999)"
BD001356,"linear,Thermoplastic",Neat resin,Soln.(chloroform) blend,,,"poly(3-hydroxybutyric acid)//poly[(tetramethylene succinate)-ran-[(butane-1,4-diol)-alt-(adipic acid)]]",,Blend,,"Solvent casting: From 5wt% chloroform soln.

Shape of Test Piece: Film",,21596-6-6-1,,,,"['Glass transition temp. 5.3 [C]', 'Method: DSC', 'Condition: Heating rate;20C/min', 'Remarks: Obtained from Run 2; Correspond to P(3HB)']",,C8H12O4 / C10H16O4,,,,,,,,,,,,,,40,172.18 / 200.23,P905337,21596-4-1-1,,C4H6O2,,,,,,,,,,,,,,60,86.09,P090175,21596-5-1-1,,,,,,,,,,,,,,,,,,,,,,,,,,,,,,,,,,,,,,,"He, Yong; Masuda, Takashi; Cao, Amin; Yoshie, Naoko; Doi, Yoshiharu; Inoue, Yoshio , Polymer Journal , 31 , 2 , 184-192 (1999)"
BD001356,"linear,Thermoplastic",Neat resin,Soln.(chloroform) blend,,,"poly(3-hydroxybutyric acid)//poly[(tetramethylene succinate)-ran-[(butane-1,4-diol)-alt-(adipic acid)]]",,Blend,,"Solvent casting: From 5wt% chloroform soln.

Shape of Test Piece: Film",,21596-6-7-1,,,,"['Glass transition temp. 4.7 [C]', 'Method: DSC', 'Condition: Heating rate;20C/min', 'Remarks: Obtained from Run 2; Correspond to P(3HB)']",,C8H12O4 / C10H16O4,,,,,,,,,,,,,,25,172.18 / 200.23,P905337,21596-4-1-1,,C4H6O2,,,,,,,,,,,,,,75,86.09,P090175,21596-5-1-1,,,,,,,,,,,,,,,,,,,,,,,,,,,,,,,,,,,,,,,"He, Yong; Masuda, Takashi; Cao, Amin; Yoshie, Naoko; Doi, Yoshiharu; Inoue, Yoshio , Polymer Journal , 31 , 2 , 184-192 (1999)"
BD001356,"linear,Thermoplastic",Neat resin,Soln.(chloroform) blend,,,"poly(3-hydroxybutyric acid)//poly[(tetramethylene succinate)-ran-[(butane-1,4-diol)-alt-(adipic acid)]]",,Blend,,"Solvent casting: From 5wt% chloroform soln.

Shape of Test Piece: Film",,21596-6-8-1,,,,"['Glass transition temp. 5.3 [C]', 'Method: DSC', 'Condition: Heating rate;20C/min', 'Remarks: Obtained from Run 2; Correspond to P(3HB)']",,C8H12O4 / C10H16O4,,,,,,,,,,,,,,10,172.18 / 200.23,P905337,21596-4-1-1,,C4H6O2,,,,,,,,,,,,,,90,86.09,P090175,21596-5-1-1,,,,,,,,,,,,,,,,,,,,,,,,,,,,,,,,,,,,,,,"He, Yong; Masuda, Takashi; Cao, Amin; Yoshie, Naoko; Doi, Yoshiharu; Inoue, Yoshio , Polymer Journal , 31 , 2 , 184-192 (1999)"
BD001356,"linear,Thermoplastic",Neat resin,Soln.(chloroform) blend,"Mw=473000(GPC(SEC),chloroform, 35C), Mw/Mn=1.99(GPC(SEC),chloroform, 35C)",,"poly(3-hydroxybutyric acid)//poly[(tetramethylene succinate)-ran-[(butane-1,4-diol)-alt-(adipic acid)]]",,Blend,,"Solvent casting: From 5wt% chloroform soln.

Shape of Test Piece: Film",,21596-6-9-1,,,,"['Glass transition temp. 6.3 [C]', 'Method: DSC', 'Condition: Heating rate;20C/min', 'Remarks: Obtained from Run 2; Correspond to P(3HB)']",,C8H12O4 / C10H16O4,,,,,,,,,,,,,,0,172.18 / 200.23,P905337,21596-4-1-1,,C4H6O2,,,,,,,,,,,,,,100,86.09,P090175,21596-5-1-1,,,,,,,,,,,,,,,,,,,,,,,,,,,,,,,,,,,,,,,"He, Yong; Masuda, Takashi; Cao, Amin; Yoshie, Naoko; Doi, Yoshiharu; Inoue, Yoshio , Polymer Journal , 31 , 2 , 184-192 (1999)"
BD001361,Thermoplastic,Neat resin,Melt mixing technique in a Haake 600 internal mixer at 210C and 60rpm,,,poly(11-aminoundecanoic acid)//poly(acrylonitrile-ran-butadiene),,Blend,,"Injection: Johns CF550 injection moulding machine with high pressure 95MPa, low injection pressure 50MPa, screw back pressure 15MPa and temperature profile 210C, 215C, 220C and 220C

Shape of Test Piece: Sheet

Remarks: Tensile bar comformed to ASTM D 638, Type II; Impact bar 60*12*6mm; Test piece for DMA measurement 23*10*4mm",,14754-16-1-1,,,,"['Glass transition temp. 47.0 [C]', 'Method: DSC', 'Condition: Heating rate;20C/min In N2']",,C11H21NO,,,,,,,,,,,,,,100,183.29,P100024,14754-14-1-1,,C3H3N / C4H6,,,,,,,,,,,,,,0,53.06 / 54.09,P905135,14754-15-1-1,,,,,,,,,,,,,,,,,,,,,,,,,,,,,,,,,,,,,,,"Mehrabzadeh, Mahmoud; Burford, Robert P. , Iranian Journal of Polymer Science & Technology , 4 , 3 , 156-168 (1995)"
BD001365,"linear,Thermoplastic",Neat resin,"Mechanical mixing, Melt blended in Brabender twin-screw extruder at 320-330C for 3-5min in N2",,,"poly((m-phenylenediamine)-alt-{5,5'-[(1-methylethane-1,1-diyl)bis(4,1-phenyleneoxy)]bis(isobenzofuran-1,3-dione)})//poly[(6-hydroxy-2-naphthoic acid)-co-(4-aminophenol)-co-(terephthalic acid)]//poly[bis(2-hydroxyethyl) terephthalate]-block-poly{bis(2-hydroxyethyl) 1,1',3,3'-tetraoxo-2,2'-[methylenebis(4,1-phenylene)]bisisoindoline-5,5'-dicarboxylate}",,Blend,,,,00243-13-1-1,,,,"['Glass transition temp. ca 219 [C]', 'Method: DSC', 'Remarks: Taken from the Fig.']",,C37H24N2O6,,,,,,,,,,,,,,75,592.6,P130197,00243-1-1-1,,C8H4O2 / C11H6O2 / C11H6O2 / C6H5NO / C6H5NO / C14H9NO3 / C14H9NO3 / C14H9NO3 / C14H9NO3,,,,,,,,,,,,,,25,132.12 / 170.16 / 170.16 / 107.11 / 107.11 / 239.23 / 239.23 / 239.23 / 239.23,P900089,00243-2-1-1,,C10H8O4 / C33H20N2O8,,,,,,,,,,,,,,0,192.17 / 572.52,P905060,00243-4-1-1,,,,,,,,,,,,,,,,,,,,"Kim, Byoung Chul; Hwang, Sang; Hong, Soon Man; Seo, Yongsok , ACS Symposium Series , 632 , Capter9 , 118-141 (1996)"
BD001365,"linear,Thermoplastic",Neat resin,"Mechanical mixing, Melt blended in Brabender twin-screw extruder at 320-330C for 3-5min in N2",,,"poly((m-phenylenediamine)-alt-{5,5'-[(1-methylethane-1,1-diyl)bis(4,1-phenyleneoxy)]bis(isobenzofuran-1,3-dione)})//poly[(6-hydroxy-2-naphthoic acid)-co-(4-aminophenol)-co-(terephthalic acid)]//poly[bis(2-hydroxyethyl) terephthalate]-block-poly{bis(2-hydroxyethyl) 1,1',3,3'-tetraoxo-2,2'-[methylenebis(4,1-phenylene)]bisisoindoline-5,5'-dicarboxylate}",,Blend,,,,00243-13-2-1,,,,"['Glass transition temp. ca 216 [C]', 'Method: DSC', 'Remarks: Taken from the Fig.']",,C37H24N2O6,,,,,,,,,,,,,,75,592.6,P130197,00243-1-1-1,,C8H4O2 / C11H6O2 / C11H6O2 / C6H5NO / C6H5NO / C14H9NO3 / C14H9NO3 / C14H9NO3 / C14H9NO3,,,,,,,,,,,,,,25,132.12 / 170.16 / 170.16 / 107.11 / 107.11 / 239.23 / 239.23 / 239.23 / 239.23,P900089,00243-2-1-1,,C10H8O4 / C33H20N2O8,,,,,,,,,,,,,,1,192.17 / 572.52,P905060,00243-4-1-1,,,,,,,,,,,,,,,,,,,,"Kim, Byoung Chul; Hwang, Sang; Hong, Soon Man; Seo, Yongsok , ACS Symposium Series , 632 , Capter9 , 118-141 (1996)"
BD001365,"linear,Thermoplastic",Neat resin,"Mechanical mixing, Melt blended in Brabender twin-screw extruder at 320-330C for 3-5min in N2",,,"poly((m-phenylenediamine)-alt-{5,5'-[(1-methylethane-1,1-diyl)bis(4,1-phenyleneoxy)]bis(isobenzofuran-1,3-dione)})//poly[(6-hydroxy-2-naphthoic acid)-co-(4-aminophenol)-co-(terephthalic acid)]//poly[bis(2-hydroxyethyl) terephthalate]-block-poly{bis(2-hydroxyethyl) 1,1',3,3'-tetraoxo-2,2'-[methylenebis(4,1-phenylene)]bisisoindoline-5,5'-dicarboxylate}",,Blend,,,,00243-13-3-1,,,,"['Glass transition temp. ca 213 [C]', 'Method: DSC', 'Remarks: Taken from the Fig.']",,C37H24N2O6,,,,,,,,,,,,,,75,592.6,P130197,00243-1-1-1,,C8H4O2 / C11H6O2 / C11H6O2 / C6H5NO / C6H5NO / C14H9NO3 / C14H9NO3 / C14H9NO3 / C14H9NO3,,,,,,,,,,,,,,25,132.12 / 170.16 / 170.16 / 107.11 / 107.11 / 239.23 / 239.23 / 239.23 / 239.23,P900089,00243-2-1-1,,C10H8O4 / C33H20N2O8,,,,,,,,,,,,,,2,192.17 / 572.52,P905060,00243-4-1-1,,,,,,,,,,,,,,,,,,,,"Kim, Byoung Chul; Hwang, Sang; Hong, Soon Man; Seo, Yongsok , ACS Symposium Series , 632 , Capter9 , 118-141 (1996)"
BD001365,"linear,Thermoplastic",Neat resin,"Mechanical mixing, Melt blended in Brabender twin-screw extruder at 320-330C for 3-5min in N2",,,"poly((m-phenylenediamine)-alt-{5,5'-[(1-methylethane-1,1-diyl)bis(4,1-phenyleneoxy)]bis(isobenzofuran-1,3-dione)})//poly[(6-hydroxy-2-naphthoic acid)-co-(4-aminophenol)-co-(terephthalic acid)]//poly[bis(2-hydroxyethyl) terephthalate]-block-poly{bis(2-hydroxyethyl) 1,1',3,3'-tetraoxo-2,2'-[methylenebis(4,1-phenylene)]bisisoindoline-5,5'-dicarboxylate}",,Blend,,,,00243-13-4-1,,,,"['Glass transition temp. ca 205 [C]', 'Method: DSC', 'Remarks: Taken from the Fig.']",,C37H24N2O6,,,,,,,,,,,,,,75,592.6,P130197,00243-1-1-1,,C8H4O2 / C11H6O2 / C11H6O2 / C6H5NO / C6H5NO / C14H9NO3 / C14H9NO3 / C14H9NO3 / C14H9NO3,,,,,,,,,,,,,,25,132.12 / 170.16 / 170.16 / 107.11 / 107.11 / 239.23 / 239.23 / 239.23 / 239.23,P900089,00243-2-1-1,,C10H8O4 / C33H20N2O8,,,,,,,,,,,,,,5,192.17 / 572.52,P905060,00243-4-1-1,,,,,,,,,,,,,,,,,,,,"Kim, Byoung Chul; Hwang, Sang; Hong, Soon Man; Seo, Yongsok , ACS Symposium Series , 632 , Capter9 , 118-141 (1996)"
BD001365,"linear,Thermoplastic",Neat resin,"Mechanical mixing, Melt blended in Brabender twin-screw extruder at 320-330C for 3-5min in N2",,,"poly((m-phenylenediamine)-alt-{5,5'-[(1-methylethane-1,1-diyl)bis(4,1-phenyleneoxy)]bis(isobenzofuran-1,3-dione)})//poly[(6-hydroxy-2-naphthoic acid)-co-(4-aminophenol)-co-(terephthalic acid)]//poly[bis(2-hydroxyethyl) terephthalate]-block-poly{bis(2-hydroxyethyl) 1,1',3,3'-tetraoxo-2,2'-[methylenebis(4,1-phenylene)]bisisoindoline-5,5'-dicarboxylate}",,Blend,,,,00243-13-5-1,,,,"['Glass transition temp. ca 191 [C]', 'Method: DSC', 'Remarks: Taken from the Fig.']",,C37H24N2O6,,,,,,,,,,,,,,75,592.6,P130197,00243-1-1-1,,C8H4O2 / C11H6O2 / C11H6O2 / C6H5NO / C6H5NO / C14H9NO3 / C14H9NO3 / C14H9NO3 / C14H9NO3,,,,,,,,,,,,,,25,132.12 / 170.16 / 170.16 / 107.11 / 107.11 / 239.23 / 239.23 / 239.23 / 239.23,P900089,00243-2-1-1,,C10H8O4 / C33H20N2O8,,,,,,,,,,,,,,10,192.17 / 572.52,P905060,00243-4-1-1,,,,,,,,,,,,,,,,,,,,"Kim, Byoung Chul; Hwang, Sang; Hong, Soon Man; Seo, Yongsok , ACS Symposium Series , 632 , Capter9 , 118-141 (1996)"
BD001366,"linear,Thermoplastic",Neat resin,"Mechanical mixing, Melt blended in Brabender twin-screw extruder at 320-330C for 3-5min in N2",,,"poly((m-phenylenediamine)-alt-{5,5'-[(1-methylethane-1,1-diyl)bis(4,1-phenyleneoxy)]bis(isobenzofuran-1,3-dione)})//poly[bis(2-hydroxyethyl) terephthalate]-block-poly{bis(2-hydroxyethyl) 1,1',3,3'-tetraoxo-2,2'-[methylenebis(4,1-phenylene)]bisisoindoline-5,5'-dicarboxylate}",,Blend,,,,00243-10-1-1,,,,"['Glass transition temp. 178 [C]', 'Method: DSC', 'Remarks: Another Tg at 161.6C']",,C37H24N2O6,,,,,,,,,,,,,,75,592.6,P130197,00243-1-1-1,,C10H8O4 / C33H20N2O8,,,,,,,,,,,,,,25,192.17 / 572.52,P905060,00243-4-1-1,,,,,,,,,,,,,,,,,,,,,,,,,,,,,,,,,,,,,,,"Kim, Byoung Chul; Hwang, Sang; Hong, Soon Man; Seo, Yongsok , ACS Symposium Series , 632 , Capter9 , 118-141 (1996)"
BD001368,"linear,Crystal",Neat resin,Melt blending at 284C with extruder,,,"poly(bisphenol A carbonate)//poly{[(cyclohexane-1,4-dimethanol)-alt-(terephthalic acid)]-ran-[(cyclohexane-1,4-dimethanol)-alt-(isophthalic acid)]}",,Blend,,"Injection: 284C

Shape of Test Piece: Sheet

Remarks: t=ca. 2mm",,13915-3-1-1,,,,"['Glass transition temp. ca 135 [C]', 'Method: DSC', 'Condition: Heating rate;10C/min', 'Remarks: Taken from the Fig.']",,C16H14O3,,,,,,,,,,,,,,80,254.28,P150011,13915-1-1-1,,C16H18O4 / C16H18O4,,,,,,,,,,,,,,20,274.31 / 274.31,P905030,13915-2-1-1,,,,,,,,,,,,,,,,,,,,,,,,,,,,,,,,,,,,,,,"Zipper, M. D.; Simon, G. P.; Cherry, P.; Hill, A. J. , Journal of Polymer Science, Part B: Polymer Physics , 32 , 7 , 1237-1247 (1994)"
BD001368,"linear,Crystal",Neat resin,Melt blending at 284C with extruder,,,"poly(bisphenol A carbonate)//poly{[(cyclohexane-1,4-dimethanol)-alt-(terephthalic acid)]-ran-[(cyclohexane-1,4-dimethanol)-alt-(isophthalic acid)]}",,Blend,,"Injection: 284C

Annealing: 155C,3h

Shape of Test Piece: Sheet

Remarks: t=ca. 2mm",,13915-3-1-2,,,,"['Glass transition temp. ca 135 [C]', 'Method: DSC', 'Condition: Heating rate;10C/min', 'Remarks: Taken from the Fig.']",,C16H14O3,,,,,,,,,,,,,,80,254.28,P150011,13915-1-1-1,,C16H18O4 / C16H18O4,,,,,,,,,,,,,,20,274.31 / 274.31,P905030,13915-2-1-1,,,,,,,,,,,,,,,,,,,,,,,,,,,,,,,,,,,,,,,"Zipper, M. D.; Simon, G. P.; Cherry, P.; Hill, A. J. , Journal of Polymer Science, Part B: Polymer Physics , 32 , 7 , 1237-1247 (1994)"
BD001368,"linear,Crystal",Neat resin,Melt blending at 288C with extruder,,,"poly(bisphenol A carbonate)//poly{[(cyclohexane-1,4-dimethanol)-alt-(terephthalic acid)]-ran-[(cyclohexane-1,4-dimethanol)-alt-(isophthalic acid)]}",,Blend,,"Injection: 288C

Shape of Test Piece: Sheet

Remarks: t=ca. 2mm",,13915-3-2-1,,,,"['Glass transition temp. ca 122 [C]', 'Method: DSC', 'Condition: Heating rate;10C/min', 'Remarks: Taken from the Fig.']",,C16H14O3,,,,,,,,,,,,,,60,254.28,P150011,13915-1-1-1,,C16H18O4 / C16H18O4,,,,,,,,,,,,,,40,274.31 / 274.31,P905030,13915-2-1-1,,,,,,,,,,,,,,,,,,,,,,,,,,,,,,,,,,,,,,,"Zipper, M. D.; Simon, G. P.; Cherry, P.; Hill, A. J. , Journal of Polymer Science, Part B: Polymer Physics , 32 , 7 , 1237-1247 (1994)"
BD001368,"linear,Crystal",Neat resin,Melt blending at 288C with extruder,,,"poly(bisphenol A carbonate)//poly{[(cyclohexane-1,4-dimethanol)-alt-(terephthalic acid)]-ran-[(cyclohexane-1,4-dimethanol)-alt-(isophthalic acid)]}",,Blend,,"Injection: 288C

Annealing: 155C,3h

Shape of Test Piece: Sheet

Remarks: t=ca. 2mm",,13915-3-2-2,,,,"['Glass transition temp. ca 142 [C]', 'Method: DSC', 'Condition: Heating rate;10C/min', 'Remarks: Taken from the Fig.']",,C16H14O3,,,,,,,,,,,,,,60,254.28,P150011,13915-1-1-1,,C16H18O4 / C16H18O4,,,,,,,,,,,,,,40,274.31 / 274.31,P905030,13915-2-1-1,,,,,,,,,,,,,,,,,,,,,,,,,,,,,,,,,,,,,,,"Zipper, M. D.; Simon, G. P.; Cherry, P.; Hill, A. J. , Journal of Polymer Science, Part B: Polymer Physics , 32 , 7 , 1237-1247 (1994)"
BD001368,"linear,Crystal",Neat resin,Melt blending at 292C with extruder,,,"poly(bisphenol A carbonate)//poly{[(cyclohexane-1,4-dimethanol)-alt-(terephthalic acid)]-ran-[(cyclohexane-1,4-dimethanol)-alt-(isophthalic acid)]}",,Blend,,"Injection: 292C

Shape of Test Piece: Sheet

Remarks: t=ca. 2mm",,13915-3-3-1,,,,"['Glass transition temp. ca 111 [C]', 'Method: DSC', 'Condition: Heating rate;10C/min', 'Remarks: Taken from the Fig.']",,C16H14O3,,,,,,,,,,,,,,40,254.28,P150011,13915-1-1-1,,C16H18O4 / C16H18O4,,,,,,,,,,,,,,60,274.31 / 274.31,P905030,13915-2-1-1,,,,,,,,,,,,,,,,,,,,,,,,,,,,,,,,,,,,,,,"Zipper, M. D.; Simon, G. P.; Cherry, P.; Hill, A. J. , Journal of Polymer Science, Part B: Polymer Physics , 32 , 7 , 1237-1247 (1994)"
BD001368,"linear,Crystal",Neat resin,Melt blending at 292C with extruder,,,"poly(bisphenol A carbonate)//poly{[(cyclohexane-1,4-dimethanol)-alt-(terephthalic acid)]-ran-[(cyclohexane-1,4-dimethanol)-alt-(isophthalic acid)]}",,Blend,,"Injection: 292C

Annealing: 155C,3h

Shape of Test Piece: Sheet

Remarks: t=ca. 2mm",,13915-3-3-2,,,,"['Glass transition temp. ca 141 [C]', 'Method: DMA', 'Condition: Heating rate;2C/min&Frequency;1Hz', 'Remarks: Temp. at tan(delta) peak,taken from the Fig.']",,C16H14O3,,,,,,,,,,,,,,40,254.28,P150011,13915-1-1-1,,C16H18O4 / C16H18O4,,,,,,,,,,,,,,60,274.31 / 274.31,P905030,13915-2-1-1,,,,,,,,,,,,,,,,,,,,,,,,,,,,,,,,,,,,,,,"Zipper, M. D.; Simon, G. P.; Cherry, P.; Hill, A. J. , Journal of Polymer Science, Part B: Polymer Physics , 32 , 7 , 1237-1247 (1994)"
BD001368,"linear,Crystal",Neat resin,Melt blending at 296C with extruder,,,"poly(bisphenol A carbonate)//poly{[(cyclohexane-1,4-dimethanol)-alt-(terephthalic acid)]-ran-[(cyclohexane-1,4-dimethanol)-alt-(isophthalic acid)]}",,Blend,,"Injection: 296C

Shape of Test Piece: Sheet

Remarks: t=ca. 2mm",,13915-3-4-1,,,,"['Glass transition temp. ca 98 [C]', 'Method: DSC', 'Condition: Heating rate;10C/min', 'Remarks: Taken from the Fig.']",,C16H14O3,,,,,,,,,,,,,,20,254.28,P150011,13915-1-1-1,,C16H18O4 / C16H18O4,,,,,,,,,,,,,,80,274.31 / 274.31,P905030,13915-2-1-1,,,,,,,,,,,,,,,,,,,,,,,,,,,,,,,,,,,,,,,"Zipper, M. D.; Simon, G. P.; Cherry, P.; Hill, A. J. , Journal of Polymer Science, Part B: Polymer Physics , 32 , 7 , 1237-1247 (1994)"
BD001368,"linear,Crystal",Neat resin,Melt blending at 296C with extruder,,,"poly(bisphenol A carbonate)//poly{[(cyclohexane-1,4-dimethanol)-alt-(terephthalic acid)]-ran-[(cyclohexane-1,4-dimethanol)-alt-(isophthalic acid)]}",,Blend,,"Injection: 296C

Annealing: 155C,3h

Shape of Test Piece: Sheet

Remarks: t=ca. 2mm",,13915-3-4-2,,,,"['Glass transition temp. ca 128 [C]', 'Method: DMA', 'Condition: Heating rate;2C/min2;1Hz', 'Remarks: Temp. at tan(delta) peak,taken from the Fig.']",,C16H14O3,,,,,,,,,,,,,,20,254.28,P150011,13915-1-1-1,,C16H18O4 / C16H18O4,,,,,,,,,,,,,,80,274.31 / 274.31,P905030,13915-2-1-1,,,,,,,,,,,,,,,,,,,,,,,,,,,,,,,,,,,,,,,"Zipper, M. D.; Simon, G. P.; Cherry, P.; Hill, A. J. , Journal of Polymer Science, Part B: Polymer Physics , 32 , 7 , 1237-1247 (1994)"
BD001370,,Neat resin,,"Mv=24300(Viscosity,methylene chloride, [eta]=1.23E(-4)*Mv**0.83)",,poly(bisphenol A carbonate)//poly[(maleic anhydride)-ran-styrene],,Blend,,"Injection: At 260C with a mold temperature of 80C

Shape of Test Piece: Sheet

Remarks: t=ca.3.2mm",,26514-3-1-1,,,,"['Glass transition temp. 146 [C]', 'Method: DSC', 'Condition: Heating rate;5C/min']",,C16H14O3,,,,,,,,,,,,,90,,254.28,P150011,26514-1-1-1,,C4H2O3 / C8H8,,,,,,,,,,,,,10,,98.06 / 104.15,P905165,26514-2-1-1,,,,,,,,,,,,,,,,,,,,,,,,,,,,,,,,,,,,,,,"Mitsunaga, Masaki; Ito, Yasuhito; Ray, Suprakas Sinha; Okamoto, Masami; Hironako, Katsuhiko , Macromolecular Materials and Engineering , 288 , 7 , 543-548 (2003)"
BD001372,"Thermoplastic,Thermally stable,Amorphous",Neat resin,Melt blended in Brabender batch mixer at 85C above Tg of PCTMC,,,"poly(bisphenol A carbonate)//poly({[4,4'-(propane-2,2-diyl)diphenol]-alt-phosgene}-ran-{[4,4'-(3,3,5-trimethylcyclohexane-1,1-diyl)diphenol]-alt-phosgene})","['n-heptane, MeOH']",Blend,,,,29407-8-1-1,,"['THF, CH2Cl2']",,"['Glass transition temp. ca 152 [C]', 'Method: DSC', 'Condition: Heating rate;20C/min', 'Remarks: Onset method, taken from the Fig.2']",,C16H14O3,,,,,,,,,,,,,,70,254.28,P150011,29407-1-1-1,,C16H14O3 / C22H24O3,,,,,,,,,,,,,,30,254.28 / 336.42,P905432,29407-3-1-1,,,,,,,,,,,,,,,,,,,,,,,,,,,,,,,,,,,,,,,"Haggard, K. W.; Paul, D. R. , Polymer , 45 , 7 , 2313-2320 (2004)"
BD001372,"Thermoplastic,Thermally stable,Amorphous",Neat resin,Melt blended in Brabender batch mixer at 85C above Tg of PCTMC,,,"poly(bisphenol A carbonate)//poly({[4,4'-(propane-2,2-diyl)diphenol]-alt-phosgene}-ran-{[4,4'-(3,3,5-trimethylcyclohexane-1,1-diyl)diphenol]-alt-phosgene})","['n-heptane, MeOH']",Blend,,,,29407-8-2-1,,"['THF, CH2Cl2']",,"['Glass transition temp. ca 154 [C]', 'Method: DSC', 'Condition: Heating rate;20C/min', 'Remarks: Onset method, taken from the Fig.2']",,C16H14O3,,,,,,,,,,,,,,50,254.28,P150011,29407-1-1-1,,C16H14O3 / C22H24O3,,,,,,,,,,,,,,50,254.28 / 336.42,P905432,29407-3-1-1,,,,,,,,,,,,,,,,,,,,,,,,,,,,,,,,,,,,,,,"Haggard, K. W.; Paul, D. R. , Polymer , 45 , 7 , 2313-2320 (2004)"
BD001373,"linear,Separation function,Amorphous",Neat resin,Soln. blending,,,"poly(3,3',5,5'-tetramethylbisphenol A carbonate)//poly(acrylonitrile-ran-styrene)",,Blend,,"Solvent casting: Cast from methylene chloride soln. onto glass plate,solvent evapd. slowly at RT,formed film dried in vacuum oven at temp. ca. 30C higher than its Tg

Quenching: Quenched to RT

Shape of Test Piece: Film",,14420-3-1-1,,['methylene chloride'],,"['Glass transition temp. 115 [C]', 'Method: DSC', 'Condition: Heating rate;20C/min', 'Remarks: Taken from the Fig.']",,C20H22O3,,,,,,,,,,,,,,20,310.39,P150062,14420-1-1-1,,C3H3N / C8H8,,,,,,,,,,,,,,80,53.06 / 104.15,P904997,14420-2-1-1,,,,,,,,,,,,,,,,,,,,,,,,,,,,,,,,,,,,,,,"Chiou, J. S.; Paul, D. R. , Journal of Applied Polymer Science , 34 , 4 , 1503-1520 (1987)"
BD001373,"linear,Separation function,Amorphous",Neat resin,Soln. blending,,,"poly(3,3',5,5'-tetramethylbisphenol A carbonate)//poly(acrylonitrile-ran-styrene)",,Blend,,"Solvent casting: Cast from methylene chloride soln. onto glass plate,solvent evapd. slowly at RT,formed film dried in vacuum oven at temp. ca. 30C higher than its Tg

Quenching: Quenched to RT

Shape of Test Piece: Film",,14420-3-2-1,,['methylene chloride'],,"['Glass transition temp. 128 [C]', 'Method: DSC', 'Condition: Heating rate;20C/min', 'Remarks: Taken from the Fig.']",,C20H22O3,,,,,,,,,,,,,,40,310.39,P150062,14420-1-1-1,,C3H3N / C8H8,,,,,,,,,,,,,,60,53.06 / 104.15,P904997,14420-2-1-1,,,,,,,,,,,,,,,,,,,,,,,,,,,,,,,,,,,,,,,"Chiou, J. S.; Paul, D. R. , Journal of Applied Polymer Science , 34 , 4 , 1503-1520 (1987)"
BD001373,"linear,Separation function,Amorphous",Neat resin,Soln. blending,,,"poly(3,3',5,5'-tetramethylbisphenol A carbonate)//poly(acrylonitrile-ran-styrene)",,Blend,,"Solvent casting: Cast from methylene chloride soln. onto glass plate,solvent evapd. slowly at RT,formed film dried in vacuum oven at temp. ca. 30C higher than its Tg

Quenching: Quenched to RT

Shape of Test Piece: Film",,14420-3-3-1,,['methylene chloride'],,"['Glass transition temp. 147 [C]', 'Method: DSC', 'Condition: Heating rate;20C/min', 'Remarks: Taken from the Fig.']",,C20H22O3,,,,,,,,,,,,,,60,310.39,P150062,14420-1-1-1,,C3H3N / C8H8,,,,,,,,,,,,,,40,53.06 / 104.15,P904997,14420-2-1-1,,,,,,,,,,,,,,,,,,,,,,,,,,,,,,,,,,,,,,,"Chiou, J. S.; Paul, D. R. , Journal of Applied Polymer Science , 34 , 4 , 1503-1520 (1987)"
BD001373,"linear,Separation function,Amorphous",Neat resin,Soln. blending,,,"poly(3,3',5,5'-tetramethylbisphenol A carbonate)//poly(acrylonitrile-ran-styrene)",,Blend,,"Solvent casting: Cast from methylene chloride soln. onto glass plate,solvent evapd. slowly at RT,formed film dried in vacuum oven at temp. ca. 30C higher than its Tg

Quenching: Quenched to RT

Shape of Test Piece: Film",,14420-3-4-1,,['methylene chloride'],,"['Glass transition temp. 165 [C]', 'Method: DSC', 'Condition: Heating rate;20C/min', 'Remarks: Taken from the Fig.']",,C20H22O3,,,,,,,,,,,,,,80,310.39,P150062,14420-1-1-1,,C3H3N / C8H8,,,,,,,,,,,,,,20,53.06 / 104.15,P904997,14420-2-1-1,,,,,,,,,,,,,,,,,,,,,,,,,,,,,,,,,,,,,,,"Chiou, J. S.; Paul, D. R. , Journal of Applied Polymer Science , 34 , 4 , 1503-1520 (1987)"
BD001375,"linear,Thermoplastic",Neat resin,,,,"poly{oxy-2,2-bis[(methylsulfonyl)methyl]propane-1,3-diyl}//poly{oxyethylene/oxy-1-[(methylsulfonyl)methyl]ethylene}",,Blend,Reference: Ref. 14,"Solvent casting: From 10wt% soln. of formic acid under N2 at room temp.

Heat treating: At 130C under vacuum for at least 3d

Shape of Test Piece: Film",,21364-14-1-1,,,,"['Glass transition temp. 126 [C]', 'Method: DSC', 'Condition: Heating rate;20C/min Under N2']",,C2H4O / C4H8O3S,,,,,,,,,,,,,0,,44.05 / 136.17,P905073,21364-12-1-1,,C7H14O5S2,,,,,,,,,,,,,10,,242.32,P370646,21364-13-1-1,,,,,,,,,,,,,,,,,,,,,,,,,,,,,,,,,,,,,,,"Lee, Jong-Chan; Litt, Morton H.; Rogers, Charles E. , ACS Symposium Series , 710 , 433-452 (1998)"
BD001375,"linear,Thermoplastic",Neat resin,,,,"poly{oxy-2,2-bis[(methylsulfonyl)methyl]propane-1,3-diyl}//poly{oxyethylene/oxy-1-[(methylsulfonyl)methyl]ethylene}",,Blend,Reference: Ref. 14,"Solvent casting: From 10wt% soln. of formic acid under N2 at room temp.

Heat treating: At 130C under vacuum for at least 3d

Shape of Test Piece: Film",,21364-14-2-1,,,,"['Glass transition temp. 117 [C]', 'Method: DSC', 'Condition: Heating rate;20C/min Under N2']",,C2H4O / C4H8O3S,,,,,,,,,,,,,1,,44.05 / 136.17,P905073,21364-12-1-1,,C7H14O5S2,,,,,,,,,,,,,9,,242.32,P370646,21364-13-1-1,,,,,,,,,,,,,,,,,,,,,,,,,,,,,,,,,,,,,,,"Lee, Jong-Chan; Litt, Morton H.; Rogers, Charles E. , ACS Symposium Series , 710 , 433-452 (1998)"
BD001375,"linear,Thermoplastic",Neat resin,,,,"poly{oxy-2,2-bis[(methylsulfonyl)methyl]propane-1,3-diyl}//poly{oxyethylene/oxy-1-[(methylsulfonyl)methyl]ethylene}",,Blend,Reference: Ref. 14,"Solvent casting: From 10wt% soln. of formic acid under N2 at room temp.

Heat treating: At 130C under vacuum for at least 3d

Shape of Test Piece: Film",,21364-14-3-1,,,,"['Glass transition temp. 105 [C]', 'Method: DSC', 'Condition: Heating rate;20C/min Under N2']",,C2H4O / C4H8O3S,,,,,,,,,,,,,3,,44.05 / 136.17,P905073,21364-12-1-1,,C7H14O5S2,,,,,,,,,,,,,7,,242.32,P370646,21364-13-1-1,,,,,,,,,,,,,,,,,,,,,,,,,,,,,,,,,,,,,,,"Lee, Jong-Chan; Litt, Morton H.; Rogers, Charles E. , ACS Symposium Series , 710 , 433-452 (1998)"
BD001375,"linear,Thermoplastic",Neat resin,,,,"poly{oxy-2,2-bis[(methylsulfonyl)methyl]propane-1,3-diyl}//poly{oxyethylene/oxy-1-[(methylsulfonyl)methyl]ethylene}",,Blend,Reference: Ref. 14,"Solvent casting: From 10wt% soln. of formic acid under N2 at room temp.

Heat treating: At 130C under vacuum for at least 3d

Shape of Test Piece: Film",,21364-14-4-1,,,,"['Glass transition temp. 92 [C]', 'Method: DSC', 'Condition: Heating rate;20C/min Under N2']",,C2H4O / C4H8O3S,,,,,,,,,,,,,5,,44.05 / 136.17,P905073,21364-12-1-1,,C7H14O5S2,,,,,,,,,,,,,5,,242.32,P370646,21364-13-1-1,,,,,,,,,,,,,,,,,,,,,,,,,,,,,,,,,,,,,,,"Lee, Jong-Chan; Litt, Morton H.; Rogers, Charles E. , ACS Symposium Series , 710 , 433-452 (1998)"
BD001375,"linear,Thermoplastic",Neat resin,,,,"poly{oxy-2,2-bis[(methylsulfonyl)methyl]propane-1,3-diyl}//poly{oxyethylene/oxy-1-[(methylsulfonyl)methyl]ethylene}",,Blend,Reference: Ref. 14,"Solvent casting: From 10wt% soln. of formic acid under N2 at room temp.

Heat treating: At 130C under vacuum for at least 3d

Shape of Test Piece: Film",,21364-14-5-1,,,,"['Glass transition temp. 70 [C]', 'Method: DSC', 'Condition: Heating rate;20C/min Under N2']",,C2H4O / C4H8O3S,,,,,,,,,,,,,7,,44.05 / 136.17,P905073,21364-12-1-1,,C7H14O5S2,,,,,,,,,,,,,3,,242.32,P370646,21364-13-1-1,,,,,,,,,,,,,,,,,,,,,,,,,,,,,,,,,,,,,,,"Lee, Jong-Chan; Litt, Morton H.; Rogers, Charles E. , ACS Symposium Series , 710 , 433-452 (1998)"
BD001375,"linear,Thermoplastic",Neat resin,,,,"poly{oxy-2,2-bis[(methylsulfonyl)methyl]propane-1,3-diyl}//poly{oxyethylene/oxy-1-[(methylsulfonyl)methyl]ethylene}",,Blend,Reference: Ref. 14,"Solvent casting: From 10wt% soln. of formic acid under N2 at room temp.

Heat treating: At 130C under vacuum for at least 3d

Shape of Test Piece: Film",,21364-14-6-1,,,,"['Glass transition temp. 57 [C]', 'Method: DSC', 'Condition: Heating rate;20C/min Under N2']",,C2H4O / C4H8O3S,,,,,,,,,,,,,9,,44.05 / 136.17,P905073,21364-12-1-1,,C7H14O5S2,,,,,,,,,,,,,1,,242.32,P370646,21364-13-1-1,,,,,,,,,,,,,,,,,,,,,,,,,,,,,,,,,,,,,,,"Lee, Jong-Chan; Litt, Morton H.; Rogers, Charles E. , ACS Symposium Series , 710 , 433-452 (1998)"
BD001375,"linear,Thermoplastic",Neat resin,,,,"poly{oxy-2,2-bis[(methylsulfonyl)methyl]propane-1,3-diyl}//poly{oxyethylene/oxy-1-[(methylsulfonyl)methyl]ethylene}",,Blend,Reference: Ref. 14,"Solvent casting: From 10wt% soln. of formic acid under N2 at room temp.

Heat treating: At 130C under vacuum for at least 3d

Shape of Test Piece: Film",,21364-14-7-1,,,,"['Glass transition temp. 52 [C]', 'Method: DSC', 'Condition: Heating rate;20C/min Under N2']",,C2H4O / C4H8O3S,,,,,,,,,,,,,10,,44.05 / 136.17,P905073,21364-12-1-1,,C7H14O5S2,,,,,,,,,,,,,0,,242.32,P370646,21364-13-1-1,,,,,,,,,,,,,,,,,,,,,,,,,,,,,,,,,,,,,,,"Lee, Jong-Chan; Litt, Morton H.; Rogers, Charles E. , ACS Symposium Series , 710 , 433-452 (1998)"
BD001376,"linear,Thermoplastic",Neat resin,,,,poly[isobutene-alt-(N-methylmaleimide)]//polyacrylonitrile-graft-polystyrene,,Blend,,"Compression: 200-230C, 5min

Quenching: Quenched to RT
