Repository: williamschertzer/webScraper

File: glass_transition_temp.csv (part 45 of 62)
Shape of Test Piece: Sheet",,78045-3-1-1,,,,"['Glass transition temp. 119 [C]', 'Method: DSC', 'Condition: Heating rate;10C/min N2']",,C9H13NO2,,,,,,,,,,,,,,50,167.21,P430125,78045-1-1-1,,C3H3N / C8H8,,,,,,,,,,,,,,50,53.06 / 104.15,P904998,78045-2-1-1,,,,,,,,,,,,,,,,,,,,,,,,,,,,,,,,,,,,,,,"Doi, Toru; Yukioka, Satoshi; Inoue, Hiroshi; Akimoto, Akira , Journal of Applied Polymer Science , 63 , 7 , 925-929 (1997)"
BD001380,,Neat resin,DMF solution of PEPS and PSAN31 were mixed,,,p-acetoxystyrene functionalized poly(methylsilandiol)//poly(acrylonitrile-ran-styrene),,Blend,,"Solvent casting: From DMF solution, Dried at room temperature, then transferred to a vacuum oven, heated at 110C for 70h, then cooled to room temperature",,22885-9-1-1,,,,"['Glass transition temp. 42 [C]', 'Method: DSC', 'Condition: Heating rate;20C/min']",,C3H3N / C8H8,,,,,,,,,,,,,,50,53.06 / 104.15,P904997,22885-5-1-1,,C9H12O2Si,,,,,,,,,,,,,,50,180.28,P472104,22885-1-1-1,,,,,,,,,,,,,,,,,,,,,,,,,,,,,,,,,,,,,,,"Duan, Yuzhi; Pearce, Eli M.; Kwei, T. K.; Hu, Xuesong; Rafailovich, Miriam; Sokolov, Jonathan; Zhou, Kungang; Schwarz, Steven , Macromolecules , 34 , 19 , 6761-6767 (2001)"
BD001382,,Neat resin,Both copolymers dissolved in CH2ClCH2Cl to yield a total polymer content of 5wt%,,,poly(acrylonitrile-ran-styrene)//polystyrene-block-poly(methyl methacrylate),,Blend,,"Solvent casting: Cast onto glass plate,solvent slowly evapd. at RT

Drying: 80C,2days in vacuum oven",,12242-3-1-1,,,,"['Glass transition temp. 126 [C]', 'Method: DSC', 'Condition: Heating rate;20C/min', 'Remarks: Another Tg;105C(PS block),taken from the Fig.']",,C8H8 / C5H8O2,,,,,,,,,,,,,,80,104.15 / 100.12,P905067,12242-1-1-1,,C3H3N / C8H8,,,,,,,,,,,,,,20,53.06 / 104.15,P904997,12242-2-1-1,,,,,,,,,,,,,,,,,,,,,,,,,,,,,,,,,,,,,,,"Kressler, Joerg; Karasz, Frank E.; Kammer, Hans Werner; Morgenstern, Ute , Makromolekulare Chemie , 191 , 7 , 1623-1631 (1990)"
BD001382,,Neat resin,Both copolymers dissolved in CH2ClCH2Cl to yield a total polymer content of 5wt%,,,poly(acrylonitrile-ran-styrene)//polystyrene-block-poly(methyl methacrylate),,Blend,,"Solvent casting: Cast onto glass plate,solvent slowly evapd. at RT

Drying: 80C,2days in vacuum oven",,12242-3-2-1,,,,"['Glass transition temp. 122 [C]', 'Method: DSC', 'Condition: Heating rate;20C/min', 'Remarks: Another Tg;105C(PS block),taken from the Fig.']",,C8H8 / C5H8O2,,,,,,,,,,,,,,60,104.15 / 100.12,P905067,12242-1-1-1,,C3H3N / C8H8,,,,,,,,,,,,,,40,53.06 / 104.15,P904997,12242-2-1-1,,,,,,,,,,,,,,,,,,,,,,,,,,,,,,,,,,,,,,,"Kressler, Joerg; Karasz, Frank E.; Kammer, Hans Werner; Morgenstern, Ute , Makromolekulare Chemie , 191 , 7 , 1623-1631 (1990)"
BD001382,,Neat resin,Both copolymers dissolved in CH2ClCH2Cl to yield a total polymer content of 5wt%,,,poly(acrylonitrile-ran-styrene)//polystyrene-block-poly(methyl methacrylate),,Blend,,"Solvent casting: Cast onto glass plate,solvent slowly evapd. at RT

Drying: 80C,2days in vacuum oven",,12242-3-3-1,,,,"['Glass transition temp. 120 [C]', 'Method: DSC', 'Condition: Heating rate;20C/min', 'Remarks: Another Tg;105C(PS block),taken from the Fig.']",,C8H8 / C5H8O2,,,,,,,,,,,,,,50,104.15 / 100.12,P905067,12242-1-1-1,,C3H3N / C8H8,,,,,,,,,,,,,,50,53.06 / 104.15,P904997,12242-2-1-1,,,,,,,,,,,,,,,,,,,,,,,,,,,,,,,,,,,,,,,"Kressler, Joerg; Karasz, Frank E.; Kammer, Hans Werner; Morgenstern, Ute , Makromolekulare Chemie , 191 , 7 , 1623-1631 (1990)"
BD001382,,Neat resin,Both copolymers dissolved in CH2ClCH2Cl to yield a total polymer content of 5wt%,,,poly(acrylonitrile-ran-styrene)//polystyrene-block-poly(methyl methacrylate),,Blend,,"Solvent casting: Cast onto glass plate,solvent slowly evapd. at RT

Drying: 80C,2days in vacuum oven",,12242-3-4-1,,,,"['Glass transition temp. 115 [C]', 'Method: DSC', 'Condition: Heating rate;20C/min', 'Remarks: Another Tg;105C(PS block),taken from the Fig.']",,C8H8 / C5H8O2,,,,,,,,,,,,,,40,104.15 / 100.12,P905067,12242-1-1-1,,C3H3N / C8H8,,,,,,,,,,,,,,60,53.06 / 104.15,P904997,12242-2-1-1,,,,,,,,,,,,,,,,,,,,,,,,,,,,,,,,,,,,,,,"Kressler, Joerg; Karasz, Frank E.; Kammer, Hans Werner; Morgenstern, Ute , Makromolekulare Chemie , 191 , 7 , 1623-1631 (1990)"
BD001382,,Neat resin,Both copolymers dissolved in CH2ClCH2Cl to yield a total polymer content of 5wt%,,,poly(acrylonitrile-ran-styrene)//polystyrene-block-poly(methyl methacrylate),,Blend,,"Solvent casting: Cast onto glass plate,solvent slowly evapd. at RT

Drying: 80C,2days in vacuum oven",,12242-3-5-1,,,,"['Glass transition temp. 112 [C]', 'Method: DSC', 'Condition: Heating rate;20C/min', 'Remarks: Another Tg;105C(PS block),taken from the Fig.']",,C8H8 / C5H8O2,,,,,,,,,,,,,,20,104.15 / 100.12,P905067,12242-1-1-1,,C3H3N / C8H8,,,,,,,,,,,,,,80,53.06 / 104.15,P904997,12242-2-1-1,,,,,,,,,,,,,,,,,,,,,,,,,,,,,,,,,,,,,,,"Kressler, Joerg; Karasz, Frank E.; Kammer, Hans Werner; Morgenstern, Ute , Makromolekulare Chemie , 191 , 7 , 1623-1631 (1990)"
BD001385,linear,Neat resin,Solution mixing(in MEK); Extended on glass plate; Dried at 50C for 72h under vacuum,,,"poly[(methyl methacrylate)-ran-(butyl acrylate)]//oly[(vinylidene fluoride)-ran-(1,1,1,3,3,3-hexafluoroacetone)]",,Blend,,Shape of Test Piece: Film,,13210-18-1-1,,,,"['Glass transition temp. 48 [C]', 'Method: TBA']",,C2H2F2 / C3F6O,,,,,,,,,,,,,,50,64.03 / 166.02,P905062,13210-16-1-1,,C5H8O2 / C7H12O2,,,,,,,,,,,,,,50,100.12 / 128.17,P905000,13210-17-1-1,,,,,,,,,,,,,,,,,,,,,,,,,,,,,,,,,,,,,,,"Maeda, Kazuhiko; Tasaka, Shigeru; Inagaki, Norihiro , Kobunshi Ronbunshu , 47 , 12 , 985-988 (1990)"
BD001385,linear,Neat resin,Solution mixing(in MEK); Extended on glass plate; Dried at 50C for 72h under vacuum,,,"poly[(methyl methacrylate)-ran-(butyl acrylate)]//oly[(vinylidene fluoride)-ran-(1,1,1,3,3,3-hexafluoroacetone)]",,Blend,,Shape of Test Piece: Film,,13210-21-1-1,,,,"['Glass transition temp. 32 [C]', 'Method: TBA']",,C2H2F2 / C3F6O,,,,,,,,,,,,,,50,64.03 / 166.02,P905062,13210-19-1-1,,C5H8O2 / C7H12O2,,,,,,,,,,,,,,50,100.12 / 128.17,P905000,13210-20-1-1,,,,,,,,,,,,,,,,,,,,,,,,,,,,,,,,,,,,,,,"Maeda, Kazuhiko; Tasaka, Shigeru; Inagaki, Norihiro , Kobunshi Ronbunshu , 47 , 12 , 985-988 (1990)"
BD001385,linear,Neat resin,Solution mixing(in MEK); Extended on glass plate; Dried at 50C for 72h under vacuum,,,"poly[(methyl methacrylate)-ran-(butyl acrylate)]//oly[(vinylidene fluoride)-ran-(1,1,1,3,3,3-hexafluoroacetone)]",,Blend,,Shape of Test Piece: Film,,13210-24-1-1,,,,"['Glass transition temp. 12 [C]', 'Method: TBA']",,C2H2F2 / C3F6O,,,,,,,,,,,,,,50,64.03 / 166.02,P905062,13210-22-1-1,,C5H8O2 / C7H12O2,,,,,,,,,,,,,,50,100.12 / 128.17,P905000,13210-23-1-1,,,,,,,,,,,,,,,,,,,,,,,,,,,,,,,,,,,,,,,"Maeda, Kazuhiko; Tasaka, Shigeru; Inagaki, Norihiro , Kobunshi Ronbunshu , 47 , 12 , 985-988 (1990)"
BD001394,"linear,Thermoplastic,Gas barrier function",Neat resin,Melt-mixed at 230C for 10min in Brabender mixer under Ar,,,"poly{[(hexane-1,6-diamine)-alt-(terephthalic acid)]-co-[(hexane-1,6-diamine)-alt-(isophthalic acid)]}//poly[ethene-ran-(vinyl alcohol)]",,Blend,,"Compression: Compressed at 220C in hot plate press

Quenching: Quenched in water, then dried at 110C for 4h

Shape of Test Piece: Sheet

Remarks: Bar for DMA, dumb-bell for tensile test",,22825-3-2-1,,,,"['Glass transition temp. 117 [C]', 'Method: DMA', 'Condition: Heating rate;5C/min & Frequency;1Hz', 'Remarks: Temp. at E""peak, Tg of PA']",,C2H4 / C2H4O,80,,,,,,,,,,,,,,28.05 / 44.05,P905011,22825.01,,C14H18N2O2 / C14H18N2O2,20,,,,,,,,,,,,,,246.31 / 246.31,P900048,22825.02,,,,,,,,,,,,,,,,,,,,,,,,,,,,,,,,,,,,,,,"Lagaron, J. M.; Gimenez, E.; Gavara, R.; Saura, J. J. , Polymer , 42 , 23 , 9531-9540 (2001)"
BD001396,,Neat resin,P(alphaMS-co-AN) and P(MMA/MA) blended in extruder,,,poly[(methyl acrylate)-stat-(methyl methacrylate)]//poly[acrylonitrile-stat-(alpha-methylstyrene)],,Blend,Type: addition,"Compression: Hot pressed

Shape of Test Piece: Sheet",,27761-3-1-1,,,,"['Glass transition temp. ca 119 [C]', 'Method: DSC', 'Condition: Heating rate;20K/min', 'Remarks: Taken from the Fig.1']",,C3H3N / C9H10,,,,,,,,,,,,,,60,53.06 / 118.18,P905171,27661-1-1-1,,C4H6O2 / C5H8O2,,,,,,,,,,,,,,40,86.09 / 100.12,P905014,27661-2-1-1,,,,,,,,,,,,,,,,,,,,,,,,,,,,,,,,,,,,,,,"Guenther-Schade, K.; Schubert, D. W.; Faupel, F. , Macromolecules , 35 , 24 , 9074-9078 (2002)"
BD001396,,Neat resin,P(alphaMS-co-AN) and P(MMA/MA) blended in extruder,,,poly[(methyl acrylate)-stat-(methyl methacrylate)]//poly[acrylonitrile-stat-(alpha-methylstyrene)],,Blend,Type: addition,"Compression: Hot-pressed

Shape of Test Piece: Sheet",,27761-3-2-1,,,,"['Glass transition temp. ca 113 [C]', 'Method: DSC', 'Condition: Heating rate;20K/min', 'Remarks: Taken from the Fig.1']",,C3H3N / C9H10,,,,,,,,,,,,,,50,53.06 / 118.18,P905171,27661-1-1-1,,C4H6O2 / C5H8O2,,,,,,,,,,,,,,50,86.09 / 100.12,P905014,27661-2-1-1,,,,,,,,,,,,,,,,,,,,,,,,,,,,,,,,,,,,,,,"Guenther-Schade, K.; Schubert, D. W.; Faupel, F. , Macromolecules , 35 , 24 , 9074-9078 (2002)"
BD001396,,Neat resin,P(alphaMS-co-AN) and P(MMA/MA) blended in extruder,,,poly[(methyl acrylate)-stat-(methyl methacrylate)]//poly[acrylonitrile-stat-(alpha-methylstyrene)],,Blend,Type: addition,"Compression: Hot-pressed

Shape of Test Piece: Sheet",,27761-3-3-1,,,,"['Glass transition temp. ca 108 [C]', 'Method: DSC', 'Condition: Heating rate;20K/min', 'Remarks: Taken from the Fig.1']",,C3H3N / C9H10,,,,,,,,,,,,,,40,53.06 / 118.18,P905171,27661-1-1-1,,C4H6O2 / C5H8O2,,,,,,,,,,,,,,60,86.09 / 100.12,P905014,27661-2-1-1,,,,,,,,,,,,,,,,,,,,,,,,,,,,,,,,,,,,,,,"Guenther-Schade, K.; Schubert, D. W.; Faupel, F. , Macromolecules , 35 , 24 , 9074-9078 (2002)"
BD001396,,Neat resin,P(alphaMS-co-AN) and P(MMA/MA) blended in extruder,,,poly[(methyl acrylate)-stat-(methyl methacrylate)]//poly[acrylonitrile-stat-(alpha-methylstyrene)],,Blend,Type: addition,"Compression: Hot-pressed

Shape of Test Piece: Sheet",,27761-3-4-1,,,,"['Glass transition temp. ca 107 [C]', 'Method: DSC', 'Condition: Heating rate;20K/min', 'Remarks: Taken from the Fig.1']",,C3H3N / C9H10,,,,,,,,,,,,,,30,53.06 / 118.18,P905171,27661-1-1-1,,C4H6O2 / C5H8O2,,,,,,,,,,,,,,70,86.09 / 100.12,P905014,27661-2-1-1,,,,,,,,,,,,,,,,,,,,,,,,,,,,,,,,,,,,,,,"Guenther-Schade, K.; Schubert, D. W.; Faupel, F. , Macromolecules , 35 , 24 , 9074-9078 (2002)"
BD001396,,Neat resin,P(alphaMS-co-AN) and P(MMA/MA) blended in extruder,,,poly[(methyl acrylate)-stat-(methyl methacrylate)]//poly[acrylonitrile-stat-(alpha-methylstyrene)],,Blend,Type: addition,"Compression: Hot-pressed

Shape of Test Piece: Sheet",,27761-3-5-1,,,,"['Glass transition temp. ca 106 [C]', 'Method: DSC', 'Condition: Heating rate;20K/min', 'Remarks: Taken from the Fig.1']",,C3H3N / C9H10,,,,,,,,,,,,,,20,53.06 / 118.18,P905171,27661-1-1-1,,C4H6O2 / C5H8O2,,,,,,,,,,,,,,80,86.09 / 100.12,P905014,27661-2-1-1,,,,,,,,,,,,,,,,,,,,,,,,,,,,,,,,,,,,,,,"Guenther-Schade, K.; Schubert, D. W.; Faupel, F. , Macromolecules , 35 , 24 , 9074-9078 (2002)"
BD001396,,Neat resin,P(alphaMS-co-AN) and P(MMA/MA) blended in extruder,,,poly[(methyl acrylate)-stat-(methyl methacrylate)]//poly[acrylonitrile-stat-(alpha-methylstyrene)],,Blend,Type: addition,"Compression: Hot-pressed

Shape of Test Piece: Sheet",,27761-3-6-1,,,,"['Glass transition temp. ca 104 [C]', 'Method: DSC', 'Condition: Heating rate;20K/min', 'Remarks: Taken from the Fig.1']",,C3H3N / C9H10,,,,,,,,,,,,,,10,53.06 / 118.18,P905171,27661-1-1-1,,C4H6O2 / C5H8O2,,,,,,,,,,,,,,90,86.09 / 100.12,P905014,27661-2-1-1,,,,,,,,,,,,,,,,,,,,,,,,,,,,,,,,,,,,,,,"Guenther-Schade, K.; Schubert, D. W.; Faupel, F. , Macromolecules , 35 , 24 , 9074-9078 (2002)"
BD001397,,Neat resin,codissolved in THF solvent in concentration of 5g/100cm3 at 26C,,,poly[styrene-ran-(methyl methacrylate)]//poly[(maleic anhydride)-ran-styrene],,Blend,,"Solvent casting: cast onto a Teflon plate

Annealing & Quenching: annealed at 200C for 3 min, quenched to 20 C

Shape of Test Piece: Film

Remarks: t=0.34mm",,30599-2-1-1,,,,"['Glass transition temp. ca 114.2 [C]', 'Method: DSC', 'Condition: Heating rate;20C/min & Ar, second heating run', 'Remarks: taken from the Fig. 3']",,C4H2O3 / C8H8,,,,,,,,,,,,,,85,98.06 / 104.15,P905165,30599-1-1-1,,C8H8 / C5H8O2,,,,,,,,,,,,,,15,104.15 / 100.12,P905017,30599-3-1-1,,,,,,,,,,,,,,,,,,,,,,,,,,,,,,,,,,,,,,,"Jiang, Z. Y.; Jiang, X. Q.; Yang, Y. X.; Huang, Y. J.; Huang, H. B.; Hsia, Y. F. , Nuclear Instruments & Methods in Physics Research, Section B: Beam Interactions with Materials and Atoms , 229 , 2 , 309-315 (2005)"
BD001397,,Neat resin,codissolved in THF solvent in concentration of 5g/100cm3 at 26C,,,poly[styrene-ran-(methyl methacrylate)]//poly[(maleic anhydride)-ran-styrene],,Blend,,"Solvent casting: cast onto a Teflon plate

Annealing & Quenching: annealed at 200C for 3 min, quenched to 20 C

Shape of Test Piece: Film

Remarks: t=0.34mm",,30599-2-2-1,,,,"['Glass transition temp. ca 112.5 [C]', 'Method: DSC', 'Condition: Heating rate;20C/min & Ar, second heating run', 'Remarks: taken from the Fig. 3']",,C4H2O3 / C8H8,,,,,,,,,,,,,,70,98.06 / 104.15,P905165,30599-1-1-1,,C8H8 / C5H8O2,,,,,,,,,,,,,,30,104.15 / 100.12,P905017,30599-3-1-1,,,,,,,,,,,,,,,,,,,,,,,,,,,,,,,,,,,,,,,"Jiang, Z. Y.; Jiang, X. Q.; Yang, Y. X.; Huang, Y. J.; Huang, H. B.; Hsia, Y. F. , Nuclear Instruments & Methods in Physics Research, Section B: Beam Interactions with Materials and Atoms , 229 , 2 , 309-315 (2005)"
BD001397,,Neat resin,codissolved in THF solvent in concentration of 5g/100cm3 at 26C,,,poly[styrene-ran-(methyl methacrylate)]//poly[(maleic anhydride)-ran-styrene],,Blend,,"Solvent casting: cast onto a Teflon plate

Annealing & Quenching: annealed at 200C for 3 min, quenched to 20 C

Shape of Test Piece: Film

Remarks: t=0.34mm",,30599-2-3-1,,,,"['Glass transition temp. ca 107.5 [C]', 'Method: DSC', 'Condition: Heating rate;20C/min & Ar, second heating run', 'Remarks: taken from the Fig. 3']",,C4H2O3 / C8H8,,,,,,,,,,,,,,50,98.06 / 104.15,P905165,30599-1-1-1,,C8H8 / C5H8O2,,,,,,,,,,,,,,50,104.15 / 100.12,P905017,30599-3-1-1,,,,,,,,,,,,,,,,,,,,,,,,,,,,,,,,,,,,,,,"Jiang, Z. Y.; Jiang, X. Q.; Yang, Y. X.; Huang, Y. J.; Huang, H. B.; Hsia, Y. F. , Nuclear Instruments & Methods in Physics Research, Section B: Beam Interactions with Materials and Atoms , 229 , 2 , 309-315 (2005)"
BD001397,,Neat resin,codissolved in THF solvent in concentration of 5g/100cm3 at 26C,,,poly[styrene-ran-(methyl methacrylate)]//poly[(maleic anhydride)-ran-styrene],,Blend,,"Solvent casting: cast onto a Teflon plate

Annealing & Quenching: annealed at 200C for 3 min, quenched to 20 C

Shape of Test Piece: Film

Remarks: t=0.34mm",,30599-2-4-1,,,,"['Glass transition temp. ca 106.6 [C]', 'Method: DSC', 'Condition: Heating rate;20C/min & Ar, second heating run', 'Remarks: taken from the Fig. 3']",,C4H2O3 / C8H8,,,,,,,,,,,,,,40,98.06 / 104.15,P905165,30599-1-1-1,,C8H8 / C5H8O2,,,,,,,,,,,,,,60,104.15 / 100.12,P905017,30599-3-1-1,,,,,,,,,,,,,,,,,,,,,,,,,,,,,,,,,,,,,,,"Jiang, Z. Y.; Jiang, X. Q.; Yang, Y. X.; Huang, Y. J.; Huang, H. B.; Hsia, Y. F. , Nuclear Instruments & Methods in Physics Research, Section B: Beam Interactions with Materials and Atoms , 229 , 2 , 309-315 (2005)"
BD001397,,Neat resin,codissolved in THF solvent in concentration of 5g/100cm3 at 26C,,,poly[styrene-ran-(methyl methacrylate)]//poly[(maleic anhydride)-ran-styrene],,Blend,,"Solvent casting: cast onto a Teflon plate

Annealing & Quenching: annealed at 200C for 3 min, quenched to 20 C

Shape of Test Piece: Film

Remarks: t=0.34mm",,30599-2-5-1,,,,"['Glass transition temp. ca 103.5 [C]', 'Method: DSC', 'Condition: Heating rate;20C/min & Ar, second heating run', 'Remarks: taken from the Fig. 3']",,C4H2O3 / C8H8,,,,,,,,,,,,,,20,98.06 / 104.15,P905165,30599-1-1-1,,C8H8 / C5H8O2,,,,,,,,,,,,,,80,104.15 / 100.12,P905017,30599-3-1-1,,,,,,,,,,,,,,,,,,,,,,,,,,,,,,,,,,,,,,,"Jiang, Z. Y.; Jiang, X. Q.; Yang, Y. X.; Huang, Y. J.; Huang, H. B.; Hsia, Y. F. , Nuclear Instruments & Methods in Physics Research, Section B: Beam Interactions with Materials and Atoms , 229 , 2 , 309-315 (2005)"
BD001398,",Crystal",Neat resin,THF soln. blending at RT,,,"poly[tetrafluoroethene-ran-(1,1-difluoroethene)]//oly[(vinylidene fluoride)-ran-(1,1,1,3,3,3-hexafluoroacetone)]",,Blend,,"Solvent casting&Compression: Cast from THF soln.,then evapd. at RT for 12h and dried at 100C for 24h in vacuum oven and melt-pressed at 200C

Annealing&Quenching: Annealed at 110C for 6h and quenched into ice-water

Shape of Test Piece: Film

Remarks: t=ca 50micron",,13520-3-1-1,,,,"['Glass transition temp. ca -45 [C]', 'Method: DSC', 'Condition: Heating rate;20C/min', 'Remarks: Taken from the Fig.']",,C2F4 / C2H2F2,,,,,,,,,,,,,,70,100.02 / 64.03,P905019,13520-1-1-1,,C2H2F2 / C3F6O,,,,,,,,,,,,,,30,64.03 / 166.02,P905062,13520-2-1-1,,,,,,,,,,,,,,,,,,,,,,,,,,,,,,,,,,,,,,,"Cho, Jae Whan; Tasaka, Shigeru; Miyata, Seizo , Polymer Journal , 25 , 12 , 1267-1274 (1993)"
BD001398,",Crystal",Neat resin,THF soln. blending at RT,,,"poly[tetrafluoroethene-ran-(1,1-difluoroethene)]//oly[(vinylidene fluoride)-ran-(1,1,1,3,3,3-hexafluoroacetone)]",,Blend,,"Solvent casting&Compression: Cast from THF soln.,then evapd. at RT for 12h and dried at 100C for 24h in vacuum oven and melt-pressed at 200C

Annealing&Quenching: Annealed at 110C for 6h and quenched into ice-water

Shape of Test Piece: Film

Remarks: t=ca 50micron",,13520-3-2-1,,,,"['Glass transition temp. ca -25 [C]', 'Method: DSC', 'Condition: Heating rate;20C/min', 'Remarks: Taken from the Fig.']",,C2F4 / C2H2F2,,,,,,,,,,,,,,50,100.02 / 64.03,P905019,13520-1-1-1,,C2H2F2 / C3F6O,,,,,,,,,,,,,,50,64.03 / 166.02,P905062,13520-2-1-1,,,,,,,,,,,,,,,,,,,,,,,,,,,,,,,,,,,,,,,"Cho, Jae Whan; Tasaka, Shigeru; Miyata, Seizo , Polymer Journal , 25 , 12 , 1267-1274 (1993)"
BD001398,",Crystal",Neat resin,THF soln. blending at RT,,,"poly[tetrafluoroethene-ran-(1,1-difluoroethene)]//oly[(vinylidene fluoride)-ran-(1,1,1,3,3,3-hexafluoroacetone)]",,Blend,,"Solvent casting&Compression: Cast from THF soln.,then evapd. at RT for 12h and dried at 100C for 24h in vacuum oven and melt-pressed at 200C

Annealing&Quenching: Annealed at 110C for 6h and quenched into ice-water

Shape of Test Piece: Film

Remarks: t=ca 50micron",,13520-3-3-1,,,,"['Glass transition temp. ca -21 [C]', 'Method: DSC', 'Condition: Heating rate;20C/min', 'Remarks: Taken from the Fig.']",,C2F4 / C2H2F2,,,,,,,,,,,,,,30,100.02 / 64.03,P905019,13520-1-1-1,,C2H2F2 / C3F6O,,,,,,,,,,,,,,70,64.03 / 166.02,P905062,13520-2-1-1,,,,,,,,,,,,,,,,,,,,,,,,,,,,,,,,,,,,,,,"Cho, Jae Whan; Tasaka, Shigeru; Miyata, Seizo , Polymer Journal , 25 , 12 , 1267-1274 (1993)"
BD001398,",Crystal",Neat resin,THF soln. blending at RT,,,"poly[tetrafluoroethene-ran-(1,1-difluoroethene)]//oly[(vinylidene fluoride)-ran-(1,1,1,3,3,3-hexafluoroacetone)]",,Blend,,"Solvent casting&Compression: Cast from THF soln.,then evapd. at RT for 12h and dried at 100C for 24h in vacuum oven and melt-pressed at 200C

Annealing&Quenching: Annealed at 110C for 6h and quenched into ice-water

Shape of Test Piece: Film

Remarks: t=ca 50micron",,13520-3-4-1,,,,"['Glass transition temp. ca -4.5 [C]', 'Method: DSC', 'Condition: Heating rate;20C/min', 'Remarks: Taken from the Fig.']",,C2F4 / C2H2F2,,,,,,,,,,,,,,10,100.02 / 64.03,P905019,13520-1-1-1,,C2H2F2 / C3F6O,,,,,,,,,,,,,,90,64.03 / 166.02,P905062,13520-2-1-1,,,,,,,,,,,,,,,,,,,,,,,,,,,,,,,,,,,,,,,"Cho, Jae Whan; Tasaka, Shigeru; Miyata, Seizo , Polymer Journal , 25 , 12 , 1267-1274 (1993)"
BD001399,,Neat resin,The blends wereprepared by dissolving the copolymers in acetone; Dried in a vacuum oven at 55C for 48hs,,,"poly[tetrafluoroethene-ran-(1,1-difluoroethene)]//poly[(ethyl acrylate)-ran-(methyl methacrylate)]",,Blend,,"Compression: At 200C with a pressure of 5 metric tons

Shape of Test Piece: Film

Remarks: t=1.6mm",,25952-3-1-1,,,,"['Glass transition temp. 85.4 [C]', 'Method: DSC', 'Condition: Heating rate;3C/min Under He']",,C2F4 / C2H2F2,,,,,,,,,,,,,,0,100.02 / 64.03,P905019,25952-2-1-1,,C5H8O2 / C5H8O2,,,,,,,,,,,,,,100,100.12 / 100.12,P905185,25952-1-1-1,,,,,,,,,,,,,,,,,,,,,,,,,,,,,,,,,,,,,,,"Calves, Melynda C.; Harmon, J. P. , ACS Symposium Series , 795 , 91-112 (2001)"
BD001399,,Neat resin,The blends wereprepared by dissolving the copolymers in acetone; Dried in a vacuum oven at 55C for 48hs,,,"poly[tetrafluoroethene-ran-(1,1-difluoroethene)]//poly[(ethyl acrylate)-ran-(methyl methacrylate)]",,Blend,,"Compression: At 200C with a pressure of 5 metric tons

Shape of Test Piece: Film

Remarks: t=1.6mm",,25952-3-2-1,,,,"['Glass transition temp. 76.7 [C]', 'Method: DSC', 'Condition: Heating rate;3C/min Under He']",,C2F4 / C2H2F2,,,,,,,,,,,,,,10,100.02 / 64.03,P905019,25952-2-1-1,,C5H8O2 / C5H8O2,,,,,,,,,,,,,,90,100.12 / 100.12,P905185,25952-1-1-1,,,,,,,,,,,,,,,,,,,,,,,,,,,,,,,,,,,,,,,"Calves, Melynda C.; Harmon, J. P. , ACS Symposium Series , 795 , 91-112 (2001)"
BD001399,,Neat resin,The blends wereprepared by dissolving the copolymers in acetone; Dried in a vacuum oven at 55C for 48hs,,,"poly[tetrafluoroethene-ran-(1,1-difluoroethene)]//poly[(ethyl acrylate)-ran-(methyl methacrylate)]",,Blend,,"Compression: At 200C with a pressure of 5 metric tons

Shape of Test Piece: Film

Remarks: t=1.6mm",,25952-3-3-1,,,,"['Glass transition temp. 70.8 [C]', 'Method: DSC', 'Condition: Heating rate;3C/min Under He']",,C2F4 / C2H2F2,,,,,,,,,,,,,,15,100.02 / 64.03,P905019,25952-2-1-1,,C5H8O2 / C5H8O2,,,,,,,,,,,,,,85,100.12 / 100.12,P905185,25952-1-1-1,,,,,,,,,,,,,,,,,,,,,,,,,,,,,,,,,,,,,,,"Calves, Melynda C.; Harmon, J. P. , ACS Symposium Series , 795 , 91-112 (2001)"
BD001399,,Neat resin,The blends wereprepared by dissolving the copolymers in acetone; Dried in a vacuum oven at 55C for 48hs,,,"poly[tetrafluoroethene-ran-(1,1-difluoroethene)]//poly[(ethyl acrylate)-ran-(methyl methacrylate)]",,Blend,,"Compression: At 200C with a pressure of 5 metric tons

Shape of Test Piece: Film

Remarks: t=1.6mm",,25952-3-4-1,,,,"['Glass transition temp. 63.1 [C]', 'Method: DSC', 'Condition: Heating rate;3C/min Under He']",,C2F4 / C2H2F2,,,,,,,,,,,,,,20,100.02 / 64.03,P905019,25952-2-1-1,,C5H8O2 / C5H8O2,,,,,,,,,,,,,,80,100.12 / 100.12,P905185,25952-1-1-1,,,,,,,,,,,,,,,,,,,,,,,,,,,,,,,,,,,,,,,"Calves, Melynda C.; Harmon, J. P. , ACS Symposium Series , 795 , 91-112 (2001)"
BD001399,,Neat resin,The blends wereprepared by dissolving the copolymers in acetone; Dried in a vacuum oven at 55C for 48hs,,,"poly[tetrafluoroethene-ran-(1,1-difluoroethene)]//poly[(ethyl acrylate)-ran-(methyl methacrylate)]",,Blend,,"Compression: At 200C with a pressure of 5 metric tons

Shape of Test Piece: Film

Remarks: t=1.6mm",,25952-3-5-1,,,,"['Glass transition temp. 59.8 [C]', 'Method: DSC', 'Condition: Heating rate;3C/min Under He']",,C2F4 / C2H2F2,,,,,,,,,,,,,,25,100.02 / 64.03,P905019,25952-2-1-1,,C5H8O2 / C5H8O2,,,,,,,,,,,,,,75,100.12 / 100.12,P905185,25952-1-1-1,,,,,,,,,,,,,,,,,,,,,,,,,,,,,,,,,,,,,,,"Calves, Melynda C.; Harmon, J. P. , ACS Symposium Series , 795 , 91-112 (2001)"
BD001399,,Neat resin,The blends wereprepared by dissolving the copolymers in acetone; Dried in a vacuum oven at 55C for 48hs,,,"poly[tetrafluoroethene-ran-(1,1-difluoroethene)]//poly[(ethyl acrylate)-ran-(methyl methacrylate)]",,Blend,,"Compression: At 200C with a pressure of 5 metric tons

Shape of Test Piece: Film

Remarks: t=1.6mm",,25952-3-6-1,,,,"['Glass transition temp. 60.6 [C]', 'Method: DSC', 'Condition: Heating rate;3C/min Under He']",,C2F4 / C2H2F2,,,,,,,,,,,,,,30,100.02 / 64.03,P905019,25952-2-1-1,,C5H8O2 / C5H8O2,,,,,,,,,,,,,,70,100.12 / 100.12,P905185,25952-1-1-1,,,,,,,,,,,,,,,,,,,,,,,,,,,,,,,,,,,,,,,"Calves, Melynda C.; Harmon, J. P. , ACS Symposium Series , 795 , 91-112 (2001)"
BD001399,,Neat resin,The blends wereprepared by dissolving the copolymers in acetone; Dried in a vacuum oven at 55C for 48hs,,,"poly[tetrafluoroethene-ran-(1,1-difluoroethene)]//poly[(ethyl acrylate)-ran-(methyl methacrylate)]",,Blend,,"Compression: At 200C with a pressure of 5 metric tons

Shape of Test Piece: Film

Remarks: t=1.6mm",,25952-3-7-1,,,,"['Glass transition temp. 60.1 [C]', 'Method: DSC', 'Condition: Heating rate;3C/min Under He']",,C2F4 / C2H2F2,,,,,,,,,,,,,,35,100.02 / 64.03,P905019,25952-2-1-1,,C5H8O2 / C5H8O2,,,,,,,,,,,,,,65,100.12 / 100.12,P905185,25952-1-1-1,,,,,,,,,,,,,,,,,,,,,,,,,,,,,,,,,,,,,,,"Calves, Melynda C.; Harmon, J. P. , ACS Symposium Series , 795 , 91-112 (2001)"
BD001399,,Neat resin,The blends wereprepared by dissolving the copolymers in acetone; Dried in a vacuum oven at 55C for 48hs,,,"poly[tetrafluoroethene-ran-(1,1-difluoroethene)]//poly[(ethyl acrylate)-ran-(methyl methacrylate)]",,Blend,,"Compression: At 200C with a pressure of 5 metric tons

Shape of Test Piece: Film

Remarks: t=1.6mm",,25952-3-8-1,,,,"['Glass transition temp. 46.5 [C]', 'Method: DSC', 'Condition: Heating rate;3C/min Under He']",,C2F4 / C2H2F2,,,,,,,,,,,,,,50,100.02 / 64.03,P905019,25952-2-1-1,,C5H8O2 / C5H8O2,,,,,,,,,,,,,,50,100.12 / 100.12,P905185,25952-1-1-1,,,,,,,,,,,,,,,,,,,,,,,,,,,,,,,,,,,,,,,"Calves, Melynda C.; Harmon, J. P. , ACS Symposium Series , 795 , 91-112 (2001)"
BD001399,,Neat resin,The blends wereprepared by dissolving the copolymers in acetone; Dried in a vacuum oven at 55C for 48hs,,,"poly[tetrafluoroethene-ran-(1,1-difluoroethene)]//poly[(ethyl acrylate)-ran-(methyl methacrylate)]",,Blend,,"Compression: At 200C with a pressure of 5 metric tons

Shape of Test Piece: Film

Remarks: t=1.6mm",,25952-3-9-1,,,,"['Glass transition temp. 45.2 [C]', 'Method: DSC', 'Condition: Heating rate;3C/min Under He']",,C2F4 / C2H2F2,,,,,,,,,,,,,,75,100.02 / 64.03,P905019,25952-2-1-1,,C5H8O2 / C5H8O2,,,,,,,,,,,,,,25,100.12 / 100.12,P905185,25952-1-1-1,,,,,,,,,,,,,,,,,,,,,,,,,,,,,,,,,,,,,,,"Calves, Melynda C.; Harmon, J. P. , ACS Symposium Series , 795 , 91-112 (2001)"
BD001400,"Thermoplastic,Thermally stable,Amorphous",Neat resin,Melt blended in Brabender batch mixer at 85C above Tg of PCTMC,,,"poly{[(cyclohexane-1,4-dimethanol)-alt-(terephthalic acid)]-co-[(cyclohexane-1,4-dimethanol)-alt-(isophthalic acid)]}//poly({[4,4'-(propane-2,2-diyl)diphenol]-alt-phosgene}-ran-{[4,4'-(3,3,5-trimethylcyclohexane-1,1-diyl)diphenol]-alt-phosgene})",,Blend,,,,29407-12-1-1,,,,"['Glass transition temp. ca 105 [C]', 'Method: DSC', 'Condition: Heating rate;20C/min', 'Remarks: Onset method, taken from the Fig.6']",,C16H18O4 / C16H18O4,,,,,,,,,,,,,,70,274.31 / 274.31,P900039,29407-2-1-1,,C16H14O3 / C22H24O3,,,,,,,,,,,,,,30,254.28 / 336.42,P905432,29407-3-1-1,,,,,,,,,,,,,,,,,,,,,,,,,,,,,,,,,,,,,,,"Haggard, K. W.; Paul, D. R. , Polymer , 45 , 7 , 2313-2320 (2004)"
BD001400,"Thermoplastic,Thermally stable,Amorphous",Neat resin,Melt blended in Brabender batch mixer at 85C above Tg of PCTMC,,,"poly{[(cyclohexane-1,4-dimethanol)-alt-(terephthalic acid)]-co-[(cyclohexane-1,4-dimethanol)-alt-(isophthalic acid)]}//poly({[4,4'-(propane-2,2-diyl)diphenol]-alt-phosgene}-ran-{[4,4'-(3,3,5-trimethylcyclohexane-1,1-diyl)diphenol]-alt-phosgene})",,Blend,,,,29407-12-2-1,,,,"['Glass transition temp. ca 116 [C]', 'Method: DSC', 'Condition: Heating rate;20C/min', 'Remarks: Onset method, taken from the Fig.6']",,C16H18O4 / C16H18O4,,,,,,,,,,,,,,50,274.31 / 274.31,P900039,29407-2-1-1,,C16H14O3 / C22H24O3,,,,,,,,,,,,,,50,254.28 / 336.42,P905432,29407-3-1-1,,,,,,,,,,,,,,,,,,,,,,,,,,,,,,,,,,,,,,,"Haggard, K. W.; Paul, D. R. , Polymer , 45 , 7 , 2313-2320 (2004)"
BD001405,"linear,Thermoplastic,Crystal & Liquid crystal",Neat resin,Melt blended by injection molding at 290C,,,"poly[(2,2'-oxydiethanol)-alt-(isophthalic acid;terephthalic acid)]//poly[(4-hydroxybenzoic acid)-ran-(6-hydroxy-2-naphthoic acid)]",,Blend,,"Injection: 290C (mold temp. 25C)

Annealing: 150C, 4h

Shape of Test Piece: Dumbbell

Remarks: t=2.55mm",,21837-3-1-1,,,,"['Glass transition temp. 101.51 [C]', 'Method: DMA', 'Condition: Heating rate;5C/min & Frequency;1Hz & strain 64micron (three point bending mode)', ""Related Info.(Transition temp.): Beta and (alpha)' transition [T(beta),LCP and T(alpha)', LCP];[Not Detected]""]",,C12H12O5 / C12H12O5,,,,,,,,,,,,,,80,236.22 / 236.22,P903236,21837.01,,C7H4O2 / C11H6O2,,,,,,,,,,,,,,20,120.11 / 170.161,P905081,21837.02,,,,,,,,,,,,,,,,,,,,,,,,,,,,,,,,,,,,,,,"Da Silva, L.; Bretas, R. E. S. , Polymer Engineering and Science , 40 , 6 , 1414-1428 (2000)"
BD001405,"linear,Thermoplastic,Crystal & Liquid crystal",Neat resin,Melt blended by injection molding at 290C,,,"poly[(2,2'-oxydiethanol)-alt-(isophthalic acid;terephthalic acid)]//poly[(4-hydroxybenzoic acid)-ran-(6-hydroxy-2-naphthoic acid)]",,Blend,,"Injection: 290C (mold temp. 25C)

Annealing: 150C, 4h

Shape of Test Piece: Dumbbell

Remarks: t=2.55mm",,21837-3-2-1,,,,"['Glass transition temp. 101.64 [C]', 'Method: DMA', 'Condition: Heating rate;5C/min & Frequency;1Hz & strain 64micron (three point bending mode)', ""Related Info.(Transition temp.): Beta and (alpha)' transition [T(beta),LCP and T(alpha)', LCP];44.12 and 239.16C, resp.""]",,C12H12O5 / C12H12O5,,,,,,,,,,,,,,60,236.22 / 236.22,P903236,21837.01,,C7H4O2 / C11H6O2,,,,,,,,,,,,,,40,120.11 / 170.161,P905081,21837.02,,,,,,,,,,,,,,,,,,,,,,,,,,,,,,,,,,,,,,,"Da Silva, L.; Bretas, R. E. S. , Polymer Engineering and Science , 40 , 6 , 1414-1428 (2000)"
BD001405,"linear,Thermoplastic,Crystal & Liquid crystal",Neat resin,Melt blended by injection molding at 290C,,,"poly[(2,2'-oxydiethanol)-alt-(isophthalic acid;terephthalic acid)]//poly[(4-hydroxybenzoic acid)-ran-(6-hydroxy-2-naphthoic acid)]",,Blend,,"Injection: 290C (mold temp. 25C)

Annealing: 150C, 4h

Shape of Test Piece: Dumbbell

Remarks: t=2.55mm",,21837-3-3-1,,,,"['Glass transition temp. 105.25 [C]', 'Method: DMA', 'Condition: Heating rate;5C/min & Frequency;1Hz & strain 64micron (three point bending mode)', ""Related Info.(Transition temp.): Beta and (alpha)' transition [T(beta),LCP and T(alpha)', LCP];51.66 and 257.69C, resp.""]",,C12H12O5 / C12H12O5,,,,,,,,,,,,,,40,236.22 / 236.22,P903236,21837.01,,C7H4O2 / C11H6O2,,,,,,,,,,,,,,60,120.11 / 170.161,P905081,21837.02,,,,,,,,,,,,,,,,,,,,,,,,,,,,,,,,,,,,,,,"Da Silva, L.; Bretas, R. E. S. , Polymer Engineering and Science , 40 , 6 , 1414-1428 (2000)"
BD001405,"linear,Thermoplastic,Crystal & Liquid crystal",Neat resin,Melt blended by injection molding at 290C,,,"poly[(2,2'-oxydiethanol)-alt-(isophthalic acid;terephthalic acid)]//poly[(4-hydroxybenzoic acid)-ran-(6-hydroxy-2-naphthoic acid)]",,Blend,,"Injection: 290C (mold temp. 25C)

Annealing: 150C, 4h

Shape of Test Piece: Dumbbell

Remarks: t=2.55mm",,21837-3-4-1,,,,"['Glass transition temp. 106.72 [C]', 'Method: DMA', 'Condition: Heating rate;5C/min & Frequency;1Hz & strain 64micron (three point bending mode)', ""Related Info.(Transition temp.): Beta and (alpha)' transition [T(beta),LCP and T(alpha)', LCP];50.22C and [Not Detected], resp.""]",,C12H12O5 / C12H12O5,,,,,,,,,,,,,,20,236.22 / 236.22,P903236,21837.01,,C7H4O2 / C11H6O2,,,,,,,,,,,,,,80,120.11 / 170.161,P905081,21837.02,,,,,,,,,,,,,,,,,,,,,,,,,,,,,,,,,,,,,,,"Da Silva, L.; Bretas, R. E. S. , Polymer Engineering and Science , 40 , 6 , 1414-1428 (2000)"
BD001411,,Neat resin,Melt-blended at 220C and 60rpm for 15min in Haake-Buchler Reomixer,,,poly[(maleic anhydride)-ran-styrene]//poly[(maleic anhydride)-ran-styrene],,Blend,,,,29203-8-1-1,,,,"['Glass transition temp. 133 [C]', 'Method: DSC', 'Condition: Heating rate;20C/min&2nd scan', 'Remarks: Tg of SMA14 rich phase']",,C4H2O3 / C8H8,,,,,,,,,,,,,,75,98.06 / 104.15,P905165,29203-7-1-1,,C4H2O3 / C8H8,,,,,,,,,,,,,,25,98.06 / 104.15,P905165,29203-3-1-1,,,,,,,,,,,,,,,,,,,,,,,,,,,,,,,,,,,,,,,"Bikiaris, D.; Prinos, J.; Botev, M.; Betchev, C.; Panayiotou, C. , Journal of Applied Polymer Science , 93 , 2 , 726-735 (2004)"
BD001411,,Neat resin,Melt-blended at 220C and 60rpm for 15min in Haake-Buchler Reomixer,,,poly[(maleic anhydride)-ran-styrene]//poly[(maleic anhydride)-ran-styrene],,Blend,,"Compression: Compressed at 220C and 250bar for 5min

Shape of Test Piece: Bar

Remarks: 30*10*3cm",,29203-8-1-2,,,,"['Glass transition temp. [Not Detected]', 'Method: DMA', 'Condition: Heating rate;3C/min&Frequency;1Hz', 'Remarks: Tg of SMA14 rich phase']",,C4H2O3 / C8H8,,,,,,,,,,,,,,75,98.06 / 104.15,P905165,29203-7-1-1,,C4H2O3 / C8H8,,,,,,,,,,,,,,25,98.06 / 104.15,P905165,29203-3-1-1,,,,,,,,,,,,,,,,,,,,,,,,,,,,,,,,,,,,,,,"Bikiaris, D.; Prinos, J.; Botev, M.; Betchev, C.; Panayiotou, C. , Journal of Applied Polymer Science , 93 , 2 , 726-735 (2004)"
BD001411,,Neat resin,Melt-blended at 220C and 60rpm for 15min in Haake-Buchler Reomixer,,,poly[(maleic anhydride)-ran-styrene]//poly[(maleic anhydride)-ran-styrene],,Blend,,,,29203-8-2-1,,,,"['Glass transition temp. 134 [C]', 'Method: DSC', 'Condition: Heating rate;20C/min&2nd scan', 'Remarks: Tg of SMA14 rich phase']",,C4H2O3 / C8H8,,,,,,,,,,,,,,50,98.06 / 104.15,P905165,29203-7-1-1,,C4H2O3 / C8H8,,,,,,,,,,,,,,50,98.06 / 104.15,P905165,29203-3-1-1,,,,,,,,,,,,,,,,,,,,,,,,,,,,,,,,,,,,,,,"Bikiaris, D.; Prinos, J.; Botev, M.; Betchev, C.; Panayiotou, C. , Journal of Applied Polymer Science , 93 , 2 , 726-735 (2004)"
BD001411,,Neat resin,Melt-blended at 220C and 60rpm for 15min in Haake-Buchler Reomixer,,,poly[(maleic anhydride)-ran-styrene]//poly[(maleic anhydride)-ran-styrene],,Blend,,"Compression: Compressed at 220C and 250bar for 5min

Shape of Test Piece: Bar

Remarks: 30*10*3cm",,29203-8-2-2,,,,"['Glass transition temp. 138 [C]', 'Method: DMA', 'Condition: Heating rate;3C/min&Frequency;1Hz', 'Remarks: Tg of SMA14 rich phase']",,C4H2O3 / C8H8,,,,,,,,,,,,,,50,98.06 / 104.15,P905165,29203-7-1-1,,C4H2O3 / C8H8,,,,,,,,,,,,,,50,98.06 / 104.15,P905165,29203-3-1-1,,,,,,,,,,,,,,,,,,,,,,,,,,,,,,,,,,,,,,,"Bikiaris, D.; Prinos, J.; Botev, M.; Betchev, C.; Panayiotou, C. , Journal of Applied Polymer Science , 93 , 2 , 726-735 (2004)"
BD001411,,Neat resin,Melt-blended at 220C and 60rpm for 15min in Haake-Buchler Reomixer,,,poly[(maleic anhydride)-ran-styrene]//poly[(maleic anhydride)-ran-styrene],,Blend,,,,29203-8-3-1,,,,"['Glass transition temp. 134 [C]', 'Method: DSC', 'Condition: Heating rate;20C/min&2nd scan', 'Remarks: Tg of SMA14 rich phase']",,C4H2O3 / C8H8,,,,,,,,,,,,,,25,98.06 / 104.15,P905165,29203-7-1-1,,C4H2O3 / C8H8,,,,,,,,,,,,,,75,98.06 / 104.15,P905165,29203-3-1-1,,,,,,,,,,,,,,,,,,,,,,,,,,,,,,,,,,,,,,,"Bikiaris, D.; Prinos, J.; Botev, M.; Betchev, C.; Panayiotou, C. , Journal of Applied Polymer Science , 93 , 2 , 726-735 (2004)"
BD001411,,Neat resin,Melt-blended at 220C and 60rpm for 15min in Haake-Buchler Reomixer,,,poly[(maleic anhydride)-ran-styrene]//poly[(maleic anhydride)-ran-styrene],,Blend,,"Compression: Compressed at 220C and 250bar for 5min

Shape of Test Piece: Bar

Remarks: 30*10*3cm",,29203-8-3-2,,,,"['Glass transition temp. 140 [C]', 'Method: DMA', 'Condition: Heating rate;3C/min&Frequency;1Hz', 'Remarks: Tg of SMA14 rich phase']",,C4H2O3 / C8H8,,,,,,,,,,,,,,25,98.06 / 104.15,P905165,29203-7-1-1,,C4H2O3 / C8H8,,,,,,,,,,,,,,75,98.06 / 104.15,P905165,29203-3-1-1,,,,,,,,,,,,,,,,,,,,,,,,,,,,,,,,,,,,,,,"Bikiaris, D.; Prinos, J.; Botev, M.; Betchev, C.; Panayiotou, C. , Journal of Applied Polymer Science , 93 , 2 , 726-735 (2004)"
BD001412,,Neat resin,Melt-blended at 220C and 60rpm for 15min in Haake-Buchler Reomixer,,,poly[(maleic anhydride)-ran-styrene]//poly{(methyl methacrylate)-ran-[N-methyl imidized poly(methyl methacrylate)]},,Blend,,,,29203-5-1-1,,,,"['Glass transition temp. 138 [C]', 'Method: DSC', 'Condition: Heating rate;20C/min&2nd scan']",,C5H8O2 / C9H13NO2,,,,,,,,,,,,,,75,100.12 / 167.21,P905307,29203-1-1-1,,C4H2O3 / C8H8,,,,,,,,,,,,,,25,98.06 / 104.15,P905165,29203-3-1-1,,,,,,,,,,,,,,,,,,,,,,,,,,,,,,,,,,,,,,,"Bikiaris, D.; Prinos, J.; Botev, M.; Betchev, C.; Panayiotou, C. , Journal of Applied Polymer Science , 93 , 2 , 726-735 (2004)"
BD001412,,Neat resin,Melt-blended at 220C and 60rpm for 15min in Haake-Buchler Reomixer,,,poly[(maleic anhydride)-ran-styrene]//poly{(methyl methacrylate)-ran-[N-methyl imidized poly(methyl methacrylate)]},,Blend,,"Compression: Compressed at 220C and 250bar for 5min

Shape of Test Piece: Bar

Remarks: 30*10*3cm",,29203-5-1-2,,,,"['Glass transition temp. 142 [C]', 'Method: DMA', 'Condition: Heating rate;3C/min&Frequency;1Hz']",,C5H8O2 / C9H13NO2,,,,,,,,,,,,,,75,100.12 / 167.21,P905307,29203-1-1-1,,C4H2O3 / C8H8,,,,,,,,,,,,,,25,98.06 / 104.15,P905165,29203-3-1-1,,,,,,,,,,,,,,,,,,,,,,,,,,,,,,,,,,,,,,,"Bikiaris, D.; Prinos, J.; Botev, M.; Betchev, C.; Panayiotou, C. , Journal of Applied Polymer Science , 93 , 2 , 726-735 (2004)"
BD001420,"linear,interpolymer complex",Neat resin,"acid/base polymer complex ppt. formed by mixing a homogeneous MeOH soln. of acid and base polymer ([MAA]=[4VP]=0.1M),ppt. stood for 1h at RT,separated from MeOH by centrifugation,washed with MeOH,and dried in vacuum at 60C",,,poly(4-vinylpyridine)//poly[ethylene-alt-(methacrylic acid)],['MeOH'],Blend,,,,00210-6-1-1,Hydrogen bonding between carboxyl and pyridyl groups(ca 1:1 molar ratio) by IR,,,"['Glass transition temp. 137 [C]', ""Remarks: Calcd. by Fox's equation""]",,C6H10O2,,,,,,50,,,,,,,,,114.14,P044304,00210-2-1-1,,C7H7N,,,,,,50,,,,,,,,,105.14,P020190,00210-4-1-1,,,,,,,,,,,,,,,,,,,,,,,,,,,,,,,,,,,,,,,"Inai, Yoshihito; Kato, Shin-Ichiro; Hirabayashi, Tadamichi; Yokota, Kenji , Journal of Polymer Science, Part A: Polymer Chemistry , 34 , 12 , 2341-2348 (1996)"
BD001421,"linear,interpolymer complex",Neat resin,"acid/base polymer complex ppt. formed by mixing a homogeneous MeOH soln. of acid and base polymer ([MAA]=[4VP]=0.1M),ppt. stood for 1h at RT,separated from MeOH by centrifugation,washed with MeOH,and dried in vacuum at 60C",,,poly(4-vinylpyridine)//poly[(methacrylic acid)-per-ethene-per-ethene],['MeOH'],Blend,,,,00210-7-1-1,Hydrogen bonding between carboxyl and pyridyl groups(ca 1:1 molar ratio) by IR,,,"['Glass transition temp. 115 [C]', ""Remarks: Calcd. by Fox's equation""]",,CH2 / CH2 / C4H6O2,,,,,,48,,,,,,,,,14.03 / 14.03 / 86.09,P903951,00210-3-1-1,,C7H7N,,,,,,52,,,,,,,,,105.14,P020190,00210-4-1-1,,,,,,,,,,,,,,,,,,,,,,,,,,,,,,,,,,,,,,,"Inai, Yoshihito; Kato, Shin-Ichiro; Hirabayashi, Tadamichi; Yokota, Kenji , Journal of Polymer Science, Part A: Polymer Chemistry , 34 , 12 , 2341-2348 (1996)"
BD001425,,Neat resin,polymers were mixed in Brabender twin-screw extruder with operating temperature profiles of 180-220-220-210C; The extrudates were pelletized and dried,,,poly(prop-1-ene)//poly[propylene-graft-(maleic anhydride)],,Blend,,"Injection

Shape of Test Piece: Sheet

Remarks: 200mm*80mm*3.2mm",,24778-5-1-1,,,,"['Glass transition temp. 20.3 [C]', 'Method: DMA', 'Condition: Frequency;1Hz Oscillation amplitude 0.3mm', 'Remarks: Sample size 60mm*13mm*3.2mm']",,C3H6,,,,,,,,,,,,,,95,42.08,P010002,24778-1-1-1,,C4H2O3 / C3H6,,,,,,,,,,,,,,5,98.06 / 42.08,P905115,24778-2-1-1,,,,,,,,,,,,,,,,,,,,,,,,,,,,,,,,,,,,,,,"Tjong, Sie Chin; Xu, Shi-Ai; Li, Robert Kwok-Yiu; Mai, Yiu-Wing , Composites Science and Technology , 62 , 6 , 831-840 (2002)"
BD001428,,Neat resin,"Rubber, PAni were mixed in chloroform or p-xylene at 25C for 1800s",,,"polyaniline//poly(ethylene/5-ethylidenebicyclo[2.2.1]heptane-2,3-diyl/1-methylethylene)-poly(2,5-dioxotetrahydrofuran-3,4-diyl)",,Blend,,"Compression: For 120s at 80C and 140N/m2, and for 2400s at 160C and 150N/m2 in vacuo

Shape of Test Piece: Film

Remarks: t=0.4mm film for tensile test; Film of 5mm wide, 10mm long, and 0.1mm thick for DMTA",,29277-9-1-1,,,,"['Glass transition temp. 75.20 [C]', 'Method: DSC', 'Condition: Heating rate;10C/min Under N2 at a flow rate of 80ml/min', 'Remarks: Tg of PAni(DBSA)', 'Related Info.(Heat capacity increment): 0.112J/(g*K)']",,CH2 / C9H12 / C4H2O3 / C3H6,,,,,,,,,,,,,100,,14.03 / 120.19 / 98.06 / 42.08,P904559,29277-2-1-1,,C6H5N,,,,,,,,,,,,,5,,91.11,P460064,29277-3-1-1,,,,,,,,,,,,,,,,,,,,,,,,,,,,,,,,,,,,,,,"Domenech, S. C.; Bortoluzzi, J. H.; Soldi, V.; Franco, C. V.; Gronski, W.; Radusch, H.-J. , Journal of Polymer Science, Part B: Polymer Physics , 42 , 9 , 1767-1782 (2004)"
