Repository: williamschertzer/webScraper

File: glass_transition_temp.csv (part 46 of 62)
BD001428,,Neat resin,"Rubber, PAni were mixed in chloroform or p-xylene at 25C for 1800s",,,"polyaniline//poly(ethylene/5-ethylidenebicyclo[2.2.1]heptane-2,3-diyl/1-methylethylene)-poly(2,5-dioxotetrahydrofuran-3,4-diyl)",,Blend,,"Compression: For 120s at 80C and 140N/m2, and for 2400s at 160C and 150N/m2 in vacuo

Shape of Test Piece: Film

Remarks: t=0.4mm film for tensile test; Film of 5mm wide, 10mm long, and 0.1mm thick for DMTA",,29277-10-1-1,,,,"['Glass transition temp. 73.11 [C]', 'Method: DSC', 'Condition: Heating rate;10C/min Under N2 at a flow rate of 80ml/min', 'Remarks: Tg of PAni(DBSA)', 'Related Info.(Heat capacity increment): 0.007J/(g*K)']",,CH2 / C9H12 / C4H2O3 / C3H6,,,,,,,,,,,,,100,,14.03 / 120.19 / 98.06 / 42.08,P904559,29277-2-1-1,,C6H5N,,,,,,,,,,,,,15,,91.11,P460064,29277-3-1-1,,,,,,,,,,,,,,,,,,,,,,,,,,,,,,,,,,,,,,,"Domenech, S. C.; Bortoluzzi, J. H.; Soldi, V.; Franco, C. V.; Gronski, W.; Radusch, H.-J. , Journal of Polymer Science, Part B: Polymer Physics , 42 , 9 , 1767-1782 (2004)"
BD001428,,Neat resin,"Rubber, PAni were mixed in chloroform or p-xylene at 25C for 1800s",,,"polyaniline//poly(ethylene/5-ethylidenebicyclo[2.2.1]heptane-2,3-diyl/1-methylethylene)-poly(2,5-dioxotetrahydrofuran-3,4-diyl)",,Blend,,"Compression: For 120s at 80C and 140N/m2, and for 2400s at 160C and 150N/m2 in vacuo

Shape of Test Piece: Film

Remarks: t=0.4mm film for tensile test; Film of 5mm wide, 10mm long, and 0.1mm thick for DMTA",,29277-11-1-1,,,,"['Glass transition temp. 72.13 [C]', 'Method: DSC', 'Condition: Heating rate;10C/min Under N2 at a flow rate of 80ml/min', 'Remarks: Tg of PAni(DBSA)', 'Related Info.(Heat capacity increment): 0.006J/(g*K)']",,CH2 / C9H12 / C4H2O3 / C3H6,,,,,,,,,,,,,100,,14.03 / 120.19 / 98.06 / 42.08,P904559,29277-2-1-1,,C6H5N,,,,,,,,,,,,,25,,91.11,P460064,29277-3-1-1,,,,,,,,,,,,,,,,,,,,,,,,,,,,,,,,,,,,,,,"Domenech, S. C.; Bortoluzzi, J. H.; Soldi, V.; Franco, C. V.; Gronski, W.; Radusch, H.-J. , Journal of Polymer Science, Part B: Polymer Physics , 42 , 9 , 1767-1782 (2004)"
BD001428,,Neat resin,"Rubber, PAni were mixed in chloroform or p-xylene at 25C for 1800s",,,"polyaniline//poly(ethylene/5-ethylidenebicyclo[2.2.1]heptane-2,3-diyl/1-methylethylene)-poly(2,5-dioxotetrahydrofuran-3,4-diyl)",,Blend,,"Compression: For 120s at 80C and 140N/m2, and for 2400s at 160C and 150N/m2 in vacuo

Shape of Test Piece: Film

Remarks: t=0.4mm film for tensile test; Film of 5mm wide, 10mm long, and 0.1mm thick for DMTA",,29277-12-1-1,,,,"['Glass transition temp. 71.22 [C]', 'Method: DSC', 'Condition: Heating rate;10C/min Under N2 at a flow rate of 80ml/min', 'Remarks: Tg of PAni(DBSA)', 'Related Info.(Heat capacity increment): 0.008J/(g*K)']",,CH2 / C9H12 / C4H2O3 / C3H6,,,,,,,,,,,,,100,,14.03 / 120.19 / 98.06 / 42.08,P904559,29277-2-1-1,,C6H5N,,,,,,,,,,,,,35,,91.11,P460064,29277-3-1-1,,,,,,,,,,,,,,,,,,,,,,,,,,,,,,,,,,,,,,,"Domenech, S. C.; Bortoluzzi, J. H.; Soldi, V.; Franco, C. V.; Gronski, W.; Radusch, H.-J. , Journal of Polymer Science, Part B: Polymer Physics , 42 , 9 , 1767-1782 (2004)"
BD001428,,Neat resin,"Rubber, PAni were mixed in chloroform or p-xylene at 25C for 1800s",,,"polyaniline//poly(ethylene/5-ethylidenebicyclo[2.2.1]heptane-2,3-diyl/1-methylethylene)-poly(2,5-dioxotetrahydrofuran-3,4-diyl)",,Blend,,"Compression: For 120s at 80C and 140N/m2, and for 2400s at 160C and 150N/m2 in vacuo

Shape of Test Piece: Film

Remarks: t=0.4mm film for tensile test; Film of 5mm wide, 10mm long, and 0.1mm thick for DMTA",,29277-13-1-1,,,,"['Glass transition temp. 70.57 [C]', 'Method: DSC', 'Condition: Heating rate;10C/min Under N2 at a flow rate of 80ml/min', 'Remarks: Tg of PAni(DBSA)', 'Related Info.(Heat capacity increment): 0.010J/(g*K)']",,CH2 / C9H12 / C4H2O3 / C3H6,,,,,,,,,,,,,100,,14.03 / 120.19 / 98.06 / 42.08,P904559,29277-2-1-1,,C6H5N,,,,,,,,,,,,,45,,91.11,P460064,29277-3-1-1,,,,,,,,,,,,,,,,,,,,,,,,,,,,,,,,,,,,,,,"Domenech, S. C.; Bortoluzzi, J. H.; Soldi, V.; Franco, C. V.; Gronski, W.; Radusch, H.-J. , Journal of Polymer Science, Part B: Polymer Physics , 42 , 9 , 1767-1782 (2004)"
BD001429,Elastomer,Neat resin,Masticated on two-roll mill for 10min and mixed in Brabender plasticorder at 70rpm and 150C for 5min,,,"cis-1,4-polyisoprene//poly[ethene-co-(5-ethylidene-2-norbornene)-co-(prop-1-ene)]//poly(ethylene/5-ethylidenebicyclo[2.2.1]heptane-2,3-diyl/1-methylethylene)-poly(2,5-dioxotetrahydrofuran-3,4-diyl)",,Blend,,,,26475-9-1-1,,,,"['Glass transition temp. -40 [C]', 'Method: DSC', 'Remarks: Tg of EPDM phase']",,C5H8,,,,,,,,,,,,,50,,68.12,P060002,26475-1-1-1,,CH2 / C9H12 / C4H2O3 / C3H6,,,,,,,,,,,,,10,,14.03 / 120.19 / 98.06 / 42.08,P904559,26475-5-1-1,,C2H4 / C9H12 / C3H6,,,,,,,,,,,,,50,,28.05 / 120.19 / 42.08,P900083,26475-2-1-1,,,,,,,,,,,,,,,,,,,,"El-Sabbagh, S. H. , Journal of Applied Polymer Science , 90 , 1 , 1-11 (2003)"
BD001429,Elastomer,Neat resin,"NR/EPDM blended by mastication on two-roll mill for 5min and mixed in Brabender Plasticorder at 150C, 70rpm for 5min, then EPDM-g-MAH (compatibilizer) added and mixed for another 5min",,,"cis-1,4-polyisoprene//poly[ethene-co-(5-ethylidene-2-norbornene)-co-(prop-1-ene)]//poly(ethylene/5-ethylidenebicyclo[2.2.1]heptane-2,3-diyl/1-methylethylene)-poly(2,5-dioxotetrahydrofuran-3,4-diyl)",,Blend,,,(EPDM-g-MAH) compatibilizer,27710-10-1-1,,,,"['Glass transition temp. -40 [C]', 'Method: DSC', 'Remarks: Tg of EPDM phase']",,C5H8,,,,,,,,,,,,,50,,68.12,P060002,27710-1-1-1,,C2H4 / C9H12 / C3H6,,,,,,,,,,,,,50,,28.05 / 120.19 / 42.08,P900083,27710-2-1-1,,CH2 / C9H12 / C4H2O3 / C3H6,,,,,,,,,,,,,10,,14.03 / 120.19 / 98.06 / 42.08,P904559,27710-9-1-1,,,,,,,,,,,,,,,,,,,,"El-Sabbagh, S. H. , Polymer Testing , 22 , 1 , 93-100 (2002)"
BD001433,,Neat resin,Polymerization-induced combination of acrylate and supramolecular polymer with high miscibility,,,"poly(isobutyl acrylate)//poly[(hexane-1,6-diol)-alt-phosgene]",,Blend,"Reactant: isobutyl acrylate

Type: addition

Style: bulk polymn.

Additives: Supramolecular polymer Ib

Condition: Film containing supramolecular polymer Ib and monoacrylate exposed to UV-A(320-400nm) radiation(5W/cm2) for 0.3s under N2 at RT",,,26605-10-1-1,,,,"['Glass transition temp. -33.3 [C]', 'Method: DSC', 'Condition: Heating rate;[Not Reported]', 'Remarks: Tg for supra phase, 2nd run']",,C7H12O3,,,,,,,,,,,,,10,,144.17,P150001,26605-8-1-1,,C7H12O2,,,,,,,,,,,,,90,,128.17,P040007,26605-9-1-1,,,,,,,,,,,,,,,,,,,,,,,,,,,,,,,,,,,,,,,"Keizer, Henk M.; Sijbesma, Rint P.; Jansen, Johan F. G. A.; Pasternack, George; Meijer, E. W. , Macromolecules , 36 , 15 , 5602-5606 (2003)"
BD001434,,Neat resin,Polymerization-induced combination of acrylate and supramolecular polymer with high miscibility,,,"poly(tetramethylene glycol)//poly[(2-hydroxyethyl acrylate)-nu-(hexane-1,6-diyl diacrylate)]",,Blend,"Reactant: hydroxyethyl acrylate / hexanediol diacrylate

Type: addition

Style: bulk polymn.

Additives: Supramolecular polymer Ia

Condition: Film containing supramolecular polymer Ia and monoacrylate and diacrylate exposed to UV-A(320-400nm) radiation(5W/cm2) for 0.3s under N2 at RT",,,26605-5-1-1,,,,"['Glass transition temp. -62.2 [C]', 'Method: DSC', 'Condition: Heating rate;[Not Reported]', 'Remarks: Tg for supra phase, 2nd run']",,C4H8O,,,,,,,,,,,,,15,,72.11,P070064,26605-1-1-1,,C3H4O2 / C3H4O2 / C5H8O3 / C6H12O2,,,,,,,,,,,,,85,,72.06 / 72.06 / 116.12 / 116.16,P904634,26605-4-1-1,,,,,,,,,,,,,,,,,,,,,,,,,,,,,,,,,,,,,,,"Keizer, Henk M.; Sijbesma, Rint P.; Jansen, Johan F. G. A.; Pasternack, George; Meijer, E. W. , Macromolecules , 36 , 15 , 5602-5606 (2003)"
BD001434,,Neat resin,Polymerization-induced combination of acrylate and supramolecular polymer with high miscibility,,,"poly(tetramethylene glycol)//poly[(2-hydroxyethyl acrylate)-nu-(hexane-1,6-diyl diacrylate)]",,Blend,"Reactant: hydroxyethyl acrylate / hexanediol diacrylate

Type: addition

Style: bulk polymn.

Additives: Supramolecular polymer Ia

Condition: Film containing supramolecular polymer Ia and monoacrylate and diacrylate exposed to UV-A(320-400nm) radiation(5W/cm2) for 0.3s under N2 at RT",,,26605-7-1-1,,,,"['Glass transition temp. -62.2 [C]', 'Method: DSC', 'Condition: Heating rate;[Not Reported]', 'Remarks: Tg for supra phase, 2nd run']",,C4H8O,,,,,,,,,,,,,25,,72.11,P070064,26605-1-1-1,,C3H4O2 / C3H4O2 / C5H8O3 / C6H12O2,,,,,,,,,,,,,75,,72.06 / 72.06 / 116.12 / 116.16,P904634,26605-6-1-1,,,,,,,,,,,,,,,,,,,,,,,,,,,,,,,,,,,,,,,"Keizer, Henk M.; Sijbesma, Rint P.; Jansen, Johan F. G. A.; Pasternack, George; Meijer, E. W. , Macromolecules , 36 , 15 , 5602-5606 (2003)"
BD001438,Thermoplastic,Neat resin,"Dry-mixed and vacuum dried at 80C for 24h, then melt blended in twin-screw extruder at 265C, 40rpm",,,"poly(bisphenol A carbonate)//poly[oxy-1,4-phenylenecarbonyl/oxy-1,4-phenyleneoxyoctanedioyl/oxy-1,4-phenyleneoxydecanedioyl]",,Blend,,"Extrusion: Extruded via twin-screw extruder at 265C, 40rpm",,30052-3-1-1,,,,"['Glass transition temp. 141.1 [C]', 'Method: DSC', 'Condition: Heating rate;5C/min', 'Remarks: Second heating']",,C16H14O3,,,,,,,,,,,,,,98,254.28,P150011,30052-1-1-1,,C7H4O2 / C14H16O4 / C16H20O4,,,,,,,,,,,,,,2,120.11 / 248.27 / 276.33,P904535,30052-2-1-1,,55.5,,,,,,,,,,,,,,200,3,0/100,,,,,,,,,,,,,,,,,,,,,"Zhao, Wei; Chua, Yang Choo; Lu, Xuehong , Journal of Applied Polymer Science , 90 , 11 , 3051-3058 (2003)"
BD001438,Thermoplastic,Neat resin,"Dry-mixed and vacuum dried at 80C for 24h, then melt blended in twin-screw extruder at 280C, 40rpm",,,"poly(bisphenol A carbonate)//poly[oxy-1,4-phenylenecarbonyl/oxy-1,4-phenyleneoxyoctanedioyl/oxy-1,4-phenyleneoxydecanedioyl]",,Blend,,"Extrusion: Extruded via twin-screw extruder at 280C, 40rpm",,30052-3-1-2,,,,"['Glass transition temp. 139.3 [C]', 'Method: DSC', 'Condition: Heating rate;5C/min', 'Remarks: Second heating']",,C16H14O3,,,,,,,,,,,,,,98,254.28,P150011,30052-1-1-1,,C7H4O2 / C14H16O4 / C16H20O4,,,,,,,,,,,,,,2,120.11 / 248.27 / 276.33,P904535,30052-2-1-1,,55.5,,,,,,,,,,,,,,200,3,0/100,,,,,,,,,,,,,,,,,,,,,"Zhao, Wei; Chua, Yang Choo; Lu, Xuehong , Journal of Applied Polymer Science , 90 , 11 , 3051-3058 (2003)"
BD001438,Thermoplastic,Neat resin,"Dry-mixed and vacuum dried at 80C for 24h, then melt blended in twin-screw extruder at 300C, 40rpm",,,"poly(bisphenol A carbonate)//poly[oxy-1,4-phenylenecarbonyl/oxy-1,4-phenyleneoxyoctanedioyl/oxy-1,4-phenyleneoxydecanedioyl]",,Blend,,"Extrusion: Extruded via twin-screw extruder at 300C, 40rpm",,30052-3-1-3,,,,"['Glass transition temp. 145.4 [C]', 'Method: DSC', 'Condition: Heating rate;5C/min', 'Remarks: Second heating']",,C16H14O3,,,,,,,,,,,,,,98,254.28,P150011,30052-1-1-1,,C7H4O2 / C14H16O4 / C16H20O4,,,,,,,,,,,,,,2,120.11 / 248.27 / 276.33,P904535,30052-2-1-1,,55.5,,,,,,,,,,,,,,200,3,0/100,,,,,,,,,,,,,,,,,,,,,"Zhao, Wei; Chua, Yang Choo; Lu, Xuehong , Journal of Applied Polymer Science , 90 , 11 , 3051-3058 (2003)"
BD001438,Thermoplastic,Neat resin,"Dry-mixed and vacuum dried at 80C for 24h, then melt blended in twin-screw extruder at 280C, 40rpm",,,"poly(bisphenol A carbonate)//poly[oxy-1,4-phenylenecarbonyl/oxy-1,4-phenyleneoxyoctanedioyl/oxy-1,4-phenyleneoxydecanedioyl]",,Blend,,"Extrusion: Extruded via twin-screw extruder at 280C, 40rpm

Annealing: 310C, 5min",,30052-3-1-4,,,,"['Glass transition temp. 145.6 [C]', 'Method: DSC', 'Condition: Heating rate;5C/min', 'Remarks: Second heating']",,C16H14O3,,,,,,,,,,,,,,98,254.28,P150011,30052-1-1-1,,C7H4O2 / C14H16O4 / C16H20O4,,,,,,,,,,,,,,2,120.11 / 248.27 / 276.33,P904535,30052-2-1-1,,55.5,,,,,,,,,,,,,,200,3,0/100,,,,,,,,,,,,,,,,,,,,,"Zhao, Wei; Chua, Yang Choo; Lu, Xuehong , Journal of Applied Polymer Science , 90 , 11 , 3051-3058 (2003)"
BD001439,,Neat resin,Mixed in Brabender mixer at 250C for 10min,,,"poly(bisphenol A carbonate)//poly{1-cyanoethylene/1-phenylethylene/1-[4-ethyl-4-(hydroxymethyl)-4,5-dihydro-1,3-oxazol-2-yl]ethylene}",['MeOH'],Blend,,,,30095-6-1-1,,['CHCl3'],,"['Glass transition temp. [Not Detected]', 'Method: DSC', 'Condition: Heating rate;20K/min&2nd heating process', 'Remarks: Tg of PC phase,taken from the Fig.5']",,C3H3N / C8H8 / C8H13NO2,,,,,,,,,,,,,,80,53.06 / 104.15 / 155.19,P904529,30095-3-1-1,,C16H14O3,,,,,,,,,,,,,,20,254.28,P150011,30095-2-1-1,,,,,,,,,,,,,,,,,,,,,,,,,,,,,,,,,,,,,,,"Becker, Hinnerk Gordon; Schmidt-Naake, Gudrun , Journal of Applied Polymer Science , 90 , 9 , 2322-2332 (2003)"
BD001439,,Neat resin,"Mixed in CHCl3,pptd. in MeOH and dried at 70C in vacuo",,,"poly(bisphenol A carbonate)//poly{1-cyanoethylene/1-phenylethylene/1-[4-ethyl-4-(hydroxymethyl)-4,5-dihydro-1,3-oxazol-2-yl]ethylene}",['MeOH'],Blend,,,,30095-6-1-2,,['CHCl3'],,"['Glass transition temp. [Not Detected]', 'Method: DSC', 'Condition: Heating rate;20K/min&2nd heating process', 'Remarks: Tg of PC phase,taken from the Fig.5']",,C3H3N / C8H8 / C8H13NO2,,,,,,,,,,,,,,80,53.06 / 104.15 / 155.19,P904529,30095-3-1-1,,C16H14O3,,,,,,,,,,,,,,20,254.28,P150011,30095-2-1-1,,,,,,,,,,,,,,,,,,,,,,,,,,,,,,,,,,,,,,,"Becker, Hinnerk Gordon; Schmidt-Naake, Gudrun , Journal of Applied Polymer Science , 90 , 9 , 2322-2332 (2003)"
BD001439,,Neat resin,Mixed in Brabender mixer at 250C for 10min,,,"poly(bisphenol A carbonate)//poly{1-cyanoethylene/1-phenylethylene/1-[4-ethyl-4-(hydroxymethyl)-4,5-dihydro-1,3-oxazol-2-yl]ethylene}",['MeOH'],Blend,,,,30095-6-2-1,,['CHCl3'],,"['Glass transition temp. [Not Detected]', 'Method: DSC', 'Condition: Heating rate;20K/min&2nd heating process', 'Remarks: Tg of PC phase,taken from the Fig.5']",,C3H3N / C8H8 / C8H13NO2,,,,,,,,,,,,,,50,53.06 / 104.15 / 155.19,P904529,30095-3-1-1,,C16H14O3,,,,,,,,,,,,,,50,254.28,P150011,30095-2-1-1,,,,,,,,,,,,,,,,,,,,,,,,,,,,,,,,,,,,,,,"Becker, Hinnerk Gordon; Schmidt-Naake, Gudrun , Journal of Applied Polymer Science , 90 , 9 , 2322-2332 (2003)"
BD001439,,Neat resin,"Mixed in CHCl3,pptd. in MeOH and dried at 70C in vacuo",,,"poly(bisphenol A carbonate)//poly{1-cyanoethylene/1-phenylethylene/1-[4-ethyl-4-(hydroxymethyl)-4,5-dihydro-1,3-oxazol-2-yl]ethylene}",['MeOH'],Blend,,,,30095-6-2-2,,['CHCl3'],,"['Glass transition temp. ca 152 [C]', 'Method: DSC', 'Condition: Heating rate;20K/min&2nd heating process', 'Remarks: Tg of PC phase,taken from the Fig.5']",,C3H3N / C8H8 / C8H13NO2,,,,,,,,,,,,,,50,53.06 / 104.15 / 155.19,P904529,30095-3-1-1,,C16H14O3,,,,,,,,,,,,,,50,254.28,P150011,30095-2-1-1,,,,,,,,,,,,,,,,,,,,,,,,,,,,,,,,,,,,,,,"Becker, Hinnerk Gordon; Schmidt-Naake, Gudrun , Journal of Applied Polymer Science , 90 , 9 , 2322-2332 (2003)"
BD001439,,Neat resin,Mixed in Brabender mixer at 250C for 10min,,,"poly(bisphenol A carbonate)//poly{1-cyanoethylene/1-phenylethylene/1-[4-ethyl-4-(hydroxymethyl)-4,5-dihydro-1,3-oxazol-2-yl]ethylene}",['MeOH'],Blend,,,,30095-6-3-1,,['CHCl3'],,"['Glass transition temp. [Not Detected]', 'Method: DSC', 'Condition: Heating rate;20K/min&2nd heating process', 'Remarks: Tg of PC phase,taken from the Fig.5']",,C3H3N / C8H8 / C8H13NO2,,,,,,,,,,,,,,20,53.06 / 104.15 / 155.19,P904529,30095-3-1-1,,C16H14O3,,,,,,,,,,,,,,80,254.28,P150011,30095-2-1-1,,,,,,,,,,,,,,,,,,,,,,,,,,,,,,,,,,,,,,,"Becker, Hinnerk Gordon; Schmidt-Naake, Gudrun , Journal of Applied Polymer Science , 90 , 9 , 2322-2332 (2003)"
BD001439,,Neat resin,"Mixed in CHCl3,pptd. in MeOH and dried at 70C in vacuo",,,"poly(bisphenol A carbonate)//poly{1-cyanoethylene/1-phenylethylene/1-[4-ethyl-4-(hydroxymethyl)-4,5-dihydro-1,3-oxazol-2-yl]ethylene}",['MeOH'],Blend,,,,30095-6-3-2,,['CHCl3'],,"['Glass transition temp. ca 155 [C]', 'Method: DSC', 'Condition: Heating rate;20K/min&2nd heating process', 'Remarks: Tg of PC phase,taken from the Fig.5']",,C3H3N / C8H8 / C8H13NO2,,,,,,,,,,,,,,20,53.06 / 104.15 / 155.19,P904529,30095-3-1-1,,C16H14O3,,,,,,,,,,,,,,80,254.28,P150011,30095-2-1-1,,,,,,,,,,,,,,,,,,,,,,,,,,,,,,,,,,,,,,,"Becker, Hinnerk Gordon; Schmidt-Naake, Gudrun , Journal of Applied Polymer Science , 90 , 9 , 2322-2332 (2003)"
BD001442,,Neat resin,,,,poly(prop-1-ene)//poly(ethylene-ran-styrene-ran-butene)//sulfonated hydrogenated poly(styrene-butadiene) star block copolymer,,Blend,,"Compression: Collin 600 hydraulic press

Shape of Test Piece: Film

Remarks: t = 200-400 micro meter",,23874-4-1-1,,,,"['Glass transition temp. 224.35 [K]', 'Method: DSC', 'Condition: Heating rate; 10C/min', 'Remarks: Tg for hydrogenated polybutadiene units']",,CH2 / C8H8 / C4H8 / C8H8O3S,,,,,,,,,,,,,100,,14.03 / 104.15 / 56.11 / 184.21,P903816,23874-2-1-1,,C2H4 / C8H8 / C4H8,,,,,,,,,,,,,0,,14.03 / 104.15 / 56.11,P900072,23874-1-1-1,,C3H6,,,,,,,,,,,,,0,,42.08,P010002,23874-3-1-1,,,,,,,,,,,,,,,,,,,,"Mokrini, A.; Acosta, J. L. , Polymer , 42 , 1 , 9-15 (2000)"
BD001442,,Neat resin,Blend prepared by Bravender torque rheometer,,,poly(prop-1-ene)//poly(ethylene-ran-styrene-ran-butene)//sulfonated hydrogenated poly(styrene-butadiene) star block copolymer,,Blend,,"Compression: Collin 600 hydraulic press

Shape of Test Piece: Film

Remarks: t = 200-400 micro meter",,23874-4-2-1,,,,"['Glass transition temp. 224.55 [K]', 'Method: DSC', 'Condition: Heating rate; 10C/min', 'Remarks: Tg for hydrogenated polybutadiene units']",,CH2 / C8H8 / C4H8 / C8H8O3S,,,,,,,,,,,,,90,,14.03 / 104.15 / 56.11 / 184.21,P903816,23874-2-1-1,,C2H4 / C8H8 / C4H8,,,,,,,,,,,,,10,,14.03 / 104.15 / 56.11,P900072,23874-1-1-1,,C3H6,,,,,,,,,,,,,0,,42.08,P010002,23874-3-1-1,,,,,,,,,,,,,,,,,,,,"Mokrini, A.; Acosta, J. L. , Polymer , 42 , 1 , 9-15 (2000)"
BD001442,,Neat resin,Blend prepared by Bravender torque rheometer,,,poly(prop-1-ene)//poly(ethylene-ran-styrene-ran-butene)//sulfonated hydrogenated poly(styrene-butadiene) star block copolymer,,Blend,,"Compression: Collin 600 hydraulic press

Shape of Test Piece: Film

Remarks: t = 200-400 micro meter",,23874-4-3-1,,,,"['Glass transition temp. 224.25 [K]', 'Method: DSC', 'Condition: Heating rate; 10C/min', 'Remarks: Tg for hydrogenated polybutadiene units']",,CH2 / C8H8 / C4H8 / C8H8O3S,,,,,,,,,,,,,80,,14.03 / 104.15 / 56.11 / 184.21,P903816,23874-2-1-1,,C2H4 / C8H8 / C4H8,,,,,,,,,,,,,20,,14.03 / 104.15 / 56.11,P900072,23874-1-1-1,,C3H6,,,,,,,,,,,,,0,,42.08,P010002,23874-3-1-1,,,,,,,,,,,,,,,,,,,,"Mokrini, A.; Acosta, J. L. , Polymer , 42 , 1 , 9-15 (2000)"
BD001442,,Neat resin,Blend prepared by Bravender torque rheometer,,,poly(prop-1-ene)//poly(ethylene-ran-styrene-ran-butene)//sulfonated hydrogenated poly(styrene-butadiene) star block copolymer,,Blend,,"Compression: Collin 600 hydraulic press

Shape of Test Piece: Film

Remarks: t = 200-400 micro meter",,23874-4-4-1,,,,"['Glass transition temp. 223.25 [K]', 'Method: DSC', 'Condition: Heating rate; 10C/min', 'Remarks: Tg for hydrogenated polybutadiene units']",,CH2 / C8H8 / C4H8 / C8H8O3S,,,,,,,,,,,,,70,,14.03 / 104.15 / 56.11 / 184.21,P903816,23874-2-1-1,,C2H4 / C8H8 / C4H8,,,,,,,,,,,,,30,,14.03 / 104.15 / 56.11,P900072,23874-1-1-1,,C3H6,,,,,,,,,,,,,0,,42.08,P010002,23874-3-1-1,,,,,,,,,,,,,,,,,,,,"Mokrini, A.; Acosta, J. L. , Polymer , 42 , 1 , 9-15 (2000)"
BD001442,,Neat resin,Blend prepared by Bravender torque rheometer,,,poly(prop-1-ene)//poly(ethylene-ran-styrene-ran-butene)//sulfonated hydrogenated poly(styrene-butadiene) star block copolymer,,Blend,,"Compression: Collin 600 hydraulic press

Shape of Test Piece: Film

Remarks: t = 200-400 micro meter",,23874-4-5-1,,,,"['Glass transition temp. 224.15 [K]', 'Method: DSC', 'Condition: Heating rate; 10C/min', 'Remarks: Tg for hydrogenated polybutadiene units']",,CH2 / C8H8 / C4H8 / C8H8O3S,,,,,,,,,,,,,90,,14.03 / 104.15 / 56.11 / 184.21,P903816,23874-2-1-1,,C2H4 / C8H8 / C4H8,,,,,,,,,,,,,0,,14.03 / 104.15 / 56.11,P900072,23874-1-1-1,,C3H6,,,,,,,,,,,,,10,,42.08,P010002,23874-3-1-1,,,,,,,,,,,,,,,,,,,,"Mokrini, A.; Acosta, J. L. , Polymer , 42 , 1 , 9-15 (2000)"
BD001442,,Neat resin,Blend prepared by Bravender torque rheometer,,,poly(prop-1-ene)//poly(ethylene-ran-styrene-ran-butene)//sulfonated hydrogenated poly(styrene-butadiene) star block copolymer,,Blend,,"Compression: Collin 600 hydraulic press

Shape of Test Piece: Film

Remarks: t = 200-400 micro meter",,23874-4-6-1,,,,"['Glass transition temp. 222.55 [K]', 'Method: DSC', 'Condition: Heating rate; 10C/min', 'Remarks: Tg for hydrogenated polybutadiene units']",,CH2 / C8H8 / C4H8 / C8H8O3S,,,,,,,,,,,,,80,,14.03 / 104.15 / 56.11 / 184.21,P903816,23874-2-1-1,,C2H4 / C8H8 / C4H8,,,,,,,,,,,,,0,,14.03 / 104.15 / 56.11,P900072,23874-1-1-1,,C3H6,,,,,,,,,,,,,20,,42.08,P010002,23874-3-1-1,,,,,,,,,,,,,,,,,,,,"Mokrini, A.; Acosta, J. L. , Polymer , 42 , 1 , 9-15 (2000)"
BD001442,,Neat resin,Blend prepared by Bravender torque rheometer,,,poly(prop-1-ene)//poly(ethylene-ran-styrene-ran-butene)//sulfonated hydrogenated poly(styrene-butadiene) star block copolymer,,Blend,,"Compression: Collin 600 hydraulic press

Shape of Test Piece: Film

Remarks: t = 200-400 micro meter",,23874-4-7-1,,,,"['Glass transition temp. 223.95 [K]', 'Method: DSC', 'Condition: Heating rate; 10C/min', 'Remarks: Tg for hydrogenated polybutadiene units']",,CH2 / C8H8 / C4H8 / C8H8O3S,,,,,,,,,,,,,70,,14.03 / 104.15 / 56.11 / 184.21,P903816,23874-2-1-1,,C2H4 / C8H8 / C4H8,,,,,,,,,,,,,0,,14.03 / 104.15 / 56.11,P900072,23874-1-1-1,,C3H6,,,,,,,,,,,,,30,,42.08,P010002,23874-3-1-1,,,,,,,,,,,,,,,,,,,,"Mokrini, A.; Acosta, J. L. , Polymer , 42 , 1 , 9-15 (2000)"
BD001446,,Neat resin,Screw-extruded blend,,,poly(bisphenol A carbonate)//poly{[poly(ethylene terephthalate)]-ran-(p-hydroxybenzoic acid)},,Blend,,,,20646-15-1-1,,,,"['Glass transition temp. ca 413 [K]', 'Method: DSC', 'Condition: Heating rate; 20K/min', 'Remarks: Value due to PC component, taken from the Fig.', 'Related Info.(Heat capacity increment): 0.20J/(g*K)']",,C8H4O2 / C7H4O2 / C7H4O2 / C2H4O2 / C10H8O4 / C10H8O4,,,,,5,,,,,,,,,,132.12 / 120.11 / 120.11 / 60.05 / 192.17 / 192.17,P905243,20646-13-1-1,,C16H14O3,,,,,5,,,,,,,,,,254.28,P150011,20646-14-1-1,,,,,,,,,,,,,,,,,,,,,,,,,,,,,,,,,,,,,,,"Jung, Hyun Chul; Lee, Heon Sang; Chun, Yong Sung; Kim, Sang-Bum; Kim, Woo Nyon , Polymer Bulletin , 41 , 3 , 387-394 (1998)"
BD001446,,Neat resin,Screw-extruded blend,,,poly(bisphenol A carbonate)//poly{[poly(ethylene terephthalate)]-ran-(p-hydroxybenzoic acid)},,Blend,,,,20646-15-2-1,,,,"['Glass transition temp. ca 407 [K]', 'Method: DSC', 'Condition: Heating rate; 20K/min', 'Remarks: Value due to PC component, taken from the Fig.', 'Related Info.(Heat capacity increment): 0.17J/(g*K)']",,C8H4O2 / C7H4O2 / C7H4O2 / C2H4O2 / C10H8O4 / C10H8O4,,,,,7,,,,,,,,,,132.12 / 120.11 / 120.11 / 60.05 / 192.17 / 192.17,P905243,20646-13-1-1,,C16H14O3,,,,,3,,,,,,,,,,254.28,P150011,20646-14-1-1,,,,,,,,,,,,,,,,,,,,,,,,,,,,,,,,,,,,,,,"Jung, Hyun Chul; Lee, Heon Sang; Chun, Yong Sung; Kim, Sang-Bum; Kim, Woo Nyon , Polymer Bulletin , 41 , 3 , 387-394 (1998)"
BD001446,,Neat resin,Screw-extruded blend,,,poly(bisphenol A carbonate)//poly{[poly(ethylene terephthalate)]-ran-(p-hydroxybenzoic acid)},,Blend,,,,20646-15-3-1,,,,"['Glass transition temp. ca 401 [K]', 'Method: DSC', 'Condition: Heating rate; 20K/min', 'Remarks: Value due to PC component, taken from the Fig.', 'Related Info.(Heat capacity increment): 0.16J/(g*K)']",,C8H4O2 / C7H4O2 / C7H4O2 / C2H4O2 / C10H8O4 / C10H8O4,,,,,9,,,,,,,,,,132.12 / 120.11 / 120.11 / 60.05 / 192.17 / 192.17,P905243,20646-13-1-1,,C16H14O3,,,,,1,,,,,,,,,,254.28,P150011,20646-14-1-1,,,,,,,,,,,,,,,,,,,,,,,,,,,,,,,,,,,,,,,"Jung, Hyun Chul; Lee, Heon Sang; Chun, Yong Sung; Kim, Sang-Bum; Kim, Woo Nyon , Polymer Bulletin , 41 , 3 , 387-394 (1998)"
BD001447,,Neat resin,"Screw-extruded blend, 593K",,,"poly((m-phenylenediamine)-alt-{5,5'-[(1-methylethane-1,1-diyl)bis(4,1-phenyleneoxy)]bis(isobenzofuran-1,3-dione)})//poly{[poly(ethylene terephthalate)]-ran-(p-hydroxybenzoic acid)}",,Blend,,,,20646-3-1-1,,,,"['Glass transition temp. 487.9 [K]', 'Method: DSC', 'Condition: Heating rate; 20K/min', 'Remarks: Value due to PEI component', 'Related Info.(Heat capacity increment): 0.27J/(g*K)']",,C8H4O2 / C7H4O2 / C7H4O2 / C2H4O2 / C10H8O4 / C10H8O4,,,,,5,,,,,,,,,,132.12 / 120.11 / 120.11 / 60.05 / 192.17 / 192.17,P905243,20646-1-1-1,,C37H24N2O6,,,,,5,,,,,,,,,,592.6,P130197,20646-2-1-1,,,,,,,,,,,,,,,,,,,,,,,,,,,,,,,,,,,,,,,"Jung, Hyun Chul; Lee, Heon Sang; Chun, Yong Sung; Kim, Sang-Bum; Kim, Woo Nyon , Polymer Bulletin , 41 , 3 , 387-394 (1998)"
BD001447,,Neat resin,Screw-extruded blend,,,"poly((m-phenylenediamine)-alt-{5,5'-[(1-methylethane-1,1-diyl)bis(4,1-phenyleneoxy)]bis(isobenzofuran-1,3-dione)})//poly{[poly(ethylene terephthalate)]-ran-(p-hydroxybenzoic acid)}",,Blend,,,,20646-3-2-1,,,,"['Glass transition temp. 486.3 [K]', 'Method: DSC', 'Condition: Heating rate; 20K/min', 'Remarks: Value due to PEI component', 'Related Info.(Heat capacity increment): 0.17J/(g*K)']",,C8H4O2 / C7H4O2 / C7H4O2 / C2H4O2 / C10H8O4 / C10H8O4,,,,,,,,,,,,,7,,132.12 / 120.11 / 120.11 / 60.05 / 192.17 / 192.17,P905243,20646-1-1-1,,C37H24N2O6,,,,,,,,,,,,,3,,592.6,P130197,20646-2-1-1,,,,,,,,,,,,,,,,,,,,,,,,,,,,,,,,,,,,,,,"Jung, Hyun Chul; Lee, Heon Sang; Chun, Yong Sung; Kim, Sang-Bum; Kim, Woo Nyon , Polymer Bulletin , 41 , 3 , 387-394 (1998)"
BD001447,,Neat resin,Screw-extruded blend,,,"poly((m-phenylenediamine)-alt-{5,5'-[(1-methylethane-1,1-diyl)bis(4,1-phenyleneoxy)]bis(isobenzofuran-1,3-dione)})//poly{[poly(ethylene terephthalate)]-ran-(p-hydroxybenzoic acid)}",,Blend,,,,20646-3-3-1,,,,"['Glass transition temp. 483.8 [K]', 'Method: DSC', 'Condition: Heating rate; 20K/min', 'Remarks: Value due to PEI component', 'Related Info.(Heat capacity increment): 0.18J/(g*K)']",,C8H4O2 / C7H4O2 / C7H4O2 / C2H4O2 / C10H8O4 / C10H8O4,,,,,9,,,,,,,,,,132.12 / 120.11 / 120.11 / 60.05 / 192.17 / 192.17,P905243,20646-1-1-1,,C37H24N2O6,,,,,1,,,,,,,,,,592.6,P130197,20646-2-1-1,,,,,,,,,,,,,,,,,,,,,,,,,,,,,,,,,,,,,,,"Jung, Hyun Chul; Lee, Heon Sang; Chun, Yong Sung; Kim, Sang-Bum; Kim, Woo Nyon , Polymer Bulletin , 41 , 3 , 387-394 (1998)"
BD001448,,Neat resin,"Screw-extruded blend, 623K",,,polyetheretherketone//poly{[poly(ethylene terephthalate)]-ran-(p-hydroxybenzoic acid)},,Blend,,,,20646-6-1-1,,,,"['Glass transition temp. ca 417 [K]', 'Method: DSC', 'Condition: Heating rate; 20K/min', 'Remarks: Value due to PEEK component, taken from the Fig.', 'Related Info.(Heat capacity increment): 0.23J/(g*K)']",,C8H4O2 / C7H4O2 / C7H4O2 / C2H4O2 / C10H8O4 / C10H8O4,,,,,5,,,,,,,,,,132.12 / 120.11 / 120.11 / 60.05 / 192.17 / 192.17,P905243,20646-4-1-1,,C19H12O3,,,,,5,,,,,,,,,,288.3,P070466,20646-5-1-1,,,,,,,,,,,,,,,,,,,,,,,,,,,,,,,,,,,,,,,"Jung, Hyun Chul; Lee, Heon Sang; Chun, Yong Sung; Kim, Sang-Bum; Kim, Woo Nyon , Polymer Bulletin , 41 , 3 , 387-394 (1998)"
BD001448,,Neat resin,Screw-extruded blend,,,polyetheretherketone//poly{[poly(ethylene terephthalate)]-ran-(p-hydroxybenzoic acid)},,Blend,,,,20646-6-2-1,,,,"['Glass transition temp. ca 415 [K]', 'Method: DSC', 'Condition: Heating rate; 20K/min', 'Remarks: Value due to PEEK component, taken from the Fig.', 'Related Info.(Heat capacity increment): 0.20J/(g*K)']",,C8H4O2 / C7H4O2 / C7H4O2 / C2H4O2 / C10H8O4 / C10H8O4,,,,,7,,,,,,,,,,132.12 / 120.11 / 120.11 / 60.05 / 192.17 / 192.17,P905243,20646-4-1-1,,C19H12O3,,,,,3,,,,,,,,,,288.3,P070466,20646-5-1-1,,,,,,,,,,,,,,,,,,,,,,,,,,,,,,,,,,,,,,,"Jung, Hyun Chul; Lee, Heon Sang; Chun, Yong Sung; Kim, Sang-Bum; Kim, Woo Nyon , Polymer Bulletin , 41 , 3 , 387-394 (1998)"
BD001448,,Neat resin,Screw-extruded blend,,,polyetheretherketone//poly{[poly(ethylene terephthalate)]-ran-(p-hydroxybenzoic acid)},,Blend,,,,20646-6-3-1,,,,"['Glass transition temp. ca 413 [K]', 'Method: DSC', 'Condition: Heating rate; 20K/min', 'Remarks: Value due to PEEK component, taken from the Fig.', 'Related Info.(Heat capacity increment): 0.17J/(g*K)']",,C8H4O2 / C7H4O2 / C7H4O2 / C2H4O2 / C10H8O4 / C10H8O4,,,,,9,,,,,,,,,,132.12 / 120.11 / 120.11 / 60.05 / 192.17 / 192.17,P905243,20646-4-1-1,,C19H12O3,,,,,1,,,,,,,,,,288.3,P070466,20646-5-1-1,,,,,,,,,,,,,,,,,,,,,,,,,,,,,,,,,,,,,,,"Jung, Hyun Chul; Lee, Heon Sang; Chun, Yong Sung; Kim, Sang-Bum; Kim, Woo Nyon , Polymer Bulletin , 41 , 3 , 387-394 (1998)"
BD001449,,Neat resin,"Screw-extruded blend, 572K",,,polyethersulfone//poly{[poly(ethylene terephthalate)]-ran-(p-hydroxybenzoic acid)},,Blend,,,,20646-9-1-1,,,,"['Glass transition temp. ca 463 [K]', 'Method: DSC', 'Condition: Heating rate; 20K/min', 'Remarks: Value due to PSF component, taken from the Fig.', 'Related Info.(Heat capacity increment): 0.19J/(g*K)']",,C8H4O2 / C7H4O2 / C7H4O2 / C2H4O2 / C10H8O4 / C10H8O4,,,,,5,,,,,,,,,,132.12 / 120.11 / 120.11 / 60.05 / 192.17 / 192.17,P905243,20646-7-1-1,,C27H22O4S,,,,,5,,,,,,,,,,442.53,P070317,20646-8-1-1,,,,,,,,,,,,,,,,,,,,,,,,,,,,,,,,,,,,,,,"Jung, Hyun Chul; Lee, Heon Sang; Chun, Yong Sung; Kim, Sang-Bum; Kim, Woo Nyon , Polymer Bulletin , 41 , 3 , 387-394 (1998)"
BD001449,,Neat resin,Screw-extruded blend,,,polyethersulfone//poly{[poly(ethylene terephthalate)]-ran-(p-hydroxybenzoic acid)},,Blend,,,,20646-9-2-1,,,,"['Glass transition temp. ca 463 [K]', 'Method: DSC', 'Condition: Heating rate; 20K/min', 'Remarks: Value due to PSF component, taken from the Fig.']",,C8H4O2 / C7H4O2 / C7H4O2 / C2H4O2 / C10H8O4 / C10H8O4,,,,,7,,,,,,,,,,132.12 / 120.11 / 120.11 / 60.05 / 192.17 / 192.17,P905243,20646-7-1-1,,C27H22O4S,,,,,3,,,,,,,,,,442.53,P070317,20646-8-1-1,,,,,,,,,,,,,,,,,,,,,,,,,,,,,,,,,,,,,,,"Jung, Hyun Chul; Lee, Heon Sang; Chun, Yong Sung; Kim, Sang-Bum; Kim, Woo Nyon , Polymer Bulletin , 41 , 3 , 387-394 (1998)"
BD001449,,Neat resin,Screw-extruded blend,,,polyethersulfone//poly{[poly(ethylene terephthalate)]-ran-(p-hydroxybenzoic acid)},,Blend,,,,20646-9-3-1,,,,"['Glass transition temp. ca 463 [K]', 'Method: DSC', 'Condition: Heating rate; 20K/min', 'Remarks: Value due to PSF component, taken from the Fig.']",,C8H4O2 / C7H4O2 / C7H4O2 / C2H4O2 / C10H8O4 / C10H8O4,,,,,9,,,,,,,,,,132.12 / 120.11 / 120.11 / 60.05 / 192.17 / 192.17,P905243,20646-7-1-1,,C27H22O4S,,,,,1,,,,,,,,,,442.53,P070317,20646-8-1-1,,,,,,,,,,,,,,,,,,,,,,,,,,,,,,,,,,,,,,,"Jung, Hyun Chul; Lee, Heon Sang; Chun, Yong Sung; Kim, Sang-Bum; Kim, Woo Nyon , Polymer Bulletin , 41 , 3 , 387-394 (1998)"
BD001453,linear,Neat resin,"PS dissolved in 1,2-dichloroethane,LCP dissolved in 1,1,2,2-tetrachloroethane/phenol mixt.(40/60,wt%) at 70C for 10days,then LCP soln. added dropwise into stirred PS soln.,stirred for 4days,most solvent evapd. off ,dried under vacuum at 90C for 48h",,,polystyrene//poly{[poly(ethylene terephthalate)]-ran-(p-hydroxybenzoic acid)},,Blend,,"Annealing&Quenching: Kept at 300C for 5min,quenched to RT",,21645-3-1-1,,,,"['Glass transition temp. 93.7 [C]', 'Method: DSC', 'Condition: Heating rate;20C/min&N2 atm.']",,C8H4O2 / C7H4O2 / C7H4O2 / C2H4O2 / C10H8O4 / C10H8O4,,,,,,,,,,,,,,75,132.12 / 120.11 / 120.11 / 60.05 / 192.17 / 192.17,P905243,21645-1-1-1,,C8H8,,,,,,,,,,,,,,25,104.15,P020001,21645-2-1-1,,,,,,,,,,,,,,,,,,,,,,,,,,,,,,,,,,,,,,,"He, Jiasong; Liu, Jie , Polymer , 40 , 4 , 959-969 (1998)"
BD001453,linear,Neat resin,"PS dissolved in 1,2-dichloroethane,LCP dissolved in 1,1,2,2-tetrachloroethane/phenol mixt.(40/60,wt%) at 70C for 10days,then LCP soln. added dropwise into stirred PS soln.,stirred for 4days,most solvent evapd. off ,dried under vacuum at 90C for 48h",,,polystyrene//poly{[poly(ethylene terephthalate)]-ran-(p-hydroxybenzoic acid)},,Blend,,"Annealing&Quenching: Kept at 300C for 5min,quenched to RT",,21645-3-2-1,,,,"['Glass transition temp. 94.4 [C]', 'Method: DSC', 'Condition: Heating rate;20C/min&N2 atm.']",,C8H4O2 / C7H4O2 / C7H4O2 / C2H4O2 / C10H8O4 / C10H8O4,,,,,,,,,,,,,,50,132.12 / 120.11 / 120.11 / 60.05 / 192.17 / 192.17,P905243,21645-1-1-1,,C8H8,,,,,,,,,,,,,,50,104.15,P020001,21645-2-1-1,,,,,,,,,,,,,,,,,,,,,,,,,,,,,,,,,,,,,,,"He, Jiasong; Liu, Jie , Polymer , 40 , 4 , 959-969 (1998)"
BD001453,linear,Neat resin,"PS dissolved in 1,2-dichloroethane,LCP dissolved in 1,1,2,2-tetrachloroethane/phenol mixt.(40/60,wt%) at 70C for 10days,then LCP soln. added dropwise into stirred PS soln.,stirred for 4days,most solvent evapd. off ,dried under vacuum at 90C for 48h",,,polystyrene//poly{[poly(ethylene terephthalate)]-ran-(p-hydroxybenzoic acid)},,Blend,,"Annealing&Quenching: Kept at 300C for 5min,quenched to RT",,21645-3-3-1,,,,"['Glass transition temp. 96.3 [C]', 'Method: DSC', 'Condition: Heating rate;20C/min&N2 atm.']",,C8H4O2 / C7H4O2 / C7H4O2 / C2H4O2 / C10H8O4 / C10H8O4,,,,,,,,,,,,,,25,132.12 / 120.11 / 120.11 / 60.05 / 192.17 / 192.17,P905243,21645-1-1-1,,C8H8,,,,,,,,,,,,,,75,104.15,P020001,21645-2-1-1,,,,,,,,,,,,,,,,,,,,,,,,,,,,,,,,,,,,,,,"He, Jiasong; Liu, Jie , Polymer , 40 , 4 , 959-969 (1998)"
BD001454,linear,Neat resin,"HSPS dissolved in toluene/MeOH mixt.(90/10,wt%),LCP dissolved in 1,1,2,2-tetrachloroethane/phenol mixt.(40/60,wt%) at 70C for 10days,then LCP soln. added dropwise into stirred HSPS soln.,stirred for 4days,most solvent evapd. off ,dried under vacuum at 90C for 48h",,,poly[styren-co-(4-sulfostyrene)]//poly{[poly(ethylene terephthalate)]-ran-(p-hydroxybenzoic acid)},,Blend,,"Annealing&Quenching: Kept at 300C for 5min,quenched to RT",,21645-6-1-1,,,,"['Glass transition temp. 71.2 [C]', 'Method: DSC', 'Condition: Heating rate;20C/min&N2 atm.']",,C8H4O2 / C7H4O2 / C7H4O2 / C2H4O2 / C10H8O4 / C10H8O4,,,,,,,,,,,,,,75,132.12 / 120.11 / 120.11 / 60.05 / 192.17 / 192.17,P905243,21645-4-1-1,,C8H8 / C8H8O3S,,,,,,,,,,,,,,25,104.15 / 184.21,P900492,21645-5-1-1,,,,,,,,,,,,,,,,,,,,,,,,,,,,,,,,,,,,,,,"He, Jiasong; Liu, Jie , Polymer , 40 , 4 , 959-969 (1998)"
BD001454,linear,Neat resin,"HSPS dissolved in toluene/MeOH mixt.(90/10,wt%),LCP dissolved in 1,1,2,2-tetrachloroethane/phenol mixt.(40/60,wt%) at 70C for 10days,then LCP soln. added dropwise into stirred HSPS soln.,stirred for 4days,most solvent evapd. off ,dried under vacuum at 90C for 48h",,,poly[styren-co-(4-sulfostyrene)]//poly{[poly(ethylene terephthalate)]-ran-(p-hydroxybenzoic acid)},,Blend,,"Annealing&Quenching: Kept at 300C for 5min,quenched to RT",,21645-6-2-1,,,,"['Glass transition temp. 82.3 [C]', 'Method: DSC', 'Condition: Heating rate;20C/min&N2 atm.']",,C8H4O2 / C7H4O2 / C7H4O2 / C2H4O2 / C10H8O4 / C10H8O4,,,,,,,,,,,,,,50,132.12 / 120.11 / 120.11 / 60.05 / 192.17 / 192.17,P905243,21645-4-1-1,,C8H8 / C8H8O3S,,,,,,,,,,,,,,50,104.15 / 184.21,P900492,21645-5-1-1,,,,,,,,,,,,,,,,,,,,,,,,,,,,,,,,,,,,,,,"He, Jiasong; Liu, Jie , Polymer , 40 , 4 , 959-969 (1998)"
BD001454,linear,Neat resin,"HSPS dissolved in toluene/MeOH mixt.(90/10,wt%),LCP dissolved in 1,1,2,2-tetrachloroethane/phenol mixt.(40/60,wt%) at 70C for 10days,then LCP soln. added dropwise into stirred HSPS soln.,stirred for 4days,most solvent evapd. off ,dried under vacuum at 90C for 48h",,,poly[styren-co-(4-sulfostyrene)]//poly{[poly(ethylene terephthalate)]-ran-(p-hydroxybenzoic acid)},,Blend,,"Annealing&Quenching: Kept at 300C for 5min,quenched to RT",,21645-6-3-1,,,,"['Glass transition temp. 94.7 [C]', 'Method: DSC', 'Condition: Heating rate;20C/min&N2 atm.']",,C8H4O2 / C7H4O2 / C7H4O2 / C2H4O2 / C10H8O4 / C10H8O4,,,,,,,,,,,,,,25,132.12 / 120.11 / 120.11 / 60.05 / 192.17 / 192.17,P905243,21645-4-1-1,,C8H8 / C8H8O3S,,,,,,,,,,,,,,75,104.15 / 184.21,P900492,21645-5-1-1,,,,,,,,,,,,,,,,,,,,,,,,,,,,,,,,,,,,,,,"He, Jiasong; Liu, Jie , Polymer , 40 , 4 , 959-969 (1998)"
BD001455,linear,Neat resin,"LiSPS dissolved in toluene/MeOH mixt.(90/10,wt%),LCP dissolved in 1,1,2,2-tetrachloroethane/phenol mixt.(40/60,wt%) at 70C for 10days,then LCP soln. added dropwise into stirred LiSPS soln.,stirred for 4days,most solvent evapd. off ,dried under vacuum at 90C for 48h",,,poly(styrene-ran-{4-[(lithiooxy)sulfonyl]styrene})//poly{[poly(ethylene terephthalate)]-ran-(p-hydroxybenzoic acid)},,Blend,,"Annealing&Quenching: Kept at 300C for 5min,quenched to RT",,21645-15-1-1,,,,"['Glass transition temp. 72.1 [C]', 'Method: DSC', 'Condition: Heating rate;20C/min&N2 atm.']",,C8H4O2 / C7H4O2 / C7H4O2 / C2H4O2 / C10H8O4 / C10H8O4,,,,,,,,,,,,,,75,132.12 / 120.11 / 120.11 / 60.05 / 192.17 / 192.17,P905243,21645-13-1-1,,C8H8 / C8H7LiO3S,,,,,,,,,,,,,,25,104.15 / 190.15,P900281,21645-14-1-1,,,,,,,,,,,,,,,,,,,,,,,,,,,,,,,,,,,,,,,"He, Jiasong; Liu, Jie , Polymer , 40 , 4 , 959-969 (1998)"
BD001455,linear,Neat resin,"LiSPS dissolved in toluene/MeOH mixt.(90/10,wt%),LCP dissolved in 1,1,2,2-tetrachloroethane/phenol mixt.(40/60,wt%) at 70C for 10days,then LCP soln. added dropwise into stirred LiSPS soln.,stirred for 4days,most solvent evapd. off ,dried under vacuum at 90C for 48h",,,poly(styrene-ran-{4-[(lithiooxy)sulfonyl]styrene})//poly{[poly(ethylene terephthalate)]-ran-(p-hydroxybenzoic acid)},,Blend,,"Annealing&Quenching: Kept at 300C for 5min,quenched to RT",,21645-15-2-1,,,,"['Glass transition temp. 84.4 [C]', 'Method: DSC', 'Condition: Heating rate;20C/min&N2 atm.']",,C8H4O2 / C7H4O2 / C7H4O2 / C2H4O2 / C10H8O4 / C10H8O4,,,,,,,,,,,,,,50,132.12 / 120.11 / 120.11 / 60.05 / 192.17 / 192.17,P905243,21645-13-1-1,,C8H8 / C8H7LiO3S,,,,,,,,,,,,,,50,104.15 / 190.15,P900281,21645-14-1-1,,,,,,,,,,,,,,,,,,,,,,,,,,,,,,,,,,,,,,,"He, Jiasong; Liu, Jie , Polymer , 40 , 4 , 959-969 (1998)"
BD001455,linear,Neat resin,"LiSPS dissolved in toluene/MeOH mixt.(90/10,wt%),LCP dissolved in 1,1,2,2-tetrachloroethane/phenol mixt.(40/60,wt%) at 70C for 10days,then LCP soln. added dropwise into stirred LiSPS soln.,stirred for 4days,most solvent evapd. off ,dried under vacuum at 90C for 48h",,,poly(styrene-ran-{4-[(lithiooxy)sulfonyl]styrene})//poly{[poly(ethylene terephthalate)]-ran-(p-hydroxybenzoic acid)},,Blend,,"Annealing&Quenching: Kept at 300C for 5min,quenched to RT",,21645-15-3-1,,,,"['Glass transition temp. 98.7 [C]', 'Method: DSC', 'Condition: Heating rate;20C/min&N2 atm.']",,C8H4O2 / C7H4O2 / C7H4O2 / C2H4O2 / C10H8O4 / C10H8O4,,,,,,,,,,,,,,25,132.12 / 120.11 / 120.11 / 60.05 / 192.17 / 192.17,P905243,21645-13-1-1,,C8H8 / C8H7LiO3S,,,,,,,,,,,,,,75,104.15 / 190.15,P900281,21645-14-1-1,,,,,,,,,,,,,,,,,,,,,,,,,,,,,,,,,,,,,,,"He, Jiasong; Liu, Jie , Polymer , 40 , 4 , 959-969 (1998)"
BD001456,linear,Neat resin,"NaSPS dissolved in toluene/MeOH mixt.(90/10,wt%),LCP dissolved in 1,1,2,2-tetrachloroethane/phenol mixt.(40/60,wt%) at 70C for 10days,then LCP soln. added dropwise into stirred NaSPS soln.,stirred for 4days,most solvent evapd. off ,dried under vacuum at 90C for 48h",,,poly{styrene-co-[4-(sodiooxysulfonyl)styrene]}//poly{[poly(ethylene terephthalate)]-ran-(p-hydroxybenzoic acid)},,Blend,,"Annealing&Quenching: Kept at 300C for 5min,quenched to RT",,21645-18-1-1,,,,"['Glass transition temp. 72.5 [C]', 'Method: DSC', 'Condition: Heating rate;20C/min&N2 atm.']",,C8H4O2 / C7H4O2 / C7H4O2 / C2H4O2 / C10H8O4 / C10H8O4,,,,,,,,,,,,,,75,132.12 / 120.11 / 120.11 / 60.05 / 192.17 / 192.17,P905243,21645-16-1-1,,C8H8 / C8H7NaO3S,,,,,,,,,,,,,,25,104.15 / 206.2,P900092,21645-17-1-1,,,,,,,,,,,,,,,,,,,,,,,,,,,,,,,,,,,,,,,"He, Jiasong; Liu, Jie , Polymer , 40 , 4 , 959-969 (1998)"
BD001456,linear,Neat resin,"NaSPS dissolved in toluene/MeOH mixt.(90/10,wt%),LCP dissolved in 1,1,2,2-tetrachloroethane/phenol mixt.(40/60,wt%) at 70C for 10days,then LCP soln. added dropwise into stirred NaSPS soln.,stirred for 4days,most solvent evapd. off ,dried under vacuum at 90C for 48h",,,poly{styrene-co-[4-(sodiooxysulfonyl)styrene]}//poly{[poly(ethylene terephthalate)]-ran-(p-hydroxybenzoic acid)},,Blend,,"Annealing&Quenching: Kept at 300C for 5min,quenched to RT",,21645-18-2-1,,,,"['Glass transition temp. 84.7 [C]', 'Method: DSC', 'Condition: Heating rate;20C/min&N2 atm.']",,C8H4O2 / C7H4O2 / C7H4O2 / C2H4O2 / C10H8O4 / C10H8O4,,,,,,,,,,,,,,50,132.12 / 120.11 / 120.11 / 60.05 / 192.17 / 192.17,P905243,21645-16-1-1,,C8H8 / C8H7NaO3S,,,,,,,,,,,,,,50,104.15 / 206.2,P900092,21645-17-1-1,,,,,,,,,,,,,,,,,,,,,,,,,,,,,,,,,,,,,,,"He, Jiasong; Liu, Jie , Polymer , 40 , 4 , 959-969 (1998)"
