Repository: williamschertzer/webScraper

File: glass_transition_temp.csv (part 47 of 62)
BD001456,linear,Neat resin,"NaSPS dissolved in toluene/MeOH mixt.(90/10,wt%),LCP dissolved in 1,1,2,2-tetrachloroethane/phenol mixt.(40/60,wt%) at 70C for 10days,then LCP soln. added dropwise into stirred NaSPS soln.,stirred for 4days,most solvent evapd. off ,dried under vacuum at 90C for 48h",,,poly{styrene-co-[4-(sodiooxysulfonyl)styrene]}//poly{[poly(ethylene terephthalate)]-ran-(p-hydroxybenzoic acid)},,Blend,,"Annealing&Quenching: Kept at 300C for 5min,quenched to RT",,21645-18-3-1,,,,"['Glass transition temp. 99.2 [C]', 'Method: DSC', 'Condition: Heating rate;20C/min&N2 atm.']",,C8H4O2 / C7H4O2 / C7H4O2 / C2H4O2 / C10H8O4 / C10H8O4,,,,,,,,,,,,,,25,132.12 / 120.11 / 120.11 / 60.05 / 192.17 / 192.17,P905243,21645-16-1-1,,C8H8 / C8H7NaO3S,,,,,,,,,,,,,,75,104.15 / 206.2,P900092,21645-17-1-1,,,,,,,,,,,,,,,,,,,,,,,,,,,,,,,,,,,,,,,"He, Jiasong; Liu, Jie , Polymer , 40 , 4 , 959-969 (1998)"
BD001458,Elastomer,Neat resin,Prepared by mixing approximately 50/50 wt% ratio of two lalexes to a target Mooney viscosity of 50,,,poly(butadiene-co-polystyrene)//poly(butadiene-co-polystyrene),,Blend,,,,21819-8-1-1,,,,"['Glass transition temp. -57 [C]', 'Method: DSC', 'Condition: Heating rate;2C/min Under a helium purge at 25ml/min', 'Remarks: Temperature-modulated differential scanning calorimetry was used; Tg1']",,C4H6 / C8H8 / C4H6,,,,,,,,,,,,,,50,54.09 / 104.15 / 54.09,P900414,21819-1-1-1,,C4H6 / C8H8 / C4H6,,,,,,,,,,,,,,50,54.09 / 104.15 / 54.09,P900414,21819-7-1-1,,,,,,,,,,,,,,,,,,,,,,,,,,,,,,,,,,,,,,,"Sibbald, Morgan; Lewandowski, Laurand; Mallamaci, Michael; Johnson, Ed , Macromolecular Symposia , 155 , Emulsion Polymers , 213-228 (2000)"
BD001459,,Neat resin,"Blended ESBR was prepared by mixing two latexes, then coagulated the rubber",,,poly(butadiene-co-polystyrene)//polybutadiene,,Blend,,"Compression: Using a Haake PV1 at a elevated temperature under a vacuum of 200mbar

Shape of Test Piece: Disk

Remarks: 20mm diameter by 2.0mm thick disc",,23802-10-1-1,,,,"['Glass transition temp. -80 [C]', 'Method: DSC', 'Condition: Heating rate;2C/min Under He purge 25ml/min', 'Remarks: Tg(2)']",,C4H6 / C8H8 / C4H6,,,,,,,,,,,,,,50,54.09 / 104.15 / 54.09,P900414,23802-1-1-1,,C4H6 / C4H6,,,,,,,,,,,,,,50,54.09 / 54.09,P900436,23802-4-1-1,,,,,,,,,,,,,,,,,,,,,,,,,,,,,,,,,,,,,,,"Lewandowski, Laurand; Sibbald, Morgan S.; Johnson, Ed; Mallamaci, Michael P. , Rubber Chemistry and Technology , 73 , 4 , 731-742 (2000)"
BD001460,Elastomer,Neat resin,Prepared by mixing approximately 50/50 wt% ratio of two lalexes to a target Mooney viscosity of 50,,,polybutadiene//poly(butadiene-co-polystyrene),,Blend,,,,21819-4-1-1,,,,"['Glass transition temp. -80 [C]', 'Method: DSC', 'Condition: Heating rate;2C/min Under a helium purge at 25ml/min', 'Remarks: Temperature-modulated differential scanning calorimetry was used; Tg2']",,C4H6 / C4H6 / C4H6,,,,,,,,,,,,,,50,54.09 / 54.09 / 54.09,P900413,21819-1-1-1,,C4H6 / C8H8 / C4H6,,,,,,,,,,,,,,50,54.09 / 104.15 / 54.09,P900414,21819-3-1-1,,,,,,,,,,,,,,,,,,,,,,,,,,,,,,,,,,,,,,,"Sibbald, Morgan; Lewandowski, Laurand; Mallamaci, Michael; Johnson, Ed , Macromolecular Symposia , 155 , Emulsion Polymers , 213-228 (2000)"
BD001461,"linear,Crystal",Neat resin,"Melt mixed in Brabender Plasticorder at 150C for 5-6min,molten mass removed from mixer,passed through two-roll mixing mill at RT to obtain sheet",,,polyethene//poly(butadiene-co-polystyrene),,Blend,,"Compression: Pressed between two Al foils at 150C for 3min under 5MPa

Shape of Test Piece: Sheet

Remarks: t=1.75mm",,20868-6-1-1,,,,"['Glass transition temp. -28 [C]', 'Method: DMA', 'Condition: Frequency;10Hz']",,CH2,,,,,,,,,,,,,,30,14.03,P010001,20868-4-1-1,,C4H6 / C8H8 / C4H6,,,,,,,,,,,,,,70,54.09 / 104.15 / 54.09,P900414,20868-5-1-1,,,,,,,,,,,,,,,,,,,,,,,,,,,,,,,,,,,,,,,"De Sarkar, M.; De, P. P.; Bhowmick, Anil K. , Polymer , 39 , 26 , 6789-6800 (1998)"
BD001467,"Thermoplastic,Crystal",Neat resin,"Dry blended, then melt blended in twin-screw extruder",,,"poly{[benzene-1,3-bis(methylamine)]-alt-(adipic acid)}//poly{(oxyethyleneoxyterephthaloyl)/[oxyethyleneoxy-5-(sodiooxysulfonyl)isophthaloyl]}//poly[(ethylene glycol)-alt-(terephthalic acid)]-stat-[(ethylene glycol)-alt-(isophthalic acid)]",,Blend,,"Compression: Compression molded between Kapton films at 270C for 4min, then at 270C for 4min under 2.1MPa

Quenching: Quenched into ice water

Shape of Test Piece: Film

Remarks: t=0.20mm",,30572-5-1-1,,,,"['Glass transition temp. 78 [C]', 'Method: DSC', 'Condition: Heating rate;10C/min', 'Remarks: Tg of PET']",,C10H8O4 / C10H8O4,,,,,,,,,,,,,,75,192.17 / 192.17,P905032,30572-1-1-1,,C14H18N2O2,,,,,,,,,,,,,,10,246.31,P100101,30572-2-1-1,,C10H8O4 / C10H7NaO7S,,,,,,,,,,,,,,15,192.17 / 294.21,P904811,30572-3-1-1,,,,,,,,,,,,,,,,,,,,"Hu, Y. S.; Prattipati, V.; Hiltner, A.; Baer, E.; Mehta, S. , Polymer , 46 , 14 , 5202-5210 (2005)"
BD001467,"Thermoplastic,Crystal",Neat resin,"Dry blended, then melt blended in twin-screw extruder",,,"poly{[benzene-1,3-bis(methylamine)]-alt-(adipic acid)}//poly{(oxyethyleneoxyterephthaloyl)/[oxyethyleneoxy-5-(sodiooxysulfonyl)isophthaloyl]}//poly[(ethylene glycol)-alt-(terephthalic acid)]-stat-[(ethylene glycol)-alt-(isophthalic acid)]",,Blend,,"Compression: Compression molded between Kapton films at 270C for 4min, then at 270C for 4min under 2.1MPa

Quenching: Quenched into ice water

Shape of Test Piece: Film

Remarks: t=0.20mm",,30572-7-1-1,,,,"['Glass transition temp. 84 [C]', 'Method: DSC', 'Condition: Heating rate;10C/min', 'Remarks: Tg of MXD6']",,C10H8O4 / C10H8O4,,,,,,,,,,,,,,75,192.17 / 192.17,P905032,30572-1-2-1,,C14H18N2O2,,,,,,,,,,,,,,10,246.31,P100101,30572-2-1-1,,C10H8O4 / C10H7NaO7S,,,,,,,,,,,,,,15,192.17 / 294.21,P904811,30572-3-1-1,,,,,,,,,,,,,,,,,,,,"Hu, Y. S.; Prattipati, V.; Hiltner, A.; Baer, E.; Mehta, S. , Polymer , 46 , 14 , 5202-5210 (2005)"
BD001467,"Thermoplastic,Crystal",Neat resin,"Dry blended, then melt blended in twin-screw extruder",,,"poly{[benzene-1,3-bis(methylamine)]-alt-(adipic acid)}//poly{(oxyethyleneoxyterephthaloyl)/[oxyethyleneoxy-5-(sodiooxysulfonyl)isophthaloyl]}//poly[(ethylene glycol)-alt-(terephthalic acid)]-stat-[(ethylene glycol)-alt-(isophthalic acid)]",,Blend,,"Compression: Compression molded between Kapton films at 270C for 4min, then at 270C for 4min under 2.1MPa

Quenching: Quenched into ice water

Shape of Test Piece: Film

Remarks: t=0.20mm",,30572-8-1-1,,,,"['Glass transition temp. 85 [C]', 'Method: DSC', 'Condition: Heating rate;10C/min', 'Remarks: Tg of MXD6']",,C10H8O4 / C10H8O4,,,,,,,,,,,,,,75,192.17 / 192.17,P905032,30572-1-3-1,,C14H18N2O2,,,,,,,,,,,,,,10,246.31,P100101,30572-2-1-1,,C10H8O4 / C10H7NaO7S,,,,,,,,,,,,,,15,192.17 / 294.21,P904811,30572-3-1-1,,,,,,,,,,,,,,,,,,,,"Hu, Y. S.; Prattipati, V.; Hiltner, A.; Baer, E.; Mehta, S. , Polymer , 46 , 14 , 5202-5210 (2005)"
BD001467,"Thermoplastic,Crystal",Neat resin,"Dry blended, then melt blended in twin-screw extruder",,,"poly{[benzene-1,3-bis(methylamine)]-alt-(adipic acid)}//poly{(oxyethyleneoxyterephthaloyl)/[oxyethyleneoxy-5-(sodiooxysulfonyl)isophthaloyl]}//poly[(ethylene glycol)-alt-(terephthalic acid)]-stat-[(ethylene glycol)-alt-(isophthalic acid)]",,Blend,,"Compression: Compression molded between Kapton films at 270C for 4min, then at 270C for 4min under 2.1MPa

Quenching: Quenched into ice water

Shape of Test Piece: Film

Remarks: t=0.20mm",,30572-9-1-1,,,,"['Glass transition temp. 82 [C]', 'Method: DSC', 'Condition: Heating rate;10C/min', 'Remarks: Tg of MXD6']",,C10H8O4 / C10H8O4,,,,,,,,,,,,,,75,192.17 / 192.17,P905032,30572-1-4-1,,C14H18N2O2,,,,,,,,,,,,,,10,246.31,P100101,30572-2-1-1,,C10H8O4 / C10H7NaO7S,,,,,,,,,,,,,,15,192.17 / 294.21,P904811,30572-3-1-1,,,,,,,,,,,,,,,,,,,,"Hu, Y. S.; Prattipati, V.; Hiltner, A.; Baer, E.; Mehta, S. , Polymer , 46 , 14 , 5202-5210 (2005)"
BD001474,"Thermoplastic,Crystal",Neat resin,"Dry blended, then melt blended in twin-screw extruder",,,"poly{[benzene-1,3-bis(methylamine)]-alt-(adipic acid)}//poly{(oxyethyleneoxyterephthaloyl)/[oxyethyleneoxy-5-(sodiooxysulfonyl)isophthaloyl]}//poly(oxyethyleneoxyterephthaloyl)-poly(oxyethyleneoxyisophthaloyl)",,Blend,,"Compression: Compression molded between Kapton films at 270C for 4min, then at 270C for 4min under 2.1MPa

Quenching: Quenched into ice water

Shape of Test Piece: Film

Remarks: t=0.20mm",,30572-6-1-1,,,,['Glass transition temp. 75'],,C14H18N2O2,,,,,,,,,,,,,,75,246.31,P100101,30572-4-1-1,,C10H8O4 / C10H7NaO7S,,,,,,,,,,,,,,10,192.17 / 294.21,P904811,30572-2-1-1,,C10H8O4 / C10H8O4,,,,,,,,,,,,,,15,192.17 / 192.17,P904831,30572-3-1-1,,,,,,,,,,,,,,,,,,,,"Hu, Y. S.; Prattipati, V.; Hiltner, A.; Baer, E.; Mehta, S. , Polymer , 46 , 14 , 5202-5210 (2005)"
BD001474,"Thermoplastic,Crystal",Neat resin,"Dry blended, then melt blended in twin-screw extruder",,,"poly{[benzene-1,3-bis(methylamine)]-alt-(adipic acid)}//poly{(oxyethyleneoxyterephthaloyl)/[oxyethyleneoxy-5-(sodiooxysulfonyl)isophthaloyl]}//poly(oxyethyleneoxyterephthaloyl)-poly(oxyethyleneoxyisophthaloyl)",,Blend,,"Compression: Compression molded between Kapton films at 270C for 4min, then at 270C for 4min under 2.1MPa

Quenching: Quenched into ice water

Shape of Test Piece: Film

Remarks: t=0.20mm",,30572-10-1-1,,,,"['Glass transition temp. 85 [C]', 'Method: DSC', 'Condition: Heating rate;10C/min', 'Remarks: Tg of MXD6']",,C14H18N2O2,,,,,,,,,,,,,,75,246.31,P100101,30572-4-2-1,,C10H8O4 / C10H7NaO7S,,,,,,,,,,,,,,10,192.17 / 294.21,P904811,30572-2-1-1,,C10H8O4 / C10H8O4,,,,,,,,,,,,,,15,192.17 / 192.17,P904831,30572-3-1-1,,,,,,,,,,,,,,,,,,,,"Hu, Y. S.; Prattipati, V.; Hiltner, A.; Baer, E.; Mehta, S. , Polymer , 46 , 14 , 5202-5210 (2005)"
BD001474,"Thermoplastic,Crystal",Neat resin,"Dry blended, then melt blended in twin-screw extruder",,,"poly{[benzene-1,3-bis(methylamine)]-alt-(adipic acid)}//poly{(oxyethyleneoxyterephthaloyl)/[oxyethyleneoxy-5-(sodiooxysulfonyl)isophthaloyl]}//poly(oxyethyleneoxyterephthaloyl)-poly(oxyethyleneoxyisophthaloyl)",,Blend,,"Compression: Compression molded between Kapton films at 270C for 4min, then at 270C for 4min under 2.1MPa

Quenching: Quenched into ice water

Shape of Test Piece: Film

Remarks: t=0.20mm",,30572-11-1-1,,,,"['Glass transition temp. 85 [C]', 'Method: DSC', 'Condition: Heating rate;10C/min', 'Remarks: Tg of MXD6']",,C14H18N2O2,,,,,,,,,,,,,,75,246.31,P100101,30572-4-3-1,,C10H8O4 / C10H7NaO7S,,,,,,,,,,,,,,10,192.17 / 294.21,P904811,30572-2-1-1,,C10H8O4 / C10H8O4,,,,,,,,,,,,,,15,192.17 / 192.17,P904831,30572-3-1-1,,,,,,,,,,,,,,,,,,,,"Hu, Y. S.; Prattipati, V.; Hiltner, A.; Baer, E.; Mehta, S. , Polymer , 46 , 14 , 5202-5210 (2005)"
BD001474,"Thermoplastic,Crystal",Neat resin,"Dry blended, then melt blended in twin-screw extruder",,,"poly{[benzene-1,3-bis(methylamine)]-alt-(adipic acid)}//poly{(oxyethyleneoxyterephthaloyl)/[oxyethyleneoxy-5-(sodiooxysulfonyl)isophthaloyl]}//poly(oxyethyleneoxyterephthaloyl)-poly(oxyethyleneoxyisophthaloyl)",,Blend,,"Compression: Compression molded between Kapton films at 270C for 4min, then at 270C for 4min under 2.1MPa

Quenching: Quenched into ice water

Shape of Test Piece: Film

Remarks: t=0.20mm",,30572-12-1-1,,,,"['Glass transition temp. 85 [C]', 'Method: DSC', 'Condition: Heating rate;10C/min', 'Remarks: Tg of MXD6']",,C14H18N2O2,,,,,,,,,,,,,,75,246.31,P100101,30572-4-4-1,,C10H8O4 / C10H7NaO7S,,,,,,,,,,,,,,10,192.17 / 294.21,P904811,30572-2-1-1,,C10H8O4 / C10H8O4,,,,,,,,,,,,,,15,192.17 / 192.17,P904831,30572-3-1-1,,,,,,,,,,,,,,,,,,,,"Hu, Y. S.; Prattipati, V.; Hiltner, A.; Baer, E.; Mehta, S. , Polymer , 46 , 14 , 5202-5210 (2005)"
BD001476,"crosslinked,semi-IPN,Thermoplastic",Neat resin,Mixed during polymn.,,,polyethene//poly[ethene-co-(oct-1-ene)]//poly[ethene-co-(5-ethylidene-2-norbornene)-co-(prop-1-ene)],['THF'],Blend,"Reactant: EHA / EGDMA

Type: addition

Mechanism: radical

Style: suspension polymn.

Solvent: water

Initiator: BPO

Additives: Porous PVC particle (Epivyl 40)

Condition: Monomer/crosslinker/BPO soln. blended with PVC particles at RT for 90min, distd. water added to the mixt., then polymd. at 80C for 4h

Post-treatment: Filtered and dried, Yield (wt. gained/wt. of monomer soln.);88.3wt%

Reference: [Ref.8] M.Shach-Caplan, M.Narkis and M.S.Silverstein, Polym. Eng. Sci., 42, 911 (2002), [Ref.9] M.Shach-Caplan, M.Narkis and M.S.Silverstein, Polym. Adv. Tech., 13, 151 (2002)

Polymn. remarks: In-situ stabilizer free aq. dispersion polymn./crosslinking process","Compression: 150C

Shape of Test Piece: Sheet","(PVC perticle) Epivyl;40;Frutarom, diameter;100-150micron, K value 67",31246-17-1-1,,,,"['Glass transition temp. ca -48 [C]', 'Method: DMA', 'Condition: Heating rate;3C/min & Frequency;1Hz & Three-point bending mode, N2', ""Remarks: Tg of PEHA, temp. of E''peak""]",3.39,,,,,,,,,,,,,,,77,,P050002,,3.26,,,,,,,,,,,,,,,23,,P904856,,,,,,,,,,,,,,,,,,,,,,,,,,,,,,,,,,,,,,,,"Narkis, M.; Shach-Caplan, M.; Haba, Y.; Silverstein, M. S. , Journal of Vinyl & Additive Technology , 10 , 3 , 109-120 (2004)"
BD001476,"Thermoplastic,Crystal",Neat resin,"Dried recycled LDPE-LLDPE blended with EPDM using HAAKE mixer at 100C, 60rpm for 6.5-7min",,,polyethene//poly[ethene-co-(oct-1-ene)]//poly[ethene-co-(5-ethylidene-2-norbornene)-co-(prop-1-ene)],,Blend,,"Compression: 110C, 100kg/cm2, 15min

Shape of Test Piece: Sheet

Remarks: t=3mm, (tensile test) dumbbell shaped, (vol. resistivity test) square shaped","DCP (dicumyl peroxide) unloaded, recycled LDPE-LLDPE/EPDM blend system",36335-5-1-1,,,"Gel content (xylene, 140C, 24h)=ca.7g&slash;100g (polymer)","['Glass transition temp. -45.0 [C]', 'Method: DSC', 'Condition: Heating rate;10C/min & N2']",,CH2,,,,,,,,,,,,,,45,14.03,P010001,36335-1-1-1,,C2H4 / C8H16,,,,,,,,,,,,,,45,28.05 / 112.21,P900014,36335-2-1-1,,C2H4 / C9H12 / C3H6,,,,,,,,,,,,,,10,28.05 / 120.19 / 42.08,P900083,36335-4-1-1,,,,,,,,,,,,,,,,,,,,"Choudhury, Arup; Adhikari, Basudam , Polymer International , 56 , 10 , 1213-1223 (2007)"
BD001476,"Thermoplastic,Crystal",Neat resin,"Dried recycled LDPE-LLDPE blended with EPDM using HAAKE mixer at 100C, 60rpm for 6.5-7min",,,polyethene//poly[ethene-co-(oct-1-ene)]//poly[ethene-co-(5-ethylidene-2-norbornene)-co-(prop-1-ene)],,Blend,,"Compression: 110C, 100kg/cm2, 15min

Shape of Test Piece: Sheet

Remarks: t=3mm, (tensile test) dumbbell shaped, (vol. resistivity test) square shaped","DCP (dicumyl peroxide) unloaded, recycled LDPE-LLDPE/EPDM blend system",36335-5-2-1,,,,"['Glass transition temp. -47.8 [C]', 'Method: DSC', 'Condition: Heating rate;10C/min & N2']",,CH2,,,,,,,,,,,,,,40,14.03,P010001,36335-1-1-1,,C2H4 / C8H16,,,,,,,,,,,,,,40,28.05 / 112.21,P900014,36335-2-1-1,,C2H4 / C9H12 / C3H6,,,,,,,,,,,,,,20,28.05 / 120.19 / 42.08,P900083,36335-4-1-1,,,,,,,,,,,,,,,,,,,,"Choudhury, Arup; Adhikari, Basudam , Polymer International , 56 , 10 , 1213-1223 (2007)"
BD001476,"Thermoplastic,Crystal",Neat resin,"Dried recycled LDPE-LLDPE blended with EPDM using HAAKE mixer at 100C, 60rpm for 6.5-7min",,,polyethene//poly[ethene-co-(oct-1-ene)]//poly[ethene-co-(5-ethylidene-2-norbornene)-co-(prop-1-ene)],,Blend,,"Compression: 110C, 100kg/cm2, 15min

Shape of Test Piece: Sheet

Remarks: t=3mm, (tensile test) dumbbell shaped, (vol. resistivity test) square shaped","DCP (dicumyl peroxide) unloaded, recycled LDPE-LLDPE/EPDM blend system",36335-5-3-1,,,,"['Glass transition temp. -50.7 [C]', 'Method: DSC', 'Condition: Heating rate;10C/min & N2']",,CH2,,,,,,,,,,,,,,35,14.03,P010001,36335-1-1-1,,C2H4 / C8H16,,,,,,,,,,,,,,35,28.05 / 112.21,P900014,36335-2-1-1,,C2H4 / C9H12 / C3H6,,,,,,,,,,,,,,30,28.05 / 120.19 / 42.08,P900083,36335-4-1-1,,,,,,,,,,,,,,,,,,,,"Choudhury, Arup; Adhikari, Basudam , Polymer International , 56 , 10 , 1213-1223 (2007)"
BD001476,"Thermoplastic,Crystal",Neat resin,"Dried recycled LDPE-LLDPE blended with EPDM using HAAKE mixer at 100C, 60rpm for 6.5-7min",,,polyethene//poly[ethene-co-(oct-1-ene)]//poly[ethene-co-(5-ethylidene-2-norbornene)-co-(prop-1-ene)],,Blend,,"Compression: 110C, 100kg/cm2, 15min

Shape of Test Piece: Sheet

Remarks: t=3mm, (tensile test) dumbbell shaped, (vol. resistivity test) square shaped","DCP (dicumyl peroxide) unloaded, recycled LDPE-LLDPE/EPDM blend system",36335-5-4-1,,,,"['Glass transition temp. -50.8 [C]', 'Method: DSC', 'Condition: Heating rate;10C/min & N2']",,CH2,,,,,,,,,,,,,,30,14.03,P010001,36335-1-1-1,,C2H4 / C8H16,,,,,,,,,,,,,,30,28.05 / 112.21,P900014,36335-2-1-1,,C2H4 / C9H12 / C3H6,,,,,,,,,,,,,,40,28.05 / 120.19 / 42.08,P900083,36335-4-1-1,,,,,,,,,,,,,,,,,,,,"Choudhury, Arup; Adhikari, Basudam , Polymer International , 56 , 10 , 1213-1223 (2007)"
BD001482,,Neat resin,Blending carried out by extrusion using corotating twin screw extruder,,,"poly(prop-1-ene)//poly[(hexane-1,6-diamine)-alt-(adipic acid)]",,Blend,,Quenching: Heated to 280C and then quenched in liquid nitrogen,,22347-10-1-1,,,,"['Glass transition temp. -2 [C]', 'Method: DSC', 'Condition: Heating rate; 3C/min', 'Remarks: PP component', 'Related Info.(Heat capacity increment): 23.0mJ/(g*C); DSC, heating rate 3C/min;']",,C3H6,,,,,,,,,,,,,60,,42.08,P010002,22347-3-1-1,,C12H22N2O2,,,,,,,,,,,,,40,,226.32,P100005,22347-2-1-1,,,,,,,,,,,,,,,,,,,,,,,,,,,,,,,,,,,,,,,"Pang, Y. X.; Jia, D. M.; Hu, H. J.; Hourston, D. J.; Song, M. , Journal of Applied Polymer Science , 74 , 12 , 2868-2876 (1999)"
BD001492,Thermoplastic,Neat resin,Soln. blended in MEK,,,poly(p-hydroxystyrene)//poly(vinyl acetate),,Blend,,"Solvent casting: Cast from MEK soln. onto glass plate, dried in vacuo at 130C for 16-24h

Shape of Test Piece: Film",,33530-7-1-1,,['MEK'],,"['Glass transition temp. 56.9 [C]', 'Method: DSC', 'Condition: Heating rate;20C/min & N2', 'Remarks: Inflection point of Cp jump of second heating']",,C4H6O2,,,,,,,,,,,,,,75,86.09,P030024,33530-1-1-1,,C8H8O,,,,,,,,,,,,,,25,120.15,P020195,33530-4-1-1,,,,,,,,,,,,,,,,,,,,,,,,,,,,,,,,,,,,,,,"Hsu, Wen-Ping , Thermochimica Acta , 441 , 2 , 137-143 (2006)"
BD001492,Thermoplastic,Neat resin,Soln. blended in MEK,,,poly(p-hydroxystyrene)//poly(vinyl acetate),,Blend,,"Solvent casting: Cast from MEK soln. onto glass plate, dried in vacuo at 130C for 16-24h

Shape of Test Piece: Film",,33530-7-2-1,,['MEK'],,"['Glass transition temp. 87.9 [C]', 'Method: DSC', 'Condition: Heating rate;20C/min & N2', 'Remarks: Inflection point of Cp jump of second heating']",,C4H6O2,,,,,,,,,,,,,,50,86.09,P030024,33530-1-1-1,,C8H8O,,,,,,,,,,,,,,50,120.15,P020195,33530-4-1-1,,,,,,,,,,,,,,,,,,,,,,,,,,,,,,,,,,,,,,,"Hsu, Wen-Ping , Thermochimica Acta , 441 , 2 , 137-143 (2006)"
BD001492,Thermoplastic,Neat resin,Soln. blended in MEK,,,poly(p-hydroxystyrene)//poly(vinyl acetate),,Blend,,"Solvent casting: Cast from MEK soln. onto glass plate, dried in vacuo at 130C for 16-24h

Shape of Test Piece: Film",,33530-7-3-1,,['MEK'],,"['Glass transition temp. 115.1 [C]', 'Method: DSC', 'Condition: Heating rate;20C/min & N2', 'Remarks: Inflection point of Cp jump of second heating']",,C4H6O2,,,,,,,,,,,,,,25,86.09,P030024,33530-1-1-1,,C8H8O,,,,,,,,,,,,,,75,120.15,P020195,33530-4-1-1,,,,,,,,,,,,,,,,,,,,,,,,,,,,,,,,,,,,,,,"Hsu, Wen-Ping , Thermochimica Acta , 441 , 2 , 137-143 (2006)"
BD001492,Thermoplastic,Neat resin,"Soln. blended in THF in the presence of 0.1wt% antioxidant (Irganox 1010), solvent evapd. at RT for 24h, freeze-dried at RT for 3days under vacuum and dried at near Tg for 2days under vacuum",,,poly(p-hydroxystyrene)//poly(vinyl acetate),,Blend,,"Compression: Dried blend compression molded at Tg+50C

Annealing: Annealed at Tg+20C in vacuo",,39095-6-1-1,,['THF'],,"['Glass transition temp. 140 [C]', 'Method: DSC', 'Condition: Heating rate;20C/min&Second heating', 'Remarks: Midpoint method', 'Related Info.: Width of glass transition temp. [(delta)wTg]=17C']",,C8H8O,,,,,,,,,,,,,,80,120.15,P020195,39095-1-1-1,,C4H6O2,,,,,,,,,,,,,,20,86.09,P030024,39095-2-1-1,,,,,,,,,,,,,,,,,,,,,,,,,,,,,,,,,,,,,,,"Yang, Zhiyi; Han, Chang Dae , Macromolecules , 41 , 6 , 2104-2118 (2008)"
BD001492,Thermoplastic,Neat resin,"Soln. blended in THF in the presence of 0.1wt% antioxidant (Irganox 1010), solvent evapd. at RT for 24h, freeze-dried at RT for 3days under vacuum and dried at near Tg for 2days under vacuum",,,poly(p-hydroxystyrene)//poly(vinyl acetate),,Blend,,"Compression: Dried blend compression molded at Tg+50C

Annealing: Annealed at Tg+20C in vacuo",,39095-6-2-1,,['THF'],,"['Glass transition temp. 101 [C]', 'Method: DSC', 'Condition: Heating rate;20C/min&Second heating', 'Remarks: Midpoint method', 'Related Info.: Width of glass transition temp. [(delta)wTg]=28C']",,C8H8O,,,,,,,,,,,,,,60,120.15,P020195,39095-1-1-1,,C4H6O2,,,,,,,,,,,,,,40,86.09,P030024,39095-2-1-1,,,,,,,,,,,,,,,,,,,,,,,,,,,,,,,,,,,,,,,"Yang, Zhiyi; Han, Chang Dae , Macromolecules , 41 , 6 , 2104-2118 (2008)"
BD001492,Thermoplastic,Neat resin,"Soln. blended in THF in the presence of 0.1wt% antioxidant (Irganox 1010), solvent evapd. at RT for 24h, freeze-dried at RT for 3days under vacuum and dried at near Tg for 2days under vacuum",,,poly(p-hydroxystyrene)//poly(vinyl acetate),,Blend,,"Compression: Dried blend compression molded at Tg+50C

Annealing: Annealed at Tg+20C in vacuo",,39095-6-3-1,,['THF'],,"['Glass transition temp. 65 [C]', 'Method: DSC', 'Condition: Heating rate;20C/min&Second heating', 'Remarks: Midpoint method', 'Related Info.: Width of glass transition temp. [(delta)wTg]=20C']",,C8H8O,,,,,,,,,,,,,,40,120.15,P020195,39095-1-1-1,,C4H6O2,,,,,,,,,,,,,,60,86.09,P030024,39095-2-1-1,,,,,,,,,,,,,,,,,,,,,,,,,,,,,,,,,,,,,,,"Yang, Zhiyi; Han, Chang Dae , Macromolecules , 41 , 6 , 2104-2118 (2008)"
BD001492,Thermoplastic,Neat resin,"Soln. blended in THF in the presence of 0.1wt% antioxidant (Irganox 1010), solvent evapd. at RT for 24h, freeze-dried at RT for 3days under vacuum and dried at near Tg for 2days under vacuum",,,poly(p-hydroxystyrene)//poly(vinyl acetate),,Blend,,"Compression: Dried blend compression molded at Tg+50C

Annealing: Annealed at Tg+20C in vacuo",,39095-6-4-1,,['THF'],,"['Glass transition temp. 44 [C]', 'Method: DSC', 'Condition: Heating rate;20C/min&Second heating', 'Remarks: Midpoint method', 'Related Info.: Width of glass transition temp. [(delta)wTg]=19C']",,C8H8O,,,,,,,,,,,,,,20,120.15,P020195,39095-1-1-1,,C4H6O2,,,,,,,,,,,,,,80,86.09,P030024,39095-2-1-1,,,,,,,,,,,,,,,,,,,,,,,,,,,,,,,,,,,,,,,"Yang, Zhiyi; Han, Chang Dae , Macromolecules , 41 , 6 , 2104-2118 (2008)"
BD001494,"Thermoplastic,Biodegradable,Crystal",Neat resin,Soln. blended in DMF,,,"poly(p-hydroxystyrene)//poly[(butane-1,4-diol)-alt-(succinic acid)]",,Blend,,"Solvent casting: Cast from DMF soln. on petri dish at RT, solvent evapd. in air for 1day, then film dried in vacuo at 50C for 3days

Shape of Test Piece: Film",,33576-3-1-1,,['DMF'],,"['Glass transition temp. 249.2 [K]', 'Method: [Not Reported]', 'Remarks: Cited from Z.B.Qiu, M.Komura, T.Ikehara, T.Nishi, Polymer 44, 8111 (2003) [Ref.22]']",,C8H12O4,,,,,,,,,,,,,,80,172.18,P090005,33576-1-1-1,,C8H8O,,,,,,,,,,,,,,20,120.15,P020195,33576-2-1-1,,,,,,,,,,,,,,,,,,,,,,,,,,,,,,,,,,,,,,,"Qiu, Zhaobin; Yang, Wantai , Polymer , 47 , 18 , 6429-6437 (2006)"
BD001498,"Thermoplastic,biocompatible,Amorphous",Neat resin,Soln. blended in MeOH for 6-8h,,,poly(N-vinylpyrrolidone)//poly(2-hydroxyethyl methacrylate),,Blend,,"Solvent casting: Cast from MeOH soln. on Teflon plate, MeOH evapd. at 25C for 1day, then dried at 90C for 3days

Shape of Test Piece: Film",,33532-4-1-1,,['MeOH'],,"['Glass transition temp. ca 103 [C]', 'Method: DSC', 'Condition: Heating rate;20C/min & N2', 'Remarks: Second heating, midpoint method, taken from the Fig.2']",,C6H10O3,,,,,,,,,,,,,,90,130.14,P040102,33532-2-1-1,,C6H9NO,,,,,,,,,,,,,,10,111.14,P039005,33532-3-1-1,,,,,,,,,,,,,,,,,,,,,,,,,,,,,,,,,,,,,,,"Huang, Chih-Feng; Kuo, Shiao-Wei; Lin, Fang-Ju; Wang, Chih-Feng; Hung, Chen-Jui; Chang, Feng-Chih , Polymer , 47 , 20 , 7060-7069 (2006)"
BD001498,"Thermoplastic,biocompatible,Amorphous",Neat resin,Soln. blended in MeOH for 6-8h,,,poly(N-vinylpyrrolidone)//poly(2-hydroxyethyl methacrylate),,Blend,,"Solvent casting: Cast from MeOH soln. on Teflon plate, MeOH evapd. at 25C for 1day, then dried at 90C for 3days

Shape of Test Piece: Film",,33532-4-2-1,,['MeOH'],,"['Glass transition temp. ca 120 [C]', 'Method: DSC', 'Condition: Heating rate;20C/min & N2', 'Remarks: Second heating, midpoint method, taken from the Fig.2']",,C6H10O3,,,,,,,,,,,,,,70,130.14,P040102,33532-2-1-1,,C6H9NO,,,,,,,,,,,,,,30,111.14,P039005,33532-3-1-1,,,,,,,,,,,,,,,,,,,,,,,,,,,,,,,,,,,,,,,"Huang, Chih-Feng; Kuo, Shiao-Wei; Lin, Fang-Ju; Wang, Chih-Feng; Hung, Chen-Jui; Chang, Feng-Chih , Polymer , 47 , 20 , 7060-7069 (2006)"
BD001498,"Thermoplastic,biocompatible,Amorphous",Neat resin,Soln. blended in MeOH for 6-8h,,,poly(N-vinylpyrrolidone)//poly(2-hydroxyethyl methacrylate),,Blend,,"Solvent casting: Cast from MeOH soln. on Teflon plate, MeOH evapd. at 25C for 1day, then dried at 90C for 3days

Shape of Test Piece: Film",,33532-4-3-1,,['MeOH'],,"['Glass transition temp. ca 131 [C]', 'Method: DSC', 'Condition: Heating rate;20C/min & N2', 'Remarks: Second heating, midpoint method, taken from the Fig.2']",,C6H10O3,,,,,,,,,,,,,,50,130.14,P040102,33532-2-1-1,,C6H9NO,,,,,,,,,,,,,,50,111.14,P039005,33532-3-1-1,,,,,,,,,,,,,,,,,,,,,,,,,,,,,,,,,,,,,,,"Huang, Chih-Feng; Kuo, Shiao-Wei; Lin, Fang-Ju; Wang, Chih-Feng; Hung, Chen-Jui; Chang, Feng-Chih , Polymer , 47 , 20 , 7060-7069 (2006)"
BD001498,"Thermoplastic,biocompatible,Amorphous",Neat resin,Soln. blended in MeOH for 6-8h,,,poly(N-vinylpyrrolidone)//poly(2-hydroxyethyl methacrylate),,Blend,,"Solvent casting: Cast from MeOH soln. on Teflon plate, MeOH evapd. at 25C for 1day, then dried at 90C for 3days

Shape of Test Piece: Film",,33532-4-4-1,,['MeOH'],,"['Glass transition temp. ca 135 [C]', 'Method: DSC', 'Condition: Heating rate;20C/min & N2', 'Remarks: Second heating, midpoint method, taken from the Fig.2']",,C6H10O3,,,,,,,,,,,,,,30,130.14,P040102,33532-2-1-1,,C6H9NO,,,,,,,,,,,,,,70,111.14,P039005,33532-3-1-1,,,,,,,,,,,,,,,,,,,,,,,,,,,,,,,,,,,,,,,"Huang, Chih-Feng; Kuo, Shiao-Wei; Lin, Fang-Ju; Wang, Chih-Feng; Hung, Chen-Jui; Chang, Feng-Chih , Polymer , 47 , 20 , 7060-7069 (2006)"
BD001498,"Thermoplastic,biocompatible,Amorphous",Neat resin,Soln. blended in MeOH for 6-8h,,,poly(N-vinylpyrrolidone)//poly(2-hydroxyethyl methacrylate),,Blend,,"Solvent casting: Cast from MeOH soln. on Teflon plate, MeOH evapd. at 25C for 1day, then dried at 90C for 3days

Shape of Test Piece: Film",,33532-4-5-1,,['MeOH'],,"['Glass transition temp. ca 134 [C]', 'Method: DSC', 'Condition: Heating rate;20C/min & N2', 'Remarks: Second heating, midpoint method, taken from the Fig.2']",,C6H10O3,,,,,,,,,,,,,,10,130.14,P040102,33532-2-1-1,,C6H9NO,,,,,,,,,,,,,,90,111.14,P039005,33532-3-1-1,,,,,,,,,,,,,,,,,,,,,,,,,,,,,,,,,,,,,,,"Huang, Chih-Feng; Kuo, Shiao-Wei; Lin, Fang-Ju; Wang, Chih-Feng; Hung, Chen-Jui; Chang, Feng-Chih , Polymer , 47 , 20 , 7060-7069 (2006)"
BD001499,"pseudo complex,Thermoplastic",Neat resin,"Mixed in THF soln., after stirring suspension centrifuged, washed and dried, complex yield 93wt%",,,poly(N-vinylpyrrolidone)//cellulose acetate,['THF'],Blend,,"Drying: 40C,3days in vacuo",,33910-4-1-1,,,,"['Glass transition temp. 192.7 [C]', 'Method: DSC', 'Condition: Heating rate;20C/min']",,C6H10O5 / C8H12O6 / C8H12O6 / C8H12O6 / C10H14O7 / C10H14O7 / C10H14O7 / C12H16O8,,,,,,,,,,,,,,35,162.14 / 204.18 / 204.18 / 204.18 / 246.21 / 246.21 / 246.21 / 288.25,P904006,33910-1-1-1,,C6H9NO,,,,,,,,,,,,,,65,111.14,P039005,33910-2-1-1,,,,,,,,,,,,,,,,,,,,,,,,,,,,,,,,,,,,,,,"Ohno, Takahiro; Yoshizawa, Sachiko; Miyashita, Yoshiharu; Nishio, Yoshiyuki , Cellulose , 12 , 3 , 281-291 (2005)"
BD001499,"pseudo complex,Thermoplastic",Neat resin,"Mixed in THF soln., after stirring suspension centrifuged, washed and dried, complex yield 77wt%",,,poly(N-vinylpyrrolidone)//cellulose acetate,['THF'],Blend,,"Drying: 40C,3days in vacuo",,33910-4-2-1,,,,"['Glass transition temp. 196.8 [C]', 'Method: DSC', 'Condition: Heating rate;20C/min']",,C6H10O5 / C8H12O6 / C8H12O6 / C8H12O6 / C10H14O7 / C10H14O7 / C10H14O7 / C12H16O8,,,,,,,,,,,,,,47,162.14 / 204.18 / 204.18 / 204.18 / 246.21 / 246.21 / 246.21 / 288.25,P904006,33910-1-1-1,,C6H9NO,,,,,,,,,,,,,,53,111.14,P039005,33910-2-1-1,,,,,,,,,,,,,,,,,,,,,,,,,,,,,,,,,,,,,,,"Ohno, Takahiro; Yoshizawa, Sachiko; Miyashita, Yoshiharu; Nishio, Yoshiyuki , Cellulose , 12 , 3 , 281-291 (2005)"
BD001501,"complex,Thermoplastic",Neat resin,"[Complexation] CS and PMAA mixed in aq. HCl at pH=4.0, 25C",,,poly(methacrylic acid)//chitin,,Blend,,Shape of Test Piece: Powder,,36344-3-1-1,,['aq. HCl'],,"['Glass transition temp. 125.6 [C]', 'Method: DSC', 'Condition: Heating rate;10C/min & N2', 'Remarks: Second heating']",,C6H11NO4 / C8H13NO5,,,,,,25,,,,,,,,,161.16 / 203.19,P903141,36344-1-1-1,,C4H6O2,,,,,,75,,,,,,,,,86.09,P040047,36344-2-1-1,,,,,,,,,,,,,,,,,,,,,,,,,,,,,,,,,,,,,,,"Chen, Shilan; Liu, Mingzhu; Jin, Shuping; Chen, Yong , Polymer International , 56 , 10 , 1305-1312 (2007)"
BD001503,"Thermoplastic,Biodegradable,Amorphous",Neat resin,Melt blended in single-screw extruder at 200C and 100rpm,,,poly(methyl methacrylate)//poly(lactic acid),,Blend,,"Extrusion

Remarks: (Flexural test) l = 20mm, w = 3mm, t = 1mm, (Parallel plate oscillation) d =10mm, t = 1mm, (DSC) disk, d = 5mm, t = 0.4mm",,34487-5-3-1,,,,"['Glass transition temp. ca 116 [C]', 'Method: DMA', 'Condition: Heating rate;5C/min & Frequency;1Hz & sinusoidal strains (shear and compressive) 0.25%', 'Remarks: Temp. of tan(delta) peak, taken from the Fig.2(Bottom)']",,C3H4O2,,,,,,,,,,,,28.15,,,72.06,P090176,34487-2-1-1,,C5H8O2,,,,,,,,,,,,71.85,,,100.12,P040048,34487-3-1-1,,,,,,,,,,,,,,,,,,,,,,,,,,,,,,,,,,,,,,,"Le, Kim-Phuong; Lehman, Richard; Remmert, Jessica; Vanness, Kenneth; Ward, Paula Marie L.; Idol, James D. , Journal of Biomaterials Science, Polymer Edition , 17 , 1/2 , 121-137 (2006)"
BD001504,Thermoplastic,Neat resin,Blended using DSM micro-compounder at 150 rpm for 5min under N2,,,poly(methyl methacrylate)//poly[(methyl methacrylate)-co-(butyl acrylate)],,Blend,,"Injection: Molded on DSM mini-injection molder

Shape of Test Piece: Sheet",,34410-6-1-1,,,,"['Glass transition temp. ca 116 [C]', 'Method: DMA', 'Condition: Heating rate;2C/min & Frequency;1Hz', 'Remarks: Temp. of tan(delta) peak, taken from the Fig.2']",,C5H8O2,,,,,,,,,,,,,,95,100.12,P040048,34410-4-1-1,,C5H8O2 / C7H12O2,,,,,,,,,,,,,,5,100.12 / 128.17,P900008,34410-1-1-1,,,,,,,,,,,,,,,,,,,,,,,,,,,,,,,,,,,,,,,"Mekhilef, Nafaa; Hong, Sheng , Annual Technical Conference - Society of Plastics Engineers , 63rd , 3357-3361 (2005)"
BD001504,Thermoplastic,Neat resin,Blended using DSM micro-compounder at 150 rpm for 5min under N2,,,poly(methyl methacrylate)//poly[(methyl methacrylate)-co-(butyl acrylate)],,Blend,,"Injection: Molded on DSM mini-injection molder

Shape of Test Piece: Sheet",,34410-7-1-1,,,,"['Glass transition temp. ca 116 [C]', 'Method: DMA', 'Condition: Heating rate;2C/min & Frequency;1Hz', 'Remarks: Temp. of tan(delta) peak, taken from the Fig.2']",,C5H8O2,,,,,,,,,,,,,,95,100.12,P040048,34410-4-1-1,,C5H8O2 / C7H12O2,,,,,,,,,,,,,,5,100.12 / 128.17,P900008,34410-2-1-1,,,,,,,,,,,,,,,,,,,,,,,,,,,,,,,,,,,,,,,"Mekhilef, Nafaa; Hong, Sheng , Annual Technical Conference - Society of Plastics Engineers , 63rd , 3357-3361 (2005)"
BD001504,Thermoplastic,Neat resin,Blended using DSM micro-compounder at 150 rpm for 5min under N2,,,poly(methyl methacrylate)//poly[(methyl methacrylate)-co-(butyl acrylate)],,Blend,,"Injection: Molded on DSM mini-injection molder

Shape of Test Piece: Sheet",,34410-8-1-1,,,,"['Glass transition temp. ca 116 [C]', 'Method: DMA', 'Condition: Heating rate;2C/min & Frequency;1Hz', 'Remarks: Temp. of tan(delta) peak, taken from the Fig.2']",,C5H8O2,,,,,,,,,,,,,,95,100.12,P040048,34410-4-1-1,,C5H8O2 / C7H12O2,,,,,,,,,,,,,,5,100.12 / 128.17,P900008,34410-3-1-1,,,,,,,,,,,,,,,,,,,,,,,,,,,,,,,,,,,,,,,"Mekhilef, Nafaa; Hong, Sheng , Annual Technical Conference - Society of Plastics Engineers , 63rd , 3357-3361 (2005)"
BD001505,,Neat resin,"blended in CHCl3 solution, evaporated at RT, dried at 373K for 36h under vacuum",,,poly(dibutyl itaconate)//poly(dimethyl itaconate),,Blend,,,,31456-6-1-1,,,,"['Glass transition temp. 286 [K]', 'Method: DSC', 'Condition: Heating rate;20K/min & 2nd heating', 'Remarks: Tg of PDBI']",,C7H10O4,,,,,,7,,,,,,,,,158.15,P040294,31456-3-1-1,,C13H22O4,,,,,,93,,,,,,,,,242.31,P040263,31456-4-1-1,,,,,,,,,,,,,,,,,,,,,,,,,,,,,,,,,,,,,,,"Arrighi, V.; Holmes, P. F.; McEwen, I. J.; Qian, H.; Terrill, N. J. , Journal of Polymer Science, Part B: Polymer Physics , 42 , 21 , 4000-4016 (2004)"
BD001505,,Neat resin,"blended in CHCl3 solution, evaporated at RT, dried at 373K for 36h under vacuum",,,poly(dibutyl itaconate)//poly(dimethyl itaconate),,Blend,,,,31456-6-2-1,,,,"['Glass transition temp. 282 [K]', 'Method: DSC', 'Condition: Heating rate;20K/min & 2nd heating', 'Remarks: Tg of PDBI']",,C7H10O4,,,,,,22,,,,,,,,,158.15,P040294,31456-3-1-1,,C13H22O4,,,,,,78,,,,,,,,,242.31,P040263,31456-4-1-1,,,,,,,,,,,,,,,,,,,,,,,,,,,,,,,,,,,,,,,"Arrighi, V.; Holmes, P. F.; McEwen, I. J.; Qian, H.; Terrill, N. J. , Journal of Polymer Science, Part B: Polymer Physics , 42 , 21 , 4000-4016 (2004)"
BD001505,,Neat resin,"blended in CHCl3 solution, evaporated at RT, dried at 373K for 36h under vacuum",,,poly(dibutyl itaconate)//poly(dimethyl itaconate),,Blend,,,,31456-6-3-1,,,,"['Glass transition temp. 285 [K]', 'Method: DSC', 'Condition: Heating rate;20K/min & 2nd heating', 'Remarks: Tg of PDBI']",,C7H10O4,,,,,,44,,,,,,,,,158.15,P040294,31456-3-1-1,,C13H22O4,,,,,,56,,,,,,,,,242.31,P040263,31456-4-1-1,,,,,,,,,,,,,,,,,,,,,,,,,,,,,,,,,,,,,,,"Arrighi, V.; Holmes, P. F.; McEwen, I. J.; Qian, H.; Terrill, N. J. , Journal of Polymer Science, Part B: Polymer Physics , 42 , 21 , 4000-4016 (2004)"
BD001505,,Neat resin,"blended in CHCl3 solution, evaporated at RT, dried at 373K for 36h under vacuum",,,poly(dibutyl itaconate)//poly(dimethyl itaconate),,Blend,,,,31456-6-4-1,,,,"['Glass transition temp. 283 [K]', 'Method: DSC', 'Condition: Heating rate;20K/min & 2nd heating', 'Remarks: Tg of PDBI']",,C7H10O4,,,,,,64,,,,,,,,,158.15,P040294,31456-3-1-1,,C13H22O4,,,,,,36,,,,,,,,,242.31,P040263,31456-4-1-1,,,,,,,,,,,,,,,,,,,,,,,,,,,,,,,,,,,,,,,"Arrighi, V.; Holmes, P. F.; McEwen, I. J.; Qian, H.; Terrill, N. J. , Journal of Polymer Science, Part B: Polymer Physics , 42 , 21 , 4000-4016 (2004)"
BD001505,,Neat resin,"blended in CHCl3 solution, evaporated at RT, dried at 373K for 36h under vacuum",,,poly(dibutyl itaconate)//poly(dimethyl itaconate),,Blend,,,,31456-6-5-1,,,,"['Glass transition temp. 284 [K]', 'Method: DSC', 'Condition: Heating rate;20K/min & 2nd heating', 'Remarks: Tg of PDBI']",,C7H10O4,,,,,,78,,,,,,,,,158.15,P040294,31456-3-1-1,,C13H22O4,,,,,,22,,,,,,,,,242.31,P040263,31456-4-1-1,,,,,,,,,,,,,,,,,,,,,,,,,,,,,,,,,,,,,,,"Arrighi, V.; Holmes, P. F.; McEwen, I. J.; Qian, H.; Terrill, N. J. , Journal of Polymer Science, Part B: Polymer Physics , 42 , 21 , 4000-4016 (2004)"
BD001505,,Neat resin,"blended in CHCl3 solution, evaporated at RT, dried at 373K for 36h under vacuum",,,poly(dibutyl itaconate)//poly(dimethyl itaconate),,Blend,,,,31456-6-6-1,,,,"['Glass transition temp. 283 [K]', 'Method: DSC', 'Condition: Heating rate;20K/min & 2nd heating', 'Remarks: Tg of PDBI']",,C7H10O4,,,,,,92,,,,,,,,,158.15,P040294,31456-3-1-1,,C13H22O4,,,,,,8,,,,,,,,,242.31,P040263,31456-4-1-1,,,,,,,,,,,,,,,,,,,,,,,,,,,,,,,,,,,,,,,"Arrighi, V.; Holmes, P. F.; McEwen, I. J.; Qian, H.; Terrill, N. J. , Journal of Polymer Science, Part B: Polymer Physics , 42 , 21 , 4000-4016 (2004)"
BD001506,,Neat resin,"blended in CHCl3 solution, evaporated at RT, dried at 373K for 36h under vacuum",,,poly(dimethyl itaconate)//poly(dioctyl itaconate),,Blend,,,,31456-7-1-1,,,,"['Glass transition temp. 200 [K]', 'Method: DSC', 'Condition: Heating rate;20K/min & 2nd heating', 'Remarks: Tg of PDOI, lower Tg']",,C7H10O4,,,,,,7,,,,,,,,,158.15,P040294,31456-3-1-1,,C21H38O4,,,,,,93,,,,,,,,,354.52,P340017,31456-5-1-1,,,,,,,,,,,,,,,,,,,,,,,,,,,,,,,,,,,,,,,"Arrighi, V.; Holmes, P. F.; McEwen, I. J.; Qian, H.; Terrill, N. J. , Journal of Polymer Science, Part B: Polymer Physics , 42 , 21 , 4000-4016 (2004)"
BD001506,,Neat resin,"blended in CHCl3 solution, evaporated at RT, dried at 373K for 36h under vacuum",,,poly(dimethyl itaconate)//poly(dioctyl itaconate),,Blend,,,,31456-7-2-1,,,,"['Glass transition temp. 194 [K]', 'Method: DSC', 'Condition: Heating rate;20K/min & 2nd heating', 'Remarks: Tg of PDOI, lower Tg']",,C7H10O4,,,,,,22,,,,,,,,,158.15,P040294,31456-3-1-1,,C21H38O4,,,,,,78,,,,,,,,,354.52,P340017,31456-5-1-1,,,,,,,,,,,,,,,,,,,,,,,,,,,,,,,,,,,,,,,"Arrighi, V.; Holmes, P. F.; McEwen, I. J.; Qian, H.; Terrill, N. J. , Journal of Polymer Science, Part B: Polymer Physics , 42 , 21 , 4000-4016 (2004)"
BD001506,,Neat resin,"blended in CHCl3 solution, evaporated at RT, dried at 373K for 36h under vacuum",,,poly(dimethyl itaconate)//poly(dioctyl itaconate),,Blend,,,,31456-7-3-1,,,,"['Glass transition temp. 196 [K]', 'Method: DSC', 'Condition: Heating rate;20K/min & 2nd heating', 'Remarks: Tg of PDOI, lower Tg']",,C7H10O4,,,,,,44,,,,,,,,,158.15,P040294,31456-3-1-1,,C21H38O4,,,,,,56,,,,,,,,,354.52,P340017,31456-5-1-1,,,,,,,,,,,,,,,,,,,,,,,,,,,,,,,,,,,,,,,"Arrighi, V.; Holmes, P. F.; McEwen, I. J.; Qian, H.; Terrill, N. J. , Journal of Polymer Science, Part B: Polymer Physics , 42 , 21 , 4000-4016 (2004)"
BD001506,,Neat resin,"blended in chloroform solution, evaporated at RT, dried at 373K for 36h under vacuum",,,poly(dimethyl itaconate)//poly(dioctyl itaconate),,Blend,,,,31456-7-4-1,,,,"['Glass transition temp. 194 [K]', 'Method: DSC', 'Condition: Heating rate;20K/min & 2nd heating', 'Remarks: Tg of PDOI, lower Tg']",,C7H10O4,,,,,,64,,,,,,,,,158.15,P040294,31456-3-1-1,,C21H38O4,,,,,,36,,,,,,,,,354.52,P340017,31456-5-1-1,,,,,,,,,,,,,,,,,,,,,,,,,,,,,,,,,,,,,,,"Arrighi, V.; Holmes, P. F.; McEwen, I. J.; Qian, H.; Terrill, N. J. , Journal of Polymer Science, Part B: Polymer Physics , 42 , 21 , 4000-4016 (2004)"
BD001506,,Neat resin,"blended in CHCl3 solution, evaporated at RT, dried at 373K for 36h under vacuum",,,poly(dimethyl itaconate)//poly(dioctyl itaconate),,Blend,,,,31456-7-5-1,,,,"['Glass transition temp. 254 [K]', 'Method: DSC', 'Condition: Heating rate;20K/min & 2nd heating', 'Remarks: Tg of PDOI']",,C7H10O4,,,,,,78,,,,,,,,,158.15,P040294,31456-3-1-1,,C21H38O4,,,,,,22,,,,,,,,,354.52,P340017,31456-5-1-1,,,,,,,,,,,,,,,,,,,,,,,,,,,,,,,,,,,,,,,"Arrighi, V.; Holmes, P. F.; McEwen, I. J.; Qian, H.; Terrill, N. J. , Journal of Polymer Science, Part B: Polymer Physics , 42 , 21 , 4000-4016 (2004)"
BD001506,,Neat resin,"blended in CHCl3 solution, evaporated at RT, dried at 373K for 36h under vacuum",,,poly(dimethyl itaconate)//poly(dioctyl itaconate),,Blend,,,,31456-7-6-1,,,,"['Glass transition temp. 255 [K]', 'Method: DSC', 'Condition: Heating rate;20K/min & 2nd heating', 'Remarks: Tg of PDOI']",,C7H10O4,,,,,,92,,,,,,,,,158.15,P040294,31456-3-1-1,,C21H38O4,,,,,,8,,,,,,,,,354.52,P340017,31456-5-1-1,,,,,,,,,,,,,,,,,,,,,,,,,,,,,,,,,,,,,,,"Arrighi, V.; Holmes, P. F.; McEwen, I. J.; Qian, H.; Terrill, N. J. , Journal of Polymer Science, Part B: Polymer Physics , 42 , 21 , 4000-4016 (2004)"
BD001510,crosslinked,Neat resin,,,,"cis-1,4-polyisoprene//poly[ethene-co-(5-ethylidene-2-norbornene)-co-(prop-1-ene)]//polybutadiene",,Blend,"Type: polymer reaction

Prepolymer name: NR/EPDM/BR

Polymer reaction condition: Compound of polymers and peroxide compressed and vulcanized at 152C and ca. 40kg/cm2 for 18min","Shape of Test Piece: Sheet
