Repository: williamschertzer/webScraper

File: glass_transition_temp.csv (part 48 of 62)
Remarks: (Dielectric dispersion) Disk, d = 13mm, t = 3mm",,33899-8-3-1,,,,"['Glass transition temp. -44 [C]', 'Method: DSC', 'Remarks: Tg due to EPDM']",,C5H8,,,,,,,,,,,,,50,,68.12,P060002,33899-1-1-1,,C2H4 / C9H12 / C3H6,,,,,,,,,,,,,50,,28.05 / 120.19 / 42.08,P900083,33899-2-1-1,,C4H6 / C4H6 / C4H6,,,,,,,,,,,,,10,,54.09 / 54.09 / 54.09,P900413,33899-3-1-1,,,,,,,,,,,,,,,,,,,,"Abou-Helal, M. O.; El-Sabbagh, S. H. , Journal of Elastomers & Plastics , 37 , 4 , 319-346 (2005)"
BD001512,,Neat resin,,,,"poly(ethylene oxide)//polyamide:[(4,4'-oxydianiline)-alt-(benzo[1,2-c:4,5-c']difuran-1,3,5,7-tetraone)]",,Blend,"Type: polymer reaction

Prepolymer name: PAA and PEG-TDI

Polymer reaction condition: Cast film of the mixture of PAA and PEG-TDI imidized and crosslinked by heating at 150C*1h, 200C*1h and 250C*1h","Solvent casting

Shape of Test Piece: Film

Remarks: T=50-100micron",,34521-3-2-1,,,,"['Glass transition temp. ca 236 [C]', 'Method: DSC', 'Condition: Heating rate;20K/min & second heating, N2']",,C22H14N2O7,,,,,,,,,,,,,,40,418.36,P100677,34521-1-1-1,,C2H4O,,,,,,,,,,,,,,60,44.05,P070013,34521-2-1-1,,,,,,,,,,,,,,,,,,,,,,,,,,,,,,,,,,,,,,,"Kripotou, S.; Pissis, P.; Sysel, P.; Sindelar, V.; Bershtein, V. A. , Polymer , 47 , 1 , 357-366 (2006)"
BD001512,,Neat resin,,,,"poly(ethylene oxide)//polyamide:[(4,4'-oxydianiline)-alt-(benzo[1,2-c:4,5-c']difuran-1,3,5,7-tetraone)]",,Blend,"Type: polymer reaction

Prepolymer name: PAA and PEG-TDI

Polymer reaction condition: Cast film of the mixture of PAA and PEG-TDI imidized and crosslinked by heating at 150C*1h, 200C*1h and 250C*ih","Solvent casting

Shape of Test Piece: Film

Remarks: T=50-100micron",,34521-3-3-1,,,,"['Glass transition temp. ca 252 [C]', 'Method: DSC', 'Condition: Heating rate;20K/min & second heating, N2']",,C22H14N2O7,,,,,,,,,,,,,,20,418.36,P100677,34521-1-1-1,,C2H4O,,,,,,,,,,,,,,80,44.05,P070013,34521-2-1-1,,,,,,,,,,,,,,,,,,,,,,,,,,,,,,,,,,,,,,,"Kripotou, S.; Pissis, P.; Sysel, P.; Sindelar, V.; Bershtein, V. A. , Polymer , 47 , 1 , 357-366 (2006)"
BD001512,,Neat resin,,,,"poly(ethylene oxide)//polyamide:[(4,4'-oxydianiline)-alt-(benzo[1,2-c:4,5-c']difuran-1,3,5,7-tetraone)]",,Blend,"Type: polymer reaction

Prepolymer name: PAA and PEG-TDI

Polymer reaction condition: Cast film of the mixture of PAA and PEG-TDI imidized and crosslinked by heating at 150C*1h, 200C*1h and 250C*1h","Solvent casting

Shape of Test Piece: Film

Remarks: T=50-100micron",,34521-4-1-1,,,,['Glass transition temp. ca 223 [C]'],,C22H14N2O7,,,,,,,,,,,,,,80,418.36,P100677,34521-1-1-1,,C2H4O,,,,,,,,,,,,,,20,44.05,P070013,34521-2-2-1,,,,,,,,,,,,,,,,,,,,,,,,,,,,,,,,,,,,,,,"Kripotou, S.; Pissis, P.; Sysel, P.; Sindelar, V.; Bershtein, V. A. , Polymer , 47 , 1 , 357-366 (2006)"
BD001512,,Neat resin,,,,"poly(ethylene oxide)//polyamide:[(4,4'-oxydianiline)-alt-(benzo[1,2-c:4,5-c']difuran-1,3,5,7-tetraone)]",,Blend,"Type: polymer reaction

Prepolymer name: PAA and PEG-TDI

Polymer reaction condition: Cast film of the mixture of PAA and PEG-TDI imidized and crosslinked by heating at 150C*1h, 200C*1h and 250C*1h",Solvent casting,,34521-4-2-1,,,,"['Glass transition temp. ca 227 [C]', 'Method: DSC', 'Condition: Heating rate;20K/min & second heating, N2']",,C22H14N2O7,,,,,,,,,,,,,,50,418.36,P100677,34521-1-1-1,,C2H4O,,,,,,,,,,,,,,50,44.05,P070013,34521-2-2-1,,,,,,,,,,,,,,,,,,,,,,,,,,,,,,,,,,,,,,,"Kripotou, S.; Pissis, P.; Sysel, P.; Sindelar, V.; Bershtein, V. A. , Polymer , 47 , 1 , 357-366 (2006)"
BD001512,,Neat resin,,,,"poly(ethylene oxide)//polyamide:[(4,4'-oxydianiline)-alt-(benzo[1,2-c:4,5-c']difuran-1,3,5,7-tetraone)]",,Blend,"Type: polymer reaction

Prepolymer name: PAA and PEG-TDI

Polymer reaction condition: Cast film of the mixture of PAA and PEG-TDI imidized and crosslinked by heating at 150C*1h, 200C*1h and 250C*ih","Solvent casting

Shape of Test Piece: Film

Remarks: T=50-100micron",,34521-4-3-1,,,,"['Glass transition temp. ca 228 [C]', 'Method: DSC', 'Condition: Heating rate;20K/min & second heating, N2']",,C22H14N2O7,,,,,,,,,,,,,,20,418.36,P100677,34521-1-1-1,,C2H4O,,,,,,,,,,,,,,80,44.05,P070013,34521-2-2-1,,,,,,,,,,,,,,,,,,,,,,,,,,,,,,,,,,,,,,,"Kripotou, S.; Pissis, P.; Sysel, P.; Sindelar, V.; Bershtein, V. A. , Polymer , 47 , 1 , 357-366 (2006)"
BD001514,"Thermoplastic,Biodegradable",Neat resin & Compound,"Soln. blended in 1,4-dioxane",,,"poly(ethylene oxide)//poly{[(butane-1,4-diol)-alt-(adipic acid)]-ran-[(butane-1,4-diol)-alt-(terephthalic acid)]}",,Blend,,"Solvent casting & Compression: (Solvent casting) cast from 1,4-dioxane soln. on Teflon dish, evaporated, then dried in vacuum, (Compression) 160C and 5MPa for 3min

Shape of Test Piece: Film

Remarks: (DMA) l=30mm, w=10mm, t=0.20mm",,34052-3-1-1,,"['1,4-dioxane']",,"['Glass transition temp. -38 ... -30 [C]', 'Method: DSC', 'Condition: Heating rate;10C/min', 'Remarks: Second heating scan']",,C12H12O4 / C10H16O4,,,,,,,,,,,,,1,,220.22 / 200.23,P905046,34052-1-1-1,,C2H4O,,,,,,,,,,,,,1,,44.05,P070013,34052-2-1-1,,,,,,,,,,,,,,,,,,,,,,,,,,,,,,,,,,,,,,,"Hexig, Bayar; Alata, Hexig; Asakawa, Naoki; Inoue, Yoshio , Advanced Functional Materials , 15 , 10 , 1630-1634 (2005)"
BD001516,,Neat resin,,,,"poly(2,6-dimethylphenol)//poly{[(bisphenol A)-alt-(terephthalic acid)]-co-[(bisphenol A)-alt-(isophthalic acid)]}",,Blend,,"Solvent casting: Cast from CHCl3 soln.

Shape of Test Piece: Film

Remarks: t = 6 micro meter",,33753-3-1-1,,['CHCl3'],,"['Glass transition temp. 215 [C]', 'Method: Electrical cond.(digital electrometer/voltage source)', 'Condition: Heating rate;3K/min & electrical field 20kV/cm, atmosphere 1E(-5)Torr vacuum and dark']",,C8H8O,,,,,,,,,,,,,,50,120.15,P070076,33753-1-1-1,,C23H18O4 / C23H18O4,,,,,,,,,,,,,,50,358.39 / 358.39,P900035,33753-2-1-1,,,,,,,,,,,,,,,,,,,,,,,,,,,,,,,,,,,,,,,"Serin, M.; Sakar, D.; Cankurtaran, O.; Karaman, F. , Journal of Optoelectronics and Advanced Materials , 8 , 3 , 1308-1311 (2006)"
BD001517,,Neat resin,"PS-b-P4VP and PPE dissolved in CHCl3, stirred for 2h, dried in air within a few hours and at 40C in a vacuum for at least 2 days",,,"poly(2,6-dimethylphenol)//polystyrene-block-poly(4-vinylpyridine)]",,Blend,,,,33431-2-1-1,,,,"['Glass transition temp. ca 115 [C]', 'Method: DSC', 'Condition: Heating rate;1C/min & second heating', 'Remarks: taken from the Fig. 4, Tg of PS/PPE phase']",,C8H8 / C7H7N,,,,,,,,,,,,,0.946,,104.15 / 105.14,P905142,33431-1-1-1,,C8H8O,,,,,,,,,,,,,0.054,,120.15,P070076,33431-6-1-1,,,,,,,,,,,,,,,,,,,,,,,,,,,,,,,,,,,,,,,"Van Zoelen, Wendy; Van Ekenstein, Gert Alberda; Ikkala, Olli; Ten Brinke, Gerrit , Macromolecules , 39 , 19 , 6574-6579 (2006)"
BD001517,,Neat resin,"PS-b-P4VP and PPE dissolved in CHCl3, stirred for 2h, dried in air within a few hours and at 40C in a vacuum for at least 2 days",,,"poly(2,6-dimethylphenol)//polystyrene-block-poly(4-vinylpyridine)]",,Blend,,,,33431-2-2-1,,,,"['Glass transition temp. ca 122 [C]', 'Method: DSC', 'Condition: Heating rate;1C/min & second heating', 'Remarks: taken from the Fig. 4, Tg of PS/PPE phase']",,C8H8 / C7H7N,,,,,,,,,,,,,0.886,,104.15 / 105.14,P905142,33431-1-1-1,,C8H8O,,,,,,,,,,,,,0.114,,120.15,P070076,33431-6-1-1,,,,,,,,,,,,,,,,,,,,,,,,,,,,,,,,,,,,,,,"Van Zoelen, Wendy; Van Ekenstein, Gert Alberda; Ikkala, Olli; Ten Brinke, Gerrit , Macromolecules , 39 , 19 , 6574-6579 (2006)"
BD001517,,Neat resin,"PS-b-P4VP and PPE dissolved in CHCl3, stirred for 2h, dried in air within a few hours and at 40C in a vacuum for at least 2 days",,,"poly(2,6-dimethylphenol)//polystyrene-block-poly(4-vinylpyridine)]",,Blend,,,,33431-2-3-1,,,,"['Glass transition temp. ca 133 [C]', 'Method: DSC', 'Condition: Heating rate;1C/min & second heating', 'Remarks: taken from the Fig. 4, Tg of PS/PPE phase']",,C8H8 / C7H7N,,,,,,,,,,,,,0.82,,104.15 / 105.14,P905142,33431-1-1-1,,C8H8O,,,,,,,,,,,,,0.18,,120.15,P070076,33431-6-1-1,,,,,,,,,,,,,,,,,,,,,,,,,,,,,,,,,,,,,,,"Van Zoelen, Wendy; Van Ekenstein, Gert Alberda; Ikkala, Olli; Ten Brinke, Gerrit , Macromolecules , 39 , 19 , 6574-6579 (2006)"
BD001517,,Neat resin,"PS-b-P4VP and PPE dissolved in CHCl3, stirred for 2h, dried in air within a few hours and at 40C in a vacuum for at least 2 days",,,"poly(2,6-dimethylphenol)//polystyrene-block-poly(4-vinylpyridine)]",,Blend,,,,33431-2-4-1,,,,"['Glass transition temp. ca 140 [C]', 'Method: DSC', 'Condition: Heating rate;1C/min & second heating', 'Remarks: taken from the Fig. 4, Tg of PS/PPE phase']",,C8H8 / C7H7N,,,,,,,,,,,,,0.784,,104.15 / 105.14,P905142,33431-1-1-1,,C8H8O,,,,,,,,,,,,,0.216,,120.15,P070076,33431-6-1-1,,,,,,,,,,,,,,,,,,,,,,,,,,,,,,,,,,,,,,,"Van Zoelen, Wendy; Van Ekenstein, Gert Alberda; Ikkala, Olli; Ten Brinke, Gerrit , Macromolecules , 39 , 19 , 6574-6579 (2006)"
BD001518,Thermoplastic,Neat resin,blended in situ injection molding,,,"polyethersulfone//poly((m-phenylenediamine)-alt-{5,5'-[(1-methylethane-1,1-diyl)bis(4,1-phenyleneoxy)]bis(isobenzofuran-1,3-dione)})",,Blend,,"Injection: injection molded at barrel temperature 360C, mold temperature 30C, injection speed 8.5cm3/s and injection pressure 2250bar, screw diameter 18mm, L/D 17.8, compression ratio 4 and helix angle 17,8 degree

Shape of Test Piece: Sheet",,33652-3-1-1,,,,"['Glass transition temp. ca 221 [C]', 'Method: DMA', 'Condition: Heating rate;4K/min & Frequency;1Hz', 'Remarks: tan(delta) peak temp., taken from the Fig.1']",,C37H24N2O6,,,,,,,,,,,,,,90,592.6,P130197,33652-1-1-1,,C27H22O4S,,,,,,,,,,,,,,10,442.53,P070317,33652-2-1-1,,,,,,,,,,,,,,,,,,,,,,,,,,,,,,,,,,,,,,,"Ramiro, Jorge; Eguiazabal, Jose Ignacio; Nazabal, Jon , Macromolecular Materials and Engineering , 291 , 6 , 707-713 (2006)"
BD001518,Thermoplastic,Neat resin,blended in situ injection molding,,,"polyethersulfone//poly((m-phenylenediamine)-alt-{5,5'-[(1-methylethane-1,1-diyl)bis(4,1-phenyleneoxy)]bis(isobenzofuran-1,3-dione)})",,Blend,,"Injection: injection molded at barrel temperature 360C, mold temperature 30C, injection speed 8.5cm3/s and injection pressure 2250bar, screw diameter 18mm, L/D 17.8, compression ratio 4 and helix angle 17,8 degree

Shape of Test Piece: Sheet",,33652-3-2-1,,,,"['Glass transition temp. ca 221 [C]', 'Method: DMA', 'Condition: Heating rate;4K/min & Frequency;1Hz', 'Remarks: tan(delta) peak temp., taken from the Fig.1']",,C37H24N2O6,,,,,,,,,,,,,,70,592.6,P130197,33652-1-1-1,,C27H22O4S,,,,,,,,,,,,,,30,442.53,P070317,33652-2-1-1,,,,,,,,,,,,,,,,,,,,,,,,,,,,,,,,,,,,,,,"Ramiro, Jorge; Eguiazabal, Jose Ignacio; Nazabal, Jon , Macromolecular Materials and Engineering , 291 , 6 , 707-713 (2006)"
BD001518,Thermoplastic,Neat resin,blended in situ injection molding,,,"polyethersulfone//poly((m-phenylenediamine)-alt-{5,5'-[(1-methylethane-1,1-diyl)bis(4,1-phenyleneoxy)]bis(isobenzofuran-1,3-dione)})",,Blend,,"Injection: injection molded at barrel temperature 360C, mold temperature 30C, injection speed 8.5cm3/s and injection pressure 2250bar, screw diameter 18mm, L/D 17.8, compression ratio 4 and helix angle 17,8 degree

Shape of Test Piece: Sheet",,33652-3-3-1,,,,"['Glass transition temp. ca 222 [C]', 'Method: DMA', 'Condition: Heating rate;4K/min & Frequency;1Hz', 'Remarks: tan(delta) peak temp., taken from the Fig.1']",,C37H24N2O6,,,,,,,,,,,,,,50,592.6,P130197,33652-1-1-1,,C27H22O4S,,,,,,,,,,,,,,50,442.53,P070317,33652-2-1-1,,,,,,,,,,,,,,,,,,,,,,,,,,,,,,,,,,,,,,,"Ramiro, Jorge; Eguiazabal, Jose Ignacio; Nazabal, Jon , Macromolecular Materials and Engineering , 291 , 6 , 707-713 (2006)"
BD001518,Thermoplastic,Neat resin,blended in situ injection molding,,,"polyethersulfone//poly((m-phenylenediamine)-alt-{5,5'-[(1-methylethane-1,1-diyl)bis(4,1-phenyleneoxy)]bis(isobenzofuran-1,3-dione)})",,Blend,,"Injection: injection molded at barrel temperature 360C, mold temperature 30C, injection speed 8.5cm3/s and injection pressure 2250bar, screw diameter 18mm, L/D 17.8, compression ratio 4 and helix angle 17,8 degree

Shape of Test Piece: Sheet",,33652-3-4-1,,,,"['Glass transition temp. ca 222 [C]', 'Method: DMA', 'Condition: Heating rate;4K/min & Frequency;1Hz', 'Remarks: tan(delta) peak temp., taken from the Fig.1']",,C37H24N2O6,,,,,,,,,,,,,,30,592.6,P130197,33652-1-1-1,,C27H22O4S,,,,,,,,,,,,,,70,442.53,P070317,33652-2-1-1,,,,,,,,,,,,,,,,,,,,,,,,,,,,,,,,,,,,,,,"Ramiro, Jorge; Eguiazabal, Jose Ignacio; Nazabal, Jon , Macromolecular Materials and Engineering , 291 , 6 , 707-713 (2006)"
BD001518,Thermoplastic,Neat resin,blended in situ injection molding,,,"polyethersulfone//poly((m-phenylenediamine)-alt-{5,5'-[(1-methylethane-1,1-diyl)bis(4,1-phenyleneoxy)]bis(isobenzofuran-1,3-dione)})",,Blend,,"Injection: injection molded at barrel temperature 360C, mold temperature 30C, injection speed 8.5cm3/s and injection pressure 2250bar, screw diameter 18mm, L/D 17.8, compression ratio 4 and helix angle 17,8 degree

Shape of Test Piece: Sheet",,33652-3-5-1,,,,"['Glass transition temp. ca 223 [C]', 'Method: DMA', 'Condition: Heating rate;4K/min & Frequency;1Hz', 'Remarks: tan(delta) peak temp., taken from the Fig.1']",,C37H24N2O6,,,,,,,,,,,,,,10,592.6,P130197,33652-1-1-1,,C27H22O4S,,,,,,,,,,,,,,90,442.53,P070317,33652-2-1-1,,,,,,,,,,,,,,,,,,,,,,,,,,,,,,,,,,,,,,,"Ramiro, Jorge; Eguiazabal, Jose Ignacio; Nazabal, Jon , Macromolecular Materials and Engineering , 291 , 6 , 707-713 (2006)"
BD001520,"Thermoplastic,Biodegradable",Neat resin,"Melt blended in twin rotary mixer at 190C, 50rpm for 5min",,,"poly[(butane-1,4-diol)-alt-(succinic acid)]//poly(lactic acid)",,Blend,,"Injection: Cylinder temp. and mold temp.; 200 and 40C, resp.

Shape of Test Piece: Sheet

Remarks: Dumbbell-shaped, 72*5*2mm (parallel part;32mm)",,33882-5-1-1,,,,"['Glass transition temp. 60.6 [C]', 'Method: DSC', 'Condition: Heating rate;20C/min & N2', 'Remarks: Tg of PLLA component, second heating, midpoint method']",,C3H4O2,,,,,,,,,,,,,,99,72.06,P090176,33882-1-1-1,,C8H12O4,,,,,,,,,,,,,,1,172.18,P090005,33882-3-1-1,,,,,,,,,,,,,,,,,,,,,,,,,,,,,,,,,,,,,,,"Shibata, Mitsuhiro; Inoue, Yusuke; Miyoshi, Masanao , Polymer , 47 , 10 , 3557-3564 (2006)"
BD001520,"Thermoplastic,Biodegradable",Neat resin,"Melt blended in twin rotary mixer at 190C, 50rpm for 5min",,,"poly[(butane-1,4-diol)-alt-(succinic acid)]//poly(lactic acid)",,Blend,,"Injection: Cylinder temp. and mold temp.; 200 and 40C, resp.

Shape of Test Piece: Sheet

Remarks: Dumbbell-shaped, 72*5*2mm (parallel part;32mm)",,33882-5-2-1,,,,"['Glass transition temp. 59.9 [C]', 'Method: DSC', 'Condition: Heating rate;20C/min & N2', 'Remarks: Tg of PLLA component, second heating, midpoint method']",,C3H4O2,,,,,,,,,,,,,,95,72.06,P090176,33882-1-1-1,,C8H12O4,,,,,,,,,,,,,,5,172.18,P090005,33882-3-1-1,,,,,,,,,,,,,,,,,,,,,,,,,,,,,,,,,,,,,,,"Shibata, Mitsuhiro; Inoue, Yusuke; Miyoshi, Masanao , Polymer , 47 , 10 , 3557-3564 (2006)"
BD001520,"Thermoplastic,Biodegradable",Neat resin,"Melt blended in twin rotary mixer at 190C, 50rpm for 5min",,,"poly[(butane-1,4-diol)-alt-(succinic acid)]//poly(lactic acid)",,Blend,,"Injection: Cylinder temp. and mold temp.; 200 and 40C, resp.

Shape of Test Piece: Sheet

Remarks: Dumbbell-shaped, 72*5*2mm (parallel part;32mm)",,33882-5-3-1,,,,"['Glass transition temp. 58.2 [C]', 'Method: DSC', 'Condition: Heating rate;20C/min & N2', 'Remarks: Tg of PLLA component, second heating, midpoint method']",,C3H4O2,,,,,,,,,,,,,,90,72.06,P090176,33882-1-1-1,,C8H12O4,,,,,,,,,,,,,,10,172.18,P090005,33882-3-1-1,,,,,,,,,,,,,,,,,,,,,,,,,,,,,,,,,,,,,,,"Shibata, Mitsuhiro; Inoue, Yusuke; Miyoshi, Masanao , Polymer , 47 , 10 , 3557-3564 (2006)"
BD001520,"Thermoplastic,Biodegradable",Neat resin,"Melt blended in twin rotary mixer at 190C, 50rpm for 5min",,,"poly[(butane-1,4-diol)-alt-(succinic acid)]//poly(lactic acid)",,Blend,,"Injection: Cylinder temp. and mold temp.; 200 and 40C, resp.

Shape of Test Piece: Sheet

Remarks: Dumbbell-shaped, 72*5*2mm (parallel part;32mm)",,33882-5-4-1,,,,"['Glass transition temp. 58.7 [C]', 'Method: DSC', 'Condition: Heating rate;20C/min & N2', 'Remarks: Tg of PLLA component, second heating, midpoint method']",,C3H4O2,,,,,,,,,,,,,,80,72.06,P090176,33882-1-1-1,,C8H12O4,,,,,,,,,,,,,,20,172.18,P090005,33882-3-1-1,,,,,,,,,,,,,,,,,,,,,,,,,,,,,,,,,,,,,,,"Shibata, Mitsuhiro; Inoue, Yusuke; Miyoshi, Masanao , Polymer , 47 , 10 , 3557-3564 (2006)"
BD001520,"Thermoplastic,Biodegradable",Neat resin,"Melt blended in twin rotary mixer at 190C, 50rpm for 5min",,,"poly[(butane-1,4-diol)-alt-(succinic acid)]//poly(lactic acid)",,Blend,,"Injection: Cylinder temp. and mold temp.; 200 and 40C, resp.

Shape of Test Piece: Sheet

Remarks: Dumbbell-shaped, 72*5*2mm (parallel part;32mm)",,33882-5-5-1,,,,"['Glass transition temp. 58.6 [C]', 'Method: DSC', 'Condition: Heating rate;20C/min & N2', 'Remarks: Tg of PLLA component, second heating, midpoint method']",,C3H4O2,,,,,,,,,,,,,,60,72.06,P090176,33882-1-1-1,,C8H12O4,,,,,,,,,,,,,,40,172.18,P090005,33882-3-1-1,,,,,,,,,,,,,,,,,,,,,,,,,,,,,,,,,,,,,,,"Shibata, Mitsuhiro; Inoue, Yusuke; Miyoshi, Masanao , Polymer , 47 , 10 , 3557-3564 (2006)"
BD001520,"Thermoplastic,Biodegradable",Neat resin,"Melt blended in twin rotary mixer at 190C, 50rpm for 5min",,,"poly[(butane-1,4-diol)-alt-(succinic acid)]//poly(lactic acid)",,Blend,,"Injection: Cylinder temp. and mold temp.; 200 and 40C, resp.

Shape of Test Piece: Sheet

Remarks: Dumbbell-shaped, 72*5*2mm (parallel part;32mm)",,33882-5-6-1,,,,"['Glass transition temp. 58.2 [C]', 'Method: DSC', 'Condition: Heating rate;20C/min & N2', 'Remarks: Tg of PLLA component, second heating, midpoint method']",,C3H4O2,,,,,,,,,,,,,,40,72.06,P090176,33882-1-1-1,,C8H12O4,,,,,,,,,,,,,,60,172.18,P090005,33882-3-1-1,,,,,,,,,,,,,,,,,,,,,,,,,,,,,,,,,,,,,,,"Shibata, Mitsuhiro; Inoue, Yusuke; Miyoshi, Masanao , Polymer , 47 , 10 , 3557-3564 (2006)"
BD001520,"Thermoplastic,Biodegradable",Neat resin,"Melt blended in twin rotary mixer at 190C, 50rpm for 5min",,,"poly[(butane-1,4-diol)-alt-(succinic acid)]//poly(lactic acid)",,Blend,,"Injection: Cylinder temp. and mold temp.; 200 and 40C, resp.

Shape of Test Piece: Sheet

Remarks: Dumbbell-shaped, 72*5*2mm (parallel part;32mm)",,33882-5-7-1,,,,"['Glass transition temp. 56.9 [C]', 'Method: DSC', 'Condition: Heating rate;20C/min & N2', 'Remarks: Tg of PLLA component, second heating, midpoint method']",,C3H4O2,,,,,,,,,,,,,,20,72.06,P090176,33882-1-1-1,,C8H12O4,,,,,,,,,,,,,,80,172.18,P090005,33882-3-1-1,,,,,,,,,,,,,,,,,,,,,,,,,,,,,,,,,,,,,,,"Shibata, Mitsuhiro; Inoue, Yusuke; Miyoshi, Masanao , Polymer , 47 , 10 , 3557-3564 (2006)"
BD001521,"linear,Thermoplastic,gas barrier,Crystal",Neat resin,,,,"poly(ethylene terephthalate)//poly[(ethylene terephthalate)-co-(ethylene 2,6-naphthalenedicarboxylate)]",,Blend,,"Injection stretch blow: mold wall temp.; 130C, cooling air temp.; 35C

Shape of Test Piece: Sheet

Remarks: Cut from the bottle wall",,31485-4-1-1,,,,"['Glass transition temp. 87.0 [C]', 'Method: DSC', 'Condition: Heating rate;10C/min']",,C10H8O4,90,,,,,,,,,,,,,,192.17,P090027,31485-1-1-1,,C10H8O4 / C14H10O4,10,,,,,,,,,,,,,,192.17 / 242.23,P900964,31485-3-1-1,,,,,,,,,,,,,,,,,,,,,,,,,,,,,,,,,,,,,,,"Ophir, A.; Kenig, S.; Shai, A.; Barka'ai, Y.; Miltz, J. , Polymer Engineering and Science , 44 , 9 , 1670-1675 (2004)"
BD001521,"linear,Thermoplastic,gas barrier,Crystal",Neat resin,,,,"poly(ethylene terephthalate)//poly[(ethylene terephthalate)-co-(ethylene 2,6-naphthalenedicarboxylate)]",,Blend,,"Injection stretch blow: mold wall temp.; 145C, cooling air temp.; 35C

Shape of Test Piece: Sheet

Remarks: Cut from the bottle wall",,31485-4-1-2,,,,"['Glass transition temp. 89.9 [C]', 'Method: DSC', 'Condition: Heating rate;10C/min']",,C10H8O4,90,,,,,,,,,,,,,,192.17,P090027,31485-1-1-1,,C10H8O4 / C14H10O4,10,,,,,,,,,,,,,,192.17 / 242.23,P900964,31485-3-1-1,,,,,,,,,,,,,,,,,,,,,,,,,,,,,,,,,,,,,,,"Ophir, A.; Kenig, S.; Shai, A.; Barka'ai, Y.; Miltz, J. , Polymer Engineering and Science , 44 , 9 , 1670-1675 (2004)"
BD001521,"linear,Thermoplastic,gas barrier,Crystal",Neat resin,,,,"poly(ethylene terephthalate)//poly[(ethylene terephthalate)-co-(ethylene 2,6-naphthalenedicarboxylate)]",,Blend,,"Injection stretch blow: mold wall temp.; 160C, cooling air temp.; 35C

Shape of Test Piece: Sheet

Remarks: Cut from the bottle wall",,31485-4-1-3,,,,"['Glass transition temp. 90.4 [C]', 'Method: DSC', 'Condition: Heating rate;10C/min']",,C10H8O4,90,,,,,,,,,,,,,,192.17,P090027,31485-1-1-1,,C10H8O4 / C14H10O4,10,,,,,,,,,,,,,,192.17 / 242.23,P900964,31485-3-1-1,,,,,,,,,,,,,,,,,,,,,,,,,,,,,,,,,,,,,,,"Ophir, A.; Kenig, S.; Shai, A.; Barka'ai, Y.; Miltz, J. , Polymer Engineering and Science , 44 , 9 , 1670-1675 (2004)"
BD001521,"linear,Thermoplastic,gas barrier,Crystal",Neat resin,,,,"poly(ethylene terephthalate)//poly[(ethylene terephthalate)-co-(ethylene 2,6-naphthalenedicarboxylate)]",,Blend,,"Injection stretch blow: mold wall temp.; 130C, cooling air temp.; 35C

Shape of Test Piece: Sheet

Remarks: Cut from the bottle wall",,31485-4-2-1,,,,"['Glass transition temp. 89.2 [C]', 'Method: DSC', 'Condition: Heating rate;10C/min']",,C10H8O4,80,,,,,,,,,,,,,,192.17,P090027,31485-1-1-1,,C10H8O4 / C14H10O4,20,,,,,,,,,,,,,,192.17 / 242.23,P900964,31485-3-1-1,,,,,,,,,,,,,,,,,,,,,,,,,,,,,,,,,,,,,,,"Ophir, A.; Kenig, S.; Shai, A.; Barka'ai, Y.; Miltz, J. , Polymer Engineering and Science , 44 , 9 , 1670-1675 (2004)"
BD001521,"linear,Thermoplastic,gas barrier,Crystal",Neat resin,,,,"poly(ethylene terephthalate)//poly[(ethylene terephthalate)-co-(ethylene 2,6-naphthalenedicarboxylate)]",,Blend,,"Injection stretch blow: mold wall temp.; 145C, cooling air temp.; 35C

Shape of Test Piece: Sheet

Remarks: Cut from the bottle wall",,31485-4-2-2,,,,"['Glass transition temp. 91.5 [C]', 'Method: DSC', 'Condition: Heating rate;10C/min']",,C10H8O4,80,,,,,,,,,,,,,,192.17,P090027,31485-1-1-1,,C10H8O4 / C14H10O4,20,,,,,,,,,,,,,,192.17 / 242.23,P900964,31485-3-1-1,,,,,,,,,,,,,,,,,,,,,,,,,,,,,,,,,,,,,,,"Ophir, A.; Kenig, S.; Shai, A.; Barka'ai, Y.; Miltz, J. , Polymer Engineering and Science , 44 , 9 , 1670-1675 (2004)"
BD001521,"linear,Thermoplastic,gas barrier,Crystal",Neat resin,,,,"poly(ethylene terephthalate)//poly[(ethylene terephthalate)-co-(ethylene 2,6-naphthalenedicarboxylate)]",,Blend,,"Injection stretch blow: mold wall temp.; 160C, cooling air temp.; 35C

Shape of Test Piece: Sheet

Remarks: Cut from the bottle wall",,31485-4-2-3,,,,"['Glass transition temp. 92.2 [C]', 'Method: DSC', 'Condition: Heating rate;10C/min']",,C10H8O4,80,,,,,,,,,,,,,,192.17,P090027,31485-1-1-1,,C10H8O4 / C14H10O4,20,,,,,,,,,,,,,,192.17 / 242.23,P900964,31485-3-1-1,,,,,,,,,,,,,,,,,,,,,,,,,,,,,,,,,,,,,,,"Ophir, A.; Kenig, S.; Shai, A.; Barka'ai, Y.; Miltz, J. , Polymer Engineering and Science , 44 , 9 , 1670-1675 (2004)"
BD001521,"linear,Thermoplastic,gas barrier,Crystal",Neat resin,,,,"poly(ethylene terephthalate)//poly[(ethylene terephthalate)-co-(ethylene 2,6-naphthalenedicarboxylate)]",,Blend,,"Injection stretch blow: mold wall temp.; 130C, cooling air temp.; 35C

Shape of Test Piece: Sheet

Remarks: Cut from the bottle wall",,31485-4-3-1,,,,"['Glass transition temp. 92.1 [C]', 'Method: DSC', 'Condition: Heating rate;10C/min']",,C10H8O4,70,,,,,,,,,,,,,,192.17,P090027,31485-1-1-1,,C10H8O4 / C14H10O4,30,,,,,,,,,,,,,,192.17 / 242.23,P900964,31485-3-1-1,,,,,,,,,,,,,,,,,,,,,,,,,,,,,,,,,,,,,,,"Ophir, A.; Kenig, S.; Shai, A.; Barka'ai, Y.; Miltz, J. , Polymer Engineering and Science , 44 , 9 , 1670-1675 (2004)"
BD001521,"linear,Thermoplastic,gas barrier,Crystal",Neat resin,,,,"poly(ethylene terephthalate)//poly[(ethylene terephthalate)-co-(ethylene 2,6-naphthalenedicarboxylate)]",,Blend,,"Injection stretch blow: mold wall temp.; 145C, cooling air temp.; 35C

Shape of Test Piece: Sheet

Remarks: Cut from the bottle wall",,31485-4-3-2,,,,"['Glass transition temp. 94.4 [C]', 'Method: DSC', 'Condition: Heating rate;10C/min']",,C10H8O4,70,,,,,,,,,,,,,,192.17,P090027,31485-1-1-1,,C10H8O4 / C14H10O4,30,,,,,,,,,,,,,,192.17 / 242.23,P900964,31485-3-1-1,,,,,,,,,,,,,,,,,,,,,,,,,,,,,,,,,,,,,,,"Ophir, A.; Kenig, S.; Shai, A.; Barka'ai, Y.; Miltz, J. , Polymer Engineering and Science , 44 , 9 , 1670-1675 (2004)"
BD001521,"linear,Thermoplastic,gas barrier,Crystal",Neat resin,,,,"poly(ethylene terephthalate)//poly[(ethylene terephthalate)-co-(ethylene 2,6-naphthalenedicarboxylate)]",,Blend,,"Injection stretch blow: mold wall temp.; 160C, cooling air temp.; 35C

Shape of Test Piece: Sheet

Remarks: Cut from the bottle wall",,31485-4-3-3,,,,"['Glass transition temp. 95.8 [C]', 'Method: DSC', 'Condition: Heating rate;10C/min']",,C10H8O4,70,,,,,,,,,,,,,,192.17,P090027,31485-1-1-1,,C10H8O4 / C14H10O4,30,,,,,,,,,,,,,,192.17 / 242.23,P900964,31485-3-1-1,,,,,,,,,,,,,,,,,,,,,,,,,,,,,,,,,,,,,,,"Ophir, A.; Kenig, S.; Shai, A.; Barka'ai, Y.; Miltz, J. , Polymer Engineering and Science , 44 , 9 , 1670-1675 (2004)"
BD001523,"Thermoplastic,Crystal",Neat resin,Melt blended at 280C by manual stirring under N2 in specially designed Al mold with small mixing chamber (Melt-mixing),,,"poly[(terephthalic acid)-alt-(pentane-1,5-diol)]//poly((m-phenylenediamine)-alt-{5,5'-[(1-methylethane-1,1-diyl)bis(4,1-phenyleneoxy)]bis(isobenzofuran-1,3-dione)})","['MeOH, hot water']",Blend,,,,34771-4-1-1,,['CHCl3'],,"['Glass transition temp. ca 166 [C]', 'Method: DSC', 'Condition: Heating rate;20C/min', 'Remarks: Tg of PEI-rich phase, onset temp. of transition, second heating, taken from the Fig.2']",,C13H14O4,,,,,,,,,,,,,,80,234.25,P090031,34771-1-1-1,,C37H24N2O6,,,,,,,,,,,,,,20,592.6,P130197,34771-3-1-1,,,,,,,,,,,,,,,,,,,,,,,,,,,,,,,,,,,,,,,"Su, Chean-Cheng; Woo, Eamor M.; Shih, Chih-Kuan , Colloid and Polymer Science , 284 , 1 , 66-73 (2005)"
BD001523,"Thermoplastic,Crystal",Neat resin,"Soln. blended in CHCl3 at RT, then pptd. in MeOH, washed with hot water, then dried in vacuo at 80C over 96h (Co-pptn.)",,,"poly[(terephthalic acid)-alt-(pentane-1,5-diol)]//poly((m-phenylenediamine)-alt-{5,5'-[(1-methylethane-1,1-diyl)bis(4,1-phenyleneoxy)]bis(isobenzofuran-1,3-dione)})","['MeOH, hot water']",Blend,,,,34771-4-1-2,,['CHCl3'],,"['Glass transition temp. 161.9 [C]', 'Method: DSC', 'Condition: Heating rate;20C/min', 'Remarks: Tg of PEI-rich phase, onset temp. of transition, second heating']",,C13H14O4,,,,,,,,,,,,,,80,234.25,P090031,34771-1-1-1,,C37H24N2O6,,,,,,,,,,,,,,20,592.6,P130197,34771-3-1-1,,,,,,,,,,,,,,,,,,,,,,,,,,,,,,,,,,,,,,,"Su, Chean-Cheng; Woo, Eamor M.; Shih, Chih-Kuan , Colloid and Polymer Science , 284 , 1 , 66-73 (2005)"
BD001523,"Thermoplastic,Crystal",Neat resin,Melt blended at 280C by manual stirring under N2 in specially designed Al mold with small mixing chamber (Melt-mixing),,,"poly[(terephthalic acid)-alt-(pentane-1,5-diol)]//poly((m-phenylenediamine)-alt-{5,5'-[(1-methylethane-1,1-diyl)bis(4,1-phenyleneoxy)]bis(isobenzofuran-1,3-dione)})","['MeOH, hot water']",Blend,,,,34771-4-2-1,,['CHCl3'],,"['Glass transition temp. ca 164 [C]', 'Method: DSC', 'Condition: Heating rate;20C/min', 'Remarks: Tg of PEI-rich phase, onset temp. of transition, second heating, taken from the Fig.2']",,C13H14O4,,,,,,,,,,,,,,60,234.25,P090031,34771-1-1-1,,C37H24N2O6,,,,,,,,,,,,,,40,592.6,P130197,34771-3-1-1,,,,,,,,,,,,,,,,,,,,,,,,,,,,,,,,,,,,,,,"Su, Chean-Cheng; Woo, Eamor M.; Shih, Chih-Kuan , Colloid and Polymer Science , 284 , 1 , 66-73 (2005)"
BD001523,"Thermoplastic,Crystal",Neat resin,"Soln. blended in CHCl3 at RT, then pptd. in MeOH, washed with hot water, then dried in vacuo at 80C over 96h (Co-pptn.)",,,"poly[(terephthalic acid)-alt-(pentane-1,5-diol)]//poly((m-phenylenediamine)-alt-{5,5'-[(1-methylethane-1,1-diyl)bis(4,1-phenyleneoxy)]bis(isobenzofuran-1,3-dione)})","['MeOH, hot water']",Blend,,,,34771-4-2-2,,['CHCl3'],,"['Glass transition temp. 161.4 [C]', 'Method: DSC', 'Condition: Heating rate;20C/min', 'Remarks: Tg of PEI-rich phase, onset temp. of transition, second heating']",,C13H14O4,,,,,,,,,,,,,,60,234.25,P090031,34771-1-1-1,,C37H24N2O6,,,,,,,,,,,,,,40,592.6,P130197,34771-3-1-1,,,,,,,,,,,,,,,,,,,,,,,,,,,,,,,,,,,,,,,"Su, Chean-Cheng; Woo, Eamor M.; Shih, Chih-Kuan , Colloid and Polymer Science , 284 , 1 , 66-73 (2005)"
BD001523,"Thermoplastic,Crystal",Neat resin,Melt blended at 280C by manual stirring under N2 in specially designed Al mold with small mixing chamber (Melt-mixing),,,"poly[(terephthalic acid)-alt-(pentane-1,5-diol)]//poly((m-phenylenediamine)-alt-{5,5'-[(1-methylethane-1,1-diyl)bis(4,1-phenyleneoxy)]bis(isobenzofuran-1,3-dione)})","['MeOH, hot water']",Blend,,,,34771-4-3-1,,['CHCl3'],,"['Glass transition temp. ca 162 [C]', 'Method: DSC', 'Condition: Heating rate;20C/min', 'Remarks: Tg of PEI-rich phase, onset temp. of transition, second heating, taken from the Fig.2']",,C13H14O4,,,,,,,,,,,,,,40,234.25,P090031,34771-1-1-1,,C37H24N2O6,,,,,,,,,,,,,,60,592.6,P130197,34771-3-1-1,,,,,,,,,,,,,,,,,,,,,,,,,,,,,,,,,,,,,,,"Su, Chean-Cheng; Woo, Eamor M.; Shih, Chih-Kuan , Colloid and Polymer Science , 284 , 1 , 66-73 (2005)"
BD001523,"Thermoplastic,Crystal",Neat resin,"Soln. blended in CHCl3 at RT, then pptd. in MeOH, washed with hot water, then dried in vacuo at 80C over 96h (Co-pptn.)",,,"poly[(terephthalic acid)-alt-(pentane-1,5-diol)]//poly((m-phenylenediamine)-alt-{5,5'-[(1-methylethane-1,1-diyl)bis(4,1-phenyleneoxy)]bis(isobenzofuran-1,3-dione)})","['MeOH, hot water']",Blend,,,,34771-4-3-2,,['CHCl3'],,"['Glass transition temp. 169.1 [C]', 'Method: DSC', 'Condition: Heating rate;20C/min', 'Remarks: Tg of PEI-rich phase, onset temp. of transition, second heating']",,C13H14O4,,,,,,,,,,,,,,40,234.25,P090031,34771-1-1-1,,C37H24N2O6,,,,,,,,,,,,,,60,592.6,P130197,34771-3-1-1,,,,,,,,,,,,,,,,,,,,,,,,,,,,,,,,,,,,,,,"Su, Chean-Cheng; Woo, Eamor M.; Shih, Chih-Kuan , Colloid and Polymer Science , 284 , 1 , 66-73 (2005)"
BD001523,"Thermoplastic,Crystal",Neat resin,Melt blended at 280C by manual stirring under N2 in specially designed Al mold with small mixing chamber (Melt-mixing),,,"poly[(terephthalic acid)-alt-(pentane-1,5-diol)]//poly((m-phenylenediamine)-alt-{5,5'-[(1-methylethane-1,1-diyl)bis(4,1-phenyleneoxy)]bis(isobenzofuran-1,3-dione)})","['MeOH, hot water']",Blend,,,,34771-4-4-1,,['CHCl3'],,"['Glass transition temp. ca 167 [C]', 'Method: DSC', 'Condition: Heating rate;20C/min', 'Remarks: Tg of PEI-rich phase, onset temp. of transition, second heating, taken from the Fig.2']",,C13H14O4,,,,,,,,,,,,,,20,234.25,P090031,34771-1-1-1,,C37H24N2O6,,,,,,,,,,,,,,80,592.6,P130197,34771-3-1-1,,,,,,,,,,,,,,,,,,,,,,,,,,,,,,,,,,,,,,,"Su, Chean-Cheng; Woo, Eamor M.; Shih, Chih-Kuan , Colloid and Polymer Science , 284 , 1 , 66-73 (2005)"
BD001523,"Thermoplastic,Crystal",Neat resin,"Soln. blended in CHCl3 at RT, then pptd. in MeOH, washed with hot water, then dried in vacuo at 80C over 96h (Co-pptn.)",,,"poly[(terephthalic acid)-alt-(pentane-1,5-diol)]//poly((m-phenylenediamine)-alt-{5,5'-[(1-methylethane-1,1-diyl)bis(4,1-phenyleneoxy)]bis(isobenzofuran-1,3-dione)})","['MeOH, hot water']",Blend,,,,34771-4-4-2,,['CHCl3'],,"['Glass transition temp. 174.3 [C]', 'Method: DSC', 'Condition: Heating rate;20C/min', 'Remarks: Tg of PEI-rich phase, onset temp. of transition, second heating']",,C13H14O4,,,,,,,,,,,,,,20,234.25,P090031,34771-1-1-1,,C37H24N2O6,,,,,,,,,,,,,,80,592.6,P130197,34771-3-1-1,,,,,,,,,,,,,,,,,,,,,,,,,,,,,,,,,,,,,,,"Su, Chean-Cheng; Woo, Eamor M.; Shih, Chih-Kuan , Colloid and Polymer Science , 284 , 1 , 66-73 (2005)"
BD001524,"Thermoplastic,Crystal",Neat resin,"Soln. blended in CHCl3 at RT, then pptd. in MeOH, washed with hot water, then dried in vacuo at 80C over 96h (Co-pptn.)",,,"poly[(hexane-1,6-diol)-alt-(terephthalic acid)]//poly((m-phenylenediamine)-alt-{5,5'-[(1-methylethane-1,1-diyl)bis(4,1-phenyleneoxy)]bis(isobenzofuran-1,3-dione)})","['MeOH, hot water']",Blend,,,,34771-5-1-1,,['CHCl3'],,"['Glass transition temp. 168.4 [C]', 'Method: DSC', 'Condition: Heating rate;20C/min', 'Remarks: Tg of PEI-rich phase, onset temp. of transition, second heating']",,C14H16O4,,,,,,,,,,,,,,80,248.27,P090032,34771-2-1-1,,C37H24N2O6,,,,,,,,,,,,,,20,592.6,P130197,34771-3-1-1,,,,,,,,,,,,,,,,,,,,,,,,,,,,,,,,,,,,,,,"Su, Chean-Cheng; Woo, Eamor M.; Shih, Chih-Kuan , Colloid and Polymer Science , 284 , 1 , 66-73 (2005)"
BD001524,"Thermoplastic,Crystal",Neat resin,"Soln. blended in CHCl3 at RT, then pptd. in MeOH, washed with hot water, then dried in vacuo at 80C over 96h (Co-pptn.)",,,"poly[(hexane-1,6-diol)-alt-(terephthalic acid)]//poly((m-phenylenediamine)-alt-{5,5'-[(1-methylethane-1,1-diyl)bis(4,1-phenyleneoxy)]bis(isobenzofuran-1,3-dione)})","['MeOH, hot water']",Blend,,,,34771-5-2-1,,['CHCl3'],,"['Glass transition temp. 168.0 [C]', 'Method: DSC', 'Condition: Heating rate;20C/min', 'Remarks: Tg of PEI-rich phase, onset temp. of transition, second heating']",,C14H16O4,,,,,,,,,,,,,,60,248.27,P090032,34771-2-1-1,,C37H24N2O6,,,,,,,,,,,,,,40,592.6,P130197,34771-3-1-1,,,,,,,,,,,,,,,,,,,,,,,,,,,,,,,,,,,,,,,"Su, Chean-Cheng; Woo, Eamor M.; Shih, Chih-Kuan , Colloid and Polymer Science , 284 , 1 , 66-73 (2005)"
BD001524,"Thermoplastic,Crystal",Neat resin,"Soln. blended in CHCl3 at RT, then pptd. in MeOH, washed with hot water, then dried in vacuo at 80C over 96h (Co-pptn.)",,,"poly[(hexane-1,6-diol)-alt-(terephthalic acid)]//poly((m-phenylenediamine)-alt-{5,5'-[(1-methylethane-1,1-diyl)bis(4,1-phenyleneoxy)]bis(isobenzofuran-1,3-dione)})","['MeOH, hot water']",Blend,,,,34771-5-3-1,,['CHCl3'],,"['Glass transition temp. 173.0 [C]', 'Method: DSC', 'Condition: Heating rate;20C/min', 'Remarks: Tg of PEI-rich phase, onset temp. of transition, second heating']",,C14H16O4,,,,,,,,,,,,,,40,248.27,P090032,34771-2-1-1,,C37H24N2O6,,,,,,,,,,,,,,60,592.6,P130197,34771-3-1-1,,,,,,,,,,,,,,,,,,,,,,,,,,,,,,,,,,,,,,,"Su, Chean-Cheng; Woo, Eamor M.; Shih, Chih-Kuan , Colloid and Polymer Science , 284 , 1 , 66-73 (2005)"
BD001524,"Thermoplastic,Crystal",Neat resin,"Soln. blended in CHCl3 at RT, then pptd. in MeOH, washed with hot water, then dried in vacuo at 80C over 96h (Co-pptn.)",,,"poly[(hexane-1,6-diol)-alt-(terephthalic acid)]//poly((m-phenylenediamine)-alt-{5,5'-[(1-methylethane-1,1-diyl)bis(4,1-phenyleneoxy)]bis(isobenzofuran-1,3-dione)})","['MeOH, hot water']",Blend,,,,34771-5-4-1,,['CHCl3'],,"['Glass transition temp. 180.8 [C]', 'Method: DSC', 'Condition: Heating rate;20C/min', 'Remarks: Tg of PEI-rich phase, onset temp. of transition, second heating']",,C14H16O4,,,,,,,,,,,,,,20,248.27,P090032,34771-2-1-1,,C37H24N2O6,,,,,,,,,,,,,,80,592.6,P130197,34771-3-1-1,,,,,,,,,,,,,,,,,,,,,,,,,,,,,,,,,,,,,,,"Su, Chean-Cheng; Woo, Eamor M.; Shih, Chih-Kuan , Colloid and Polymer Science , 284 , 1 , 66-73 (2005)"
BD001525,,Neat resin,Soln. blended in hot water,,,poly(epsilon-caprolactone)//amylopectin,,Blend,,"Deposition onto chromatographic support: Deposited onto chromatographic support from hot water soln. with soaking method

Shape of Test Piece: Film",,33518-3-1-1,,,,"['Glass transition temp. 152 [C]', 'Method: Invers gas chromatography']",,C6H10O5 / C6H10O5 / C6H10O5,,,,,,,,,,,,,,25,162.14 / 162.14 / 162.14,P903336,33518-1-1-1,,C6H10O2,,,,,,,,,,,,,,75,114.14,P090089,33518-2-1-1,,,,,,,,,,,,,,,,,,,,,,,,,,,,,,,,,,,,,,,"Al-Ghamdi, Ali; Melibari, Mohammad; Al-Saigh, Zeki Y. , Journal of Applied Polymer Science , 101 , 5 , 3076-3089 (2006)"
BD001525,,Neat resin,Soln. blended in hot water,,,poly(epsilon-caprolactone)//amylopectin,,Blend,,"Deposition onto chromatographic support: Deposited onto chromatographic support from hot water soln. with soaking method

Shape of Test Piece: Film",,33518-3-2-1,,,,"['Glass transition temp. 148 [C]', 'Method: Invers gas chromatography']",,C6H10O5 / C6H10O5 / C6H10O5,,,,,,,,,,,,,,50,162.14 / 162.14 / 162.14,P903336,33518-1-1-1,,C6H10O2,,,,,,,,,,,,,,50,114.14,P090089,33518-2-1-1,,,,,,,,,,,,,,,,,,,,,,,,,,,,,,,,,,,,,,,"Al-Ghamdi, Ali; Melibari, Mohammad; Al-Saigh, Zeki Y. , Journal of Applied Polymer Science , 101 , 5 , 3076-3089 (2006)"
BD001525,,Neat resin,Soln. blended in hot water,,,poly(epsilon-caprolactone)//amylopectin,,Blend,,"Deposition onto chromatographic support: Deposited onto chromatographic support from hot water soln. with soaking method

Shape of Test Piece: Film",,33518-3-3-1,,,,"['Glass transition temp. 120 [C]', 'Method: Invers gas chromatography']",,C6H10O5 / C6H10O5 / C6H10O5,,,,,,,,,,,,,,75,162.14 / 162.14 / 162.14,P903336,33518-1-1-1,,C6H10O2,,,,,,,,,,,,,,25,114.14,P090089,33518-2-1-1,,,,,,,,,,,,,,,,,,,,,,,,,,,,,,,,,,,,,,,"Al-Ghamdi, Ali; Melibari, Mohammad; Al-Saigh, Zeki Y. , Journal of Applied Polymer Science , 101 , 5 , 3076-3089 (2006)"
BD001525,"Thermoplastic,Biodegradable",Neat resin,Soln. blended in hot water,,,poly(epsilon-caprolactone)//amylopectin,,Blend,,,,37268-6-1-1,,['hot water'],,"['Glass transition temp. 152 [C]', 'Method: Inverse gas chromatography (IGC)']",,C6H10O5 / C6H10O5 / C6H10O5,,,,,,,,,,,,,,25,162.14 / 162.14 / 162.14,P903336,37268-12-1-1,,C6H10O2,,,,,,,,,,,,,,75,114.14,P090089,37268-2-1-1,,,,,,,,,,,,,,,,,,,,,,,,,,,,,,,,,,,,,,,"Al-Saigh, Zeki Y. , ACS Symposium Series , 939 , Degradable Polymers and Materials , 320-348 (2006)"
BD001525,"Thermoplastic,Biodegradable",Neat resin,Soln. blended in hot water,,,poly(epsilon-caprolactone)//amylopectin,,Blend,,,,37268-6-2-1,,['hot water'],,"['Glass transition temp. 148 [C]', 'Method: Inverse gas chromatography (IGC)']",,C6H10O5 / C6H10O5 / C6H10O5,,,,,,,,,,,,,,50,162.14 / 162.14 / 162.14,P903336,37268-12-1-1,,C6H10O2,,,,,,,,,,,,,,50,114.14,P090089,37268-2-1-1,,,,,,,,,,,,,,,,,,,,,,,,,,,,,,,,,,,,,,,"Al-Saigh, Zeki Y. , ACS Symposium Series , 939 , Degradable Polymers and Materials , 320-348 (2006)"
BD001525,"Thermoplastic,Biodegradable",Neat resin,Soln. blended in hot water,,,poly(epsilon-caprolactone)//amylopectin,,Blend,,,,37268-6-3-1,,['hot water'],,"['Glass transition temp. 120 [C]', 'Method: Inverse gas chromatography (IGC)']",,C6H10O5 / C6H10O5 / C6H10O5,,,,,,,,,,,,,,75,162.14 / 162.14 / 162.14,P903336,37268-12-1-1,,C6H10O2,,,,,,,,,,,,,,25,114.14,P090089,37268-2-1-1,,,,,,,,,,,,,,,,,,,,,,,,,,,,,,,,,,,,,,,"Al-Saigh, Zeki Y. , ACS Symposium Series , 939 , Degradable Polymers and Materials , 320-348 (2006)"
BD001529,"Thermoplastic,Crystal",Neat resin,soln. blended in CHCl3,,,poly(3-hydroxybutyric acid)//poly[(3-hydroxybutyric acid)-co-(gamma-butyrolactone)],,Blend,,"Solvent casting: cast from CHCl3 solution and vacuum dried

Shape of Test Piece: Film

Remarks: dumbbell-shape specimen(w=4mm, t=100micron) for tensile mechanical analysis",,36603-3-1-1,,,,"['Glass transition temp. -1.0 [C]', 'Method: DSC', 'Condition: Heating rate;10C/min', 'Remarks: 2nd heating']",,C4H6O2,,,,,,,,,,,,,,90,86.09,P090175,36603-1-1-1,,C4H6O2 / C4H6O2,,,,,,,,,,,,,,10,86.09 / 86.09,P901013,36603-2-1-1,,,,,,,,,,,,,,,,,,,,,,,,,,,,,,,,,,,,,,,"Luo, Rongcong; Xu, Kaitian; Chen, Guo-Qiang , Journal of Applied Polymer Science , 105 , 6 , 3402-3408 (2007)"
BD001529,"Thermoplastic,Crystal",Neat resin,soln. blended in CHCl3,,,poly(3-hydroxybutyric acid)//poly[(3-hydroxybutyric acid)-co-(gamma-butyrolactone)],,Blend,,"Solvent casting: cast from CHCl3 solution and vacuum dried

Shape of Test Piece: Film

Remarks: dumbbell-shape specimen(w=4mm, t=100micron) for tensile mechanical analysis",,36603-3-2-1,,,,"['Glass transition temp. -2.6 [C]', 'Method: DSC', 'Condition: Heating rate;10C/min', 'Remarks: 2nd heating']",,C4H6O2,,,,,,,,,,,,,,80,86.09,P090175,36603-1-1-1,,C4H6O2 / C4H6O2,,,,,,,,,,,,,,20,86.09 / 86.09,P901013,36603-2-1-1,,,,,,,,,,,,,,,,,,,,,,,,,,,,,,,,,,,,,,,"Luo, Rongcong; Xu, Kaitian; Chen, Guo-Qiang , Journal of Applied Polymer Science , 105 , 6 , 3402-3408 (2007)"
BD001529,"Thermoplastic,Crystal",Neat resin,soln. blended in CHCl3,,,poly(3-hydroxybutyric acid)//poly[(3-hydroxybutyric acid)-co-(gamma-butyrolactone)],,Blend,,"Solvent casting: cast from CHCl3 solution and vacuum dried

Shape of Test Piece: Film
