Repository: williamschertzer/webScraper

File: glass_transition_temp.csv (part 49 of 62)
Remarks: dumbbell-shape specimen(w=4mm, t=100micron) for tensile mechanical analysis",,36603-3-3-1,,,,"['Glass transition temp. -5.3 [C]', 'Method: DSC', 'Condition: Heating rate;10C/min', 'Remarks: 2nd heating']",,C4H6O2,,,,,,,,,,,,,,70,86.09,P090175,36603-1-1-1,,C4H6O2 / C4H6O2,,,,,,,,,,,,,,30,86.09 / 86.09,P901013,36603-2-1-1,,,,,,,,,,,,,,,,,,,,,,,,,,,,,,,,,,,,,,,"Luo, Rongcong; Xu, Kaitian; Chen, Guo-Qiang , Journal of Applied Polymer Science , 105 , 6 , 3402-3408 (2007)"
BD001529,"Thermoplastic,Crystal",Neat resin,soln. blended in CHCl3,,,poly(3-hydroxybutyric acid)//poly[(3-hydroxybutyric acid)-co-(gamma-butyrolactone)],,Blend,,"Solvent casting: cast from CHCl3 solution and vacuum dried

Shape of Test Piece: Film

Remarks: dumbbell-shape specimen(w=4mm, t=100micron) for tensile mechanical analysis",,36603-3-4-1,,,,"['Glass transition temp. -9.0 [C]', 'Method: DSC', 'Condition: Heating rate;10C/min', 'Remarks: 2nd heating']",,C4H6O2,,,,,,,,,,,,,,60,86.09,P090175,36603-1-1-1,,C4H6O2 / C4H6O2,,,,,,,,,,,,,,40,86.09 / 86.09,P901013,36603-2-1-1,,,,,,,,,,,,,,,,,,,,,,,,,,,,,,,,,,,,,,,"Luo, Rongcong; Xu, Kaitian; Chen, Guo-Qiang , Journal of Applied Polymer Science , 105 , 6 , 3402-3408 (2007)"
BD001529,"Thermoplastic,Crystal",Neat resin,soln. blended in CHCl3,,,poly(3-hydroxybutyric acid)//poly[(3-hydroxybutyric acid)-co-(gamma-butyrolactone)],,Blend,,"Solvent casting: cast from CHCl3 solution and vacuum dried

Shape of Test Piece: Film

Remarks: dumbbell-shape specimen(w=4mm, t=100micron) for tensile mechanical analysis",,36603-3-5-1,,,,"['Glass transition temp. -9.8 [C]', 'Method: DSC', 'Condition: Heating rate;10C/min', 'Remarks: 2nd heating']",,C4H6O2,,,,,,,,,,,,,,50,86.09,P090175,36603-1-1-1,,C4H6O2 / C4H6O2,,,,,,,,,,,,,,50,86.09 / 86.09,P901013,36603-2-1-1,,,,,,,,,,,,,,,,,,,,,,,,,,,,,,,,,,,,,,,"Luo, Rongcong; Xu, Kaitian; Chen, Guo-Qiang , Journal of Applied Polymer Science , 105 , 6 , 3402-3408 (2007)"
BD001529,"Thermoplastic,Crystal",Neat resin,soln. blended in CHCl3,,,poly(3-hydroxybutyric acid)//poly[(3-hydroxybutyric acid)-co-(gamma-butyrolactone)],,Blend,,"Solvent casting: cast from CHCl3 solution and vacuum dried

Shape of Test Piece: Film

Remarks: dumbbell-shape specimen(w=4mm, t=100micron) for tensile mechanical analysis",,36603-3-6-1,,,,"['Glass transition temp. -1.0 [C]', 'Method: DSC', 'Condition: Heating rate;10C/min', 'Remarks: 2nd heating, Tg of PHB phase']",,C4H6O2,,,,,,,,,,,,,,40,86.09,P090175,36603-1-1-1,,C4H6O2 / C4H6O2,,,,,,,,,,,,,,60,86.09 / 86.09,P901013,36603-2-1-1,,,,,,,,,,,,,,,,,,,,,,,,,,,,,,,,,,,,,,,"Luo, Rongcong; Xu, Kaitian; Chen, Guo-Qiang , Journal of Applied Polymer Science , 105 , 6 , 3402-3408 (2007)"
BD001530,"linear,biocompatible",Neat resin,soln. blended in acetoacetate,,,poly(lactic acid)//poly(trimethylene carbonate),,Blend,,"Solvent casting: cast from acetoacetate soln. into Teflon plate and solvent evaporated at 40C over 24h

Shape of Test Piece: Film

Remarks: t=20im",,33372-3-1-1,,,,"['Glass transition temp. ca 51 [C]', 'Method: DSC', 'Condition: Heating rate;10C/min & N2', 'Remarks: taken from the Fig.2']",,C3H4O2,,,,,,,,,,,,,,80,72.06,P090176,33372-1-1-1,,C4H6O3,,,,,,,,,,,,,,20,102.09,P450064,33372-2-1-1,,,,,,,,,,,,,,,,,,,,,,,,,,,,,,,,,,,,,,,"Qin, Yuyue; Yuan, Minglong; Li, Lin; Guo, Siyuan; Yuan, Mingwei; Li, Wei; Xue, Jing , Journal of Biomedical Materials Research, Part B: Applied Biomaterials , 79B , 2 , 312-319 (2006)"
BD001530,"linear,biocompatible",Neat resin,soln. blended in acetoacetate,,,poly(lactic acid)//poly(trimethylene carbonate),,Blend,,"Solvent casting: cast from acetoacetate soln. into Teflon plate and solvent evaporated at 40C over 24h

Shape of Test Piece: Film

Remarks: t=20im",,33372-3-2-1,,,,"['Glass transition temp. ca 50 [C]', 'Method: DSC', 'Condition: Heating rate;10C/min & N2', 'Remarks: taken from the Fig.2']",,C3H4O2,,,,,,,,,,,,,,60,72.06,P090176,33372-1-1-1,,C4H6O3,,,,,,,,,,,,,,40,102.09,P450064,33372-2-1-1,,,,,,,,,,,,,,,,,,,,,,,,,,,,,,,,,,,,,,,"Qin, Yuyue; Yuan, Minglong; Li, Lin; Guo, Siyuan; Yuan, Mingwei; Li, Wei; Xue, Jing , Journal of Biomedical Materials Research, Part B: Applied Biomaterials , 79B , 2 , 312-319 (2006)"
BD001530,"linear,biocompatible",Neat resin,soln. blended in acetoacetate,,,poly(lactic acid)//poly(trimethylene carbonate),,Blend,,"Solvent casting: cast from acetoacetate soln. into Teflon plate and solvent evaporated at 40C over 24h

Shape of Test Piece: Film

Remarks: t=20im",,33372-3-3-1,,,,"['Glass transition temp. ca 49 [C]', 'Method: DSC', 'Condition: Heating rate;10C/min & N2', 'Remarks: taken from the Fig.2']",,C3H4O2,,,,,,,,,,,,,,50,72.06,P090176,33372-1-1-1,,C4H6O3,,,,,,,,,,,,,,50,102.09,P450064,33372-2-1-1,,,,,,,,,,,,,,,,,,,,,,,,,,,,,,,,,,,,,,,"Qin, Yuyue; Yuan, Minglong; Li, Lin; Guo, Siyuan; Yuan, Mingwei; Li, Wei; Xue, Jing , Journal of Biomedical Materials Research, Part B: Applied Biomaterials , 79B , 2 , 312-319 (2006)"
BD001532,"Thermoplastic,Semiconductive,Biodegradable",Neat resin,Mixt. of acetic acid soln. of chitosan and acetone suspension of PPy blended with acetone soln. of PDLLA (gelatinous mixt.),,,poly(lactic acid)//polypyrrole//chitin,,Blend,,"Solvent casting & Compression: The gelatinous mixt. cast on Petri-dish, solidified by immersing into NaOH/EtOH soln., washed with water and dried at RT for ca. 5days, then compression molded

Shape of Test Piece: Disk

Remarks: t=1mm, d=10mm",,33608-5-2-1,,,,"['Glass transition temp. 192.9 [C]', 'Method: Dielectric relaxation', 'Condition: Heating rate;2C/min & Frequency;50Hz & N2', 'Remarks: Another Tg of chitosan, taken from the Fig.2']",,C3H4O2,,,,,,,,,,,,,,85,72.06,P090176,33608-1-1-1,,C6H11NO4 / C8H13NO5,,,,,,,,,,,,,,10,161.16 / 203.19,P903141,33608-2-1-1,,C4H3N,,,,,,,,,,,,,,5,65.07,P460049,33608-3-1-1,,,,,,,,,,,,,,,,,,,,"Wan, Ying; Fang, Ya; Hu, Zhilin; Wu, Quan , Macromolecular Rapid Communications , 27 , 12 , 948-954 (2006)"
BD001532,"Thermoplastic,Semiconductive,Biodegradable",Neat resin,Mixt. of acetic acid soln. of chitosan and acetone suspension of PPy blended with acetone soln. of PDLLA (gelatinous mixt.),,,poly(lactic acid)//polypyrrole//chitin,,Blend,,"Solvent casting & Compression: The gelatinous mixt. cast on Petri-dish, solidified by immersing into NaOH/EtOH soln., washed with water and dried at RT for ca. 5days, then compression molded

Shape of Test Piece: Disk

Remarks: t=1mm, d=10mm",,33608-5-3-1,,,,"['Glass transition temp. 193.8 [C]', 'Method: Dielectric relaxation', 'Condition: Heating rate;2C/min & Frequency;50Hz & N2', 'Remarks: Another Tg of chitosan, taken from the Fig.2']",,C3H4O2,,,,,,,,,,,,,,75,72.06,P090176,33608-1-1-1,,C6H11NO4 / C8H13NO5,,,,,,,,,,,,,,20,161.16 / 203.19,P903141,33608-2-1-1,,C4H3N,,,,,,,,,,,,,,5,65.07,P460049,33608-3-1-1,,,,,,,,,,,,,,,,,,,,"Wan, Ying; Fang, Ya; Hu, Zhilin; Wu, Quan , Macromolecular Rapid Communications , 27 , 12 , 948-954 (2006)"
BD001532,"Thermoplastic,Semiconductive,Biodegradable",Neat resin,Mixt. of acetic acid soln. of chitosan and acetone suspension of PPy blended with acetone soln. of PDLLA (gelatinous mixt.),,,poly(lactic acid)//polypyrrole//chitin,,Blend,,"Solvent casting & Compression: The gelatinous mixt. cast on Petri-dish, solidified by immersing into NaOH/EtOH soln., washed with water and dried at RT for ca. 5days, then compression molded

Shape of Test Piece: Disk

Remarks: t=1mm, d=10mm",,33608-5-4-1,,,,"['Glass transition temp. 194.6 [C]', 'Method: Dielectric relaxation', 'Condition: Heating rate;2C/min & Frequency;50Hz & N2', 'Remarks: Another Tg of chitosan, taken from the Fig.2']",,C3H4O2,,,,,,,,,,,,,,65,72.06,P090176,33608-1-1-1,,C6H11NO4 / C8H13NO5,,,,,,,,,,,,,,30,161.16 / 203.19,P903141,33608-2-1-1,,C4H3N,,,,,,,,,,,,,,5,65.07,P460049,33608-3-1-1,,,,,,,,,,,,,,,,,,,,"Wan, Ying; Fang, Ya; Hu, Zhilin; Wu, Quan , Macromolecular Rapid Communications , 27 , 12 , 948-954 (2006)"
BD001532,"Thermoplastic,Semiconductive,Biodegradable",Neat resin,Mixt. of acetic acid soln. of chitosan and acetone suspension of PPy blended with acetone soln. of PDLLA (gelatinous mixt.),,,poly(lactic acid)//polypyrrole//chitin,,Blend,,"Solvent casting & Compression: The gelatinous mixt. cast on Petri-dish, solidified by immersing into NaOH/EtOH soln., washed with water and dried at RT for ca. 5days, then compression molded

Shape of Test Piece: Disk

Remarks: t=1mm, d=10mm",,33608-5-5-1,,,,"['Glass transition temp. 195.5 [C]', 'Method: Dielectric relaxation', 'Condition: Heating rate;2C/min & Frequency;50Hz & N2', 'Remarks: Another Tg of chitosan, taken from the Fig.2']",,C3H4O2,,,,,,,,,,,,,,55,72.06,P090176,33608-1-1-1,,C6H11NO4 / C8H13NO5,,,,,,,,,,,,,,40,161.16 / 203.19,P903141,33608-2-1-1,,C4H3N,,,,,,,,,,,,,,5,65.07,P460049,33608-3-1-1,,,,,,,,,,,,,,,,,,,,"Wan, Ying; Fang, Ya; Hu, Zhilin; Wu, Quan , Macromolecular Rapid Communications , 27 , 12 , 948-954 (2006)"
BD001532,"Thermoplastic,Semiconductive,Biodegradable",Neat resin,Mixt. of acetic acid soln. of chitosan and acetone suspension of PPy blended with acetone soln. of PDLLA (gelatinous mixt.),,,poly(lactic acid)//polypyrrole//chitin,,Blend,,"Solvent casting & Compression: The gelatinous mixt. cast on Petri-dish, solidified by immersing into NaOH/EtOH soln., washed with water and dried at RT for ca. 5days, then compression molded

Shape of Test Piece: Disk

Remarks: t=1mm, d=10mm",,33608-5-6-1,,,,"['Glass transition temp. 196.3 [C]', 'Method: Dielectric relaxation', 'Condition: Heating rate;2C/min & Frequency;50Hz & N2', 'Remarks: Another Tg of chitosan, taken from the Fig.2']",,C3H4O2,,,,,,,,,,,,,,45,72.06,P090176,33608-1-1-1,,C6H11NO4 / C8H13NO5,,,,,,,,,,,,,,50,161.16 / 203.19,P903141,33608-2-1-1,,C4H3N,,,,,,,,,,,,,,5,65.07,P460049,33608-3-1-1,,,,,,,,,,,,,,,,,,,,"Wan, Ying; Fang, Ya; Hu, Zhilin; Wu, Quan , Macromolecular Rapid Communications , 27 , 12 , 948-954 (2006)"
BD001542,"Thermoplastic,Separation function",Neat resin,"Matrinid and EtOH added to PBI/NMP soln., then mixed into homogeneous soln.",,,"poly{[5,5'-carbonylbis(isobenzofuran-1,3-dione)]-alt-[3-(4-aminophenyl)-1,1,3-trimethylindan-5-amine]}//poly[(3,3'-diaminobenzidine)-co-(diphenyl isophthalate)]",,Blend,,"Solvent casting: Cast from NMP/EtOH soln. on glass plate with 100micron casting knife, dried in vacuo at 70C for 1day, then nascent film dried at 250C for 1day

Shape of Test Piece: Film

Remarks: t=ca.30micron",,34402-3-1-1,,['NMP/EtOH (66/15.4wt)'],,"['Glass transition temp. 333.9 [C]', 'Method: DMA', 'Condition: Heating rate;3C/min & Frequency;1Hz', 'Remarks: Determined by the tan(delta) spectrum']",,C35H24N2O5,,,,,,,,,,,,,,96.45,552.58,P134425,34402-1-1-1,,C20H12N4,,,,,,,,,,,,,,3.55,308.34,P460240,34402-2-1-1,,,,,,,,,,,,,,,,,,,,,,,,,,,,,,,,,,,,,,,"Chung, Tai-Shung; Guo, Wei Fen; Liu, Ye , Journal of Membrane Science , 271 , 1/2 , 221-231 (2006)"
BD001542,"Thermoplastic,Separation function",Neat resin,"Matrinid and EtOH added to PBI/NMP soln., then mixed into homogeneous soln.",,,"poly{[5,5'-carbonylbis(isobenzofuran-1,3-dione)]-alt-[3-(4-aminophenyl)-1,1,3-trimethylindan-5-amine]}//poly[(3,3'-diaminobenzidine)-co-(diphenyl isophthalate)]",,Blend,,"Solvent casting: Cast from NMP/EtOH soln. on glass plate with 100micron casting knife, dried in vacuo at 70C for 1day, then nascent film dried at 250C for 1day

Shape of Test Piece: Film

Remarks: t=ca.30micron",,34402-3-2-1,,['NMP/EtOH (66/15.4wt)'],,"['Glass transition temp. 342.1 [C]', 'Method: DMA', 'Condition: Heating rate;3C/min & Frequency;1Hz', 'Remarks: Determined by the tan(delta) spectrum']",,C35H24N2O5,,,,,,,,,,,,,,89.35,552.58,P134425,34402-1-1-1,,C20H12N4,,,,,,,,,,,,,,10.65,308.34,P460240,34402-2-1-1,,,,,,,,,,,,,,,,,,,,,,,,,,,,,,,,,,,,,,,"Chung, Tai-Shung; Guo, Wei Fen; Liu, Ye , Journal of Membrane Science , 271 , 1/2 , 221-231 (2006)"
BD001542,"Thermoplastic,Separation function",Neat resin,"Matrinid and EtOH added to PBI/NMP soln., then mixed into homogeneous soln.",,,"poly{[5,5'-carbonylbis(isobenzofuran-1,3-dione)]-alt-[3-(4-aminophenyl)-1,1,3-trimethylindan-5-amine]}//poly[(3,3'-diaminobenzidine)-co-(diphenyl isophthalate)]",,Blend,,"Solvent casting: Cast from NMP/EtOH soln. on glass plate with 100micron casting knife, dried in vacuo at 70C for 1day, then nascent film dried at 250C for 1day

Shape of Test Piece: Film

Remarks: t=ca.30micron",,34402-3-3-1,,['NMP/EtOH (66/15.4wt)'],,"['Glass transition temp. 337.9 [C]', 'Method: DMA', 'Condition: Heating rate;3C/min & Frequency;1Hz', 'Remarks: Determined by the tan(delta) spectrum']",,C35H24N2O5,,,,,,,,,,,,,,80,552.58,P134425,34402-1-1-1,,C20H12N4,,,,,,,,,,,,,,20,308.34,P460240,34402-2-1-1,,,,,,,,,,,,,,,,,,,,,,,,,,,,,,,,,,,,,,,"Chung, Tai-Shung; Guo, Wei Fen; Liu, Ye , Journal of Membrane Science , 271 , 1/2 , 221-231 (2006)"
BD001543,Thermoplastic,Neat resin,blended in CHCl3 solution,,,"poly(bisphenol A carbonate)//poly(3,3',5,5'-tetramethylbisphenol A carbonate)",,Blend,,"Solvent casting: cast from CHCl3 solution

Shape of Test Piece: Film",,34079-11-1-1,,,,"['Glass transition temp. 163.0 [C]', 'Method: DSC']",,C16H14O3,,,,,,,,,,,,,,50,254.28,P150011,34079-1-1-1,,C20H22O3,,,,,,,,,,,,,,50,310.39,P150062,34079-4-1-1,,,,,,,,,,,,,,,,,,,,,,,,,,,,,,,,,,,,,,,"Sartore, L.; Penco, M.; Della Sciucca, S.; D'Amore, A. , Physical Organic Chemistry , 1-8 (2005)"
BD001544,Thermoplastic,Neat resin,Blended using DSM micro-compounder at 150 rpm for 5min under N2,,,poly(bisphenol A carbonate)//poly[(methyl methacrylate)-co-(butyl acrylate)],,Blend,,"Injection: Molded on DSM mini-injection molder

Shape of Test Piece: Sheet",,34410-9-1-1,,,,"['Glass transition temp. ca 152 [C]', 'Method: DMA', 'Condition: Heating rate;2C/min & Frequency;1Hz', 'Remarks: Temp. of tan(delta) peak, taken from the Fig.3']",,C16H14O3,,,,,,,,,,,,,,95,254.28,P150011,34410-5-1-1,,C5H8O2 / C7H12O2,,,,,,,,,,,,,,5,100.12 / 128.17,P900008,34410-1-1-1,,,,,,,,,,,,,,,,,,,,,,,,,,,,,,,,,,,,,,,"Mekhilef, Nafaa; Hong, Sheng , Annual Technical Conference - Society of Plastics Engineers , 63rd , 3357-3361 (2005)"
BD001544,Thermoplastic,Neat resin,Blended using DSM micro-compounder at 150 rpm for 5min under N2,,,poly(bisphenol A carbonate)//poly[(methyl methacrylate)-co-(butyl acrylate)],,Blend,,"Injection: Molded on DSM mini-injection molder

Shape of Test Piece: Sheet",,34410-10-1-1,,,,"['Glass transition temp. ca 152 [C]', 'Method: DMA', 'Condition: Heating rate;2C/min & Frequency;1Hz', 'Remarks: Temp. of tan(delta) peak, taken from the Fig.3']",,C16H14O3,,,,,,,,,,,,,,95,254.28,P150011,34410-5-1-1,,C5H8O2 / C7H12O2,,,,,,,,,,,,,,5,100.12 / 128.17,P900008,34410-2-1-1,,,,,,,,,,,,,,,,,,,,,,,,,,,,,,,,,,,,,,,"Mekhilef, Nafaa; Hong, Sheng , Annual Technical Conference - Society of Plastics Engineers , 63rd , 3357-3361 (2005)"
BD001544,Thermoplastic,Neat resin,Blended using DSM micro-compounder at 150 rpm for 5min under N2,,,poly(bisphenol A carbonate)//poly[(methyl methacrylate)-co-(butyl acrylate)],,Blend,,"Injection: Molded on DSM mini-injection molder

Shape of Test Piece: Sheet",,34410-11-1-1,,,,"['Glass transition temp. ca 152 [C]', 'Method: DMA', 'Condition: Heating rate;2C/min & Frequency;1Hz', 'Remarks: Temp. of tan(delta) peak, taken from the Fig.3']",,C16H14O3,,,,,,,,,,,,,,95,254.28,P150011,34410-5-1-1,,C5H8O2 / C7H12O2,,,,,,,,,,,,,,5,100.12 / 128.17,P900008,34410-3-1-1,,,,,,,,,,,,,,,,,,,,,,,,,,,,,,,,,,,,,,,"Mekhilef, Nafaa; Hong, Sheng , Annual Technical Conference - Society of Plastics Engineers , 63rd , 3357-3361 (2005)"
BD001544,Thermoplastic,Neat resin,Blended via twin-screw extruder,,,poly(bisphenol A carbonate)//poly[(methyl methacrylate)-co-(butyl acrylate)],,Blend,,"Injection

Shape of Test Piece: Bar",,37095-7-1-1,,,,"['Glass transition temp. ca 152 [C]', 'Method: DMA', 'Condition: Heating rate;2C/min & Frequency;1Hz & N2', 'Remarks: Temp. of tan(delta) peak, taken from the Fig.8']",,C5H8O2 / C7H12O2,,,,,,,,,,,,,,5,100.12 / 128.17,P900008,37095-1-1-1,,C16H14O3,,,,,,,,,,,,,,95,254.28,P150011,37095-3-1-1,,,,,,,,,,,,,,,,,,,,,,,,,,,,,,,,,,,,,,,"Mekhilef, Nafaa; Hong, Sheng; Carrington, Courtney; Davis, Benjamin , Journal of Vinyl & Additive Technology , 12 , 3 , 143-150 (2006)"
BD001544,Thermoplastic,Neat resin,Blended via twin-screw extruder,,,poly(bisphenol A carbonate)//poly[(methyl methacrylate)-co-(butyl acrylate)],,Blend,,"Injection

Shape of Test Piece: Bar",,37095-7-2-1,,,,"['Glass transition temp. ca 152 [C]', 'Method: DMA', 'Condition: Heating rate;2C/min & Frequency;1Hz & N2', 'Remarks: Temp. of tan(delta) peak, taken from the Fig.8']",,C5H8O2 / C7H12O2,,,,,,,,,,,,,,15,100.12 / 128.17,P900008,37095-1-1-1,,C16H14O3,,,,,,,,,,,,,,85,254.28,P150011,37095-3-1-1,,,,,,,,,,,,,,,,,,,,,,,,,,,,,,,,,,,,,,,"Mekhilef, Nafaa; Hong, Sheng; Carrington, Courtney; Davis, Benjamin , Journal of Vinyl & Additive Technology , 12 , 3 , 143-150 (2006)"
BD001544,Thermoplastic,Neat resin,Blended via twin-screw extruder,,,poly(bisphenol A carbonate)//poly[(methyl methacrylate)-co-(butyl acrylate)],,Blend,,"Injection

Shape of Test Piece: Bar",,37095-8-1-1,,,,"['Glass transition temp. ca 152 [C]', 'Method: DMA', 'Condition: Heating rate;2C/min & Frequency;1Hz & N2', 'Remarks: Temp. of tan(delta) peak, taken from the Fig.8']",,C5H8O2 / C7H12O2,,,,,,,,,,,,,,5,100.12 / 128.17,P900008,37095-1-2-1,,C16H14O3,,,,,,,,,,,,,,95,254.28,P150011,37095-3-1-1,,,,,,,,,,,,,,,,,,,,,,,,,,,,,,,,,,,,,,,"Mekhilef, Nafaa; Hong, Sheng; Carrington, Courtney; Davis, Benjamin , Journal of Vinyl & Additive Technology , 12 , 3 , 143-150 (2006)"
BD001544,Thermoplastic,Neat resin,Blended via twin-screw extruder,,,poly(bisphenol A carbonate)//poly[(methyl methacrylate)-co-(butyl acrylate)],,Blend,,"Injection

Shape of Test Piece: Bar",,37095-8-2-1,,,,"['Glass transition temp. ca 152 [C]', 'Method: DMA', 'Condition: Heating rate;2C/min & Frequency;1Hz & N2', 'Remarks: Temp. of tan(delta) peak, taken from the Fig.8']",,C5H8O2 / C7H12O2,,,,,,,,,,,,,,15,100.12 / 128.17,P900008,37095-1-2-1,,C16H14O3,,,,,,,,,,,,,,85,254.28,P150011,37095-3-1-1,,,,,,,,,,,,,,,,,,,,,,,,,,,,,,,,,,,,,,,"Mekhilef, Nafaa; Hong, Sheng; Carrington, Courtney; Davis, Benjamin , Journal of Vinyl & Additive Technology , 12 , 3 , 143-150 (2006)"
BD001544,Thermoplastic,Neat resin,Blended via twin-screw extruder,,,poly(bisphenol A carbonate)//poly[(methyl methacrylate)-co-(butyl acrylate)],,Blend,,"Injection

Shape of Test Piece: Bar",,37095-9-1-1,,,,"['Glass transition temp. ca 152 [C]', 'Method: DMA', 'Condition: Heating rate;2C/min & Frequency;1Hz & N2', 'Remarks: Temp. of tan(delta) peak, taken from the Fig.8']",,C5H8O2 / C7H12O2,,,,,,,,,,,,,,5,100.12 / 128.17,P900008,37095-1-3-1,,C16H14O3,,,,,,,,,,,,,,95,254.28,P150011,37095-3-1-1,,,,,,,,,,,,,,,,,,,,,,,,,,,,,,,,,,,,,,,"Mekhilef, Nafaa; Hong, Sheng; Carrington, Courtney; Davis, Benjamin , Journal of Vinyl & Additive Technology , 12 , 3 , 143-150 (2006)"
BD001544,Thermoplastic,Neat resin,Blended via twin-screw extruder,,,poly(bisphenol A carbonate)//poly[(methyl methacrylate)-co-(butyl acrylate)],,Blend,,"Injection

Shape of Test Piece: Bar",,37095-9-2-1,,,,"['Glass transition temp. ca 152 [C]', 'Method: DMA', 'Condition: Heating rate;2C/min & Frequency;1Hz & N2', 'Remarks: Temp. of tan(delta) peak, taken from the Fig.8']",,C5H8O2 / C7H12O2,,,,,,,,,,,,,,15,100.12 / 128.17,P900008,37095-1-3-1,,C16H14O3,,,,,,,,,,,,,,85,254.28,P150011,37095-3-1-1,,,,,,,,,,,,,,,,,,,,,,,,,,,,,,,,,,,,,,,"Mekhilef, Nafaa; Hong, Sheng; Carrington, Courtney; Davis, Benjamin , Journal of Vinyl & Additive Technology , 12 , 3 , 143-150 (2006)"
BD001555,"Thermoplastic,Biodegradable & Biocompatible,Crystal",Neat resin,"Blended in single-screw extruder at 185C , 100rpm",,,poly[(vinyl alcohol)-co-(vinyl acetate)]//poly(3-hydroxybutyric acid),,Blend,,"Extrusion: Extruded in single-screw extruder at 185C, drawing ratio 5.0

Shape of Test Piece: Film

Remarks: t=40-50micron",,34053-5-1-1,,,,"['Glass transition temp. 32.7 [C]', 'Method: DSC', 'Condition: Heating rate;16C/min']",,C4H6O2,,,,,,,,,,,,,,10,86.09,P090175,34053-1-1-1,,C2H4O / C4H6O2,,,,,,,,,,,,,,90,44.05 / 86.09,P900028,34053-4-1-1,,,,,,,,,,,,,,,,,,,,,,,,,,,,,,,,,,,,,,,"Iordanskii, A. L.; Pankova, Yu. N.; Yakovlev, V. V.; Ol'khov, A. A.; Shershnev, V. A.; Vlasov, S. V.; Potapov, E. E. , Polymer Analysis, Degradation, and Stabilization , 1-14 (2005)"
BD001555,"Thermoplastic,Biodegradable & Biocompatible,Crystal",Neat resin,"Blended in single-screw extruder at 185C , 100rpm",,,poly[(vinyl alcohol)-co-(vinyl acetate)]//poly(3-hydroxybutyric acid),,Blend,,"Extrusion: Extruded in single-screw extruder at 185C, drawing ratio 5.0

Shape of Test Piece: Film

Remarks: t=40-50micron",,34053-5-2-1,,,,"['Glass transition temp. 28.5 [C]', 'Method: DSC', 'Condition: Heating rate;16C/min']",,C4H6O2,,,,,,,,,,,,,,20,86.09,P090175,34053-1-1-1,,C2H4O / C4H6O2,,,,,,,,,,,,,,80,44.05 / 86.09,P900028,34053-4-1-1,,,,,,,,,,,,,,,,,,,,,,,,,,,,,,,,,,,,,,,"Iordanskii, A. L.; Pankova, Yu. N.; Yakovlev, V. V.; Ol'khov, A. A.; Shershnev, V. A.; Vlasov, S. V.; Potapov, E. E. , Polymer Analysis, Degradation, and Stabilization , 1-14 (2005)"
BD001555,"Thermoplastic,Biodegradable & Biocompatible,Crystal",Neat resin,"Blended in single-screw extruder at 185C , 100rpm",,,poly[(vinyl alcohol)-co-(vinyl acetate)]//poly(3-hydroxybutyric acid),,Blend,,"Extrusion: Extruded in single-screw extruder at 185C, drawing ratio 5.0

Shape of Test Piece: Film

Remarks: t=40-50micron",,34053-5-3-1,,,,"['Glass transition temp. 25.3 [C]', 'Method: DSC', 'Condition: Heating rate;16C/min']",,C4H6O2,,,,,,,,,,,,,,30,86.09,P090175,34053-1-1-1,,C2H4O / C4H6O2,,,,,,,,,,,,,,70,44.05 / 86.09,P900028,34053-4-1-1,,,,,,,,,,,,,,,,,,,,,,,,,,,,,,,,,,,,,,,"Iordanskii, A. L.; Pankova, Yu. N.; Yakovlev, V. V.; Ol'khov, A. A.; Shershnev, V. A.; Vlasov, S. V.; Potapov, E. E. , Polymer Analysis, Degradation, and Stabilization , 1-14 (2005)"
BD001555,"Thermoplastic,Biodegradable & Biocompatible,Crystal",Neat resin,"Blended in single-screw extruder at 185C , 100rpm",,,poly[(vinyl alcohol)-co-(vinyl acetate)]//poly(3-hydroxybutyric acid),,Blend,,"Extrusion: Extruded in single-screw extruder at 185C, drawing ratio 5.0

Shape of Test Piece: Film

Remarks: t=40-50micron",,34053-5-5-1,,,,"['Glass transition temp. 25.9 [C]', 'Method: DSC', 'Condition: Heating rate;16C/min']",,C4H6O2,,,,,,,,,,,,,,50,86.09,P090175,34053-1-1-1,,C2H4O / C4H6O2,,,,,,,,,,,,,,50,44.05 / 86.09,P900028,34053-4-1-1,,,,,,,,,,,,,,,,,,,,,,,,,,,,,,,,,,,,,,,"Iordanskii, A. L.; Pankova, Yu. N.; Yakovlev, V. V.; Ol'khov, A. A.; Shershnev, V. A.; Vlasov, S. V.; Potapov, E. E. , Polymer Analysis, Degradation, and Stabilization , 1-14 (2005)"
BD001556,"pseudo complex,Thermoplastic",Neat resin,"Mixed in THF soln., after stirring suspension centrifuged, washed and dried, complex yield 53wt%",,,poly[(N-vinylpyrrolidone)-co-(vinyl acetate)]//cellulose acetate,,Blend,,"Drying: 40C,3days in vacuo",,33910-6-1-1,,['DMF'],,"['Glass transition temp. 161.4 [C]', 'Method: DSC', 'Condition: Heating rate;20C/min']",,C6H10O5 / C8H12O6 / C8H12O6 / C8H12O6 / C10H14O7 / C10H14O7 / C10H14O7 / C12H16O8,,,,,,,,,,,,,,55,162.14 / 204.18 / 204.18 / 204.18 / 246.21 / 246.21 / 246.21 / 288.25,P904006,33910-1-1-1,,C6H9NO / C4H6O2,,,,,,,,,,,,,,45,111.14 / 86.09,P900031,33910-3-1-1,,,,,,,,,,,,,,,,,,,,,,,,,,,,,,,,,,,,,,,"Ohno, Takahiro; Yoshizawa, Sachiko; Miyashita, Yoshiharu; Nishio, Yoshiyuki , Cellulose , 12 , 3 , 281-291 (2005)"
BD001556,"pseudo complex,Thermoplastic",Neat resin,"Mixed in THF soln., after stirring suspension centrifuged, washed and dried, complex yield 70wt%",,,poly[(N-vinylpyrrolidone)-co-(vinyl acetate)]//cellulose acetate,,Blend,,"Drying: 40C,3days in vacuo",,33910-6-2-1,,['DMF'],,"['Glass transition temp. 168.5 [C]', 'Method: DSC', 'Condition: Heating rate;20C/min']",,C6H10O5 / C8H12O6 / C8H12O6 / C8H12O6 / C10H14O7 / C10H14O7 / C10H14O7 / C12H16O8,,,,,,,,,,,,,,69,162.14 / 204.18 / 204.18 / 204.18 / 246.21 / 246.21 / 246.21 / 288.25,P904006,33910-1-1-1,,C6H9NO / C4H6O2,,,,,,,,,,,,,,31,111.14 / 86.09,P900031,33910-3-1-1,,,,,,,,,,,,,,,,,,,,,,,,,,,,,,,,,,,,,,,"Ohno, Takahiro; Yoshizawa, Sachiko; Miyashita, Yoshiharu; Nishio, Yoshiyuki , Cellulose , 12 , 3 , 281-291 (2005)"
BD001556,"pseudo complex,Thermoplastic",Neat resin,"Mixed in THF soln., after stirring suspension centrifuged, washed and dried, complex yield 63wt%",,,poly[(N-vinylpyrrolidone)-co-(vinyl acetate)]//cellulose acetate,,Blend,,"Drying: 40C,3days in vacuo",,33910-6-3-1,,['DMF'],,"['Glass transition temp. 174.5 [C]', 'Method: DSC', 'Condition: Heating rate;20C/min']",,C6H10O5 / C8H12O6 / C8H12O6 / C8H12O6 / C10H14O7 / C10H14O7 / C10H14O7 / C12H16O8,,,,,,,,,,,,,,84,162.14 / 204.18 / 204.18 / 204.18 / 246.21 / 246.21 / 246.21 / 288.25,P904006,33910-1-1-1,,C6H9NO / C4H6O2,,,,,,,,,,,,,,16,111.14 / 86.09,P900031,33910-3-1-1,,,,,,,,,,,,,,,,,,,,,,,,,,,,,,,,,,,,,,,"Ohno, Takahiro; Yoshizawa, Sachiko; Miyashita, Yoshiharu; Nishio, Yoshiyuki , Cellulose , 12 , 3 , 281-291 (2005)"
BD001559,Elastomer,Neat resin,"Blended on open two roll-mill at 90C, 24rpm (slow roll)",,,poly(acrylonitrile-co-butadiene)//poly(butadiene-co-styrene),,Blend,,,,34434-4-2-1,,,,"['Glass transition temp. -40.6 [C]', 'Method: DSC', 'Condition: Heating rate;10C/min', 'Remarks: Tg of NBR']",,C4H6 / C8H8 / C4H6 / C4H6,,,,,,,,,,,,,,50,54.09 / 104.15 / 54.09 / 54.09,P900411,34434-1-1-1,,C4H6 / C3H3N / C4H6,,,,,,,,,,,,,,50,54.09 / 53.06 / 54.09,P900074,34434-2-1-1,,,,,,,,,,,,,,,,,,,,,,,,,,,,,,,,,,,,,,,"Botros, S. H.; Moustafa, A. F.; Ibrahim, S. A. , Journal of Applied Polymer Science , 99 , 4 , 1559-1567 (2006)"
BD001561,linear & crosslinked,Neat resin,,,,poly[ethylene-co-(but-1-ene)]//polybutadiene,,Blend,Prepolymer name: DCP 0mol%,,,31488-4-1-1,,,gel content 0wt%,"['Glass transition temp. -81 [C]', 'Method: DSC', 'Condition: Heating rate;10C/min & second heating', 'Remarks: Tg of BR fraction']",,C2H4 / C4H8,,,,,,,,,,,,,,90,28.05 / 56.11,P900350,,,C4H6 / C4H6 / C4H6,,,,,,,,,,,,,,10,54.09 / 54.09 / 54.09,P900413,,,,,,,,,,,,,,,,,,,,,,,,,,,,,,,,,,,,,,,,"Passaglia, Elisa; Coiai, Serena; Giordani, Guido; Taburoni, Elisa; Fambri, Luca; Pagani, Valerio; Penco, Maurizio , Macromolecular Materials and Engineering , 289 , 9 , 809-817 (2004)"
BD001561,linear & crosslinked,Neat resin,,,,poly[ethylene-co-(but-1-ene)]//polybutadiene,,Blend,"Type: polymer reaction

Prepolymer name: LLDPE and BR

Polymer reaction condition: [Crosslinking] LLDPE and BR/DCP master-batch mixed at 180C for 20min in Brabender Mixer (DCP in blend 0.01mol%)",,,31488-4-2-1,,,gel content 45wt%,"['Glass transition temp. -76 [C]', 'Method: DSC', 'Condition: Heating rate;10C/min & second heating', 'Remarks: Tg of BR fraction']",,C2H4 / C4H8,,,,,,,,,,,,,,90,28.05 / 56.11,P900350,,,C4H6 / C4H6 / C4H6,,,,,,,,,,,,,,10,54.09 / 54.09 / 54.09,P900413,,,,,,,,,,,,,,,,,,,,,,,,,,,,,,,,,,,,,,,,"Passaglia, Elisa; Coiai, Serena; Giordani, Guido; Taburoni, Elisa; Fambri, Luca; Pagani, Valerio; Penco, Maurizio , Macromolecular Materials and Engineering , 289 , 9 , 809-817 (2004)"
BD001561,linear & crosslinked,Neat resin,,,,poly[ethylene-co-(but-1-ene)]//polybutadiene,,Blend,"Type: polymer reaction

Prepolymer name: LLDPE and BR

Polymer reaction condition: [Crosslinking] LLDPE and BR/DCP master-batch mixed at 180C for 20min in Brabender Mixer (DCP in blend 0.02mol%)",,,31488-4-3-1,,,gel content 47wt%,"['Glass transition temp. -78 [C]', 'Method: DSC', 'Condition: Heating rate;10C/min & second heating', 'Remarks: Tg of BR fraction']",,C2H4 / C4H8,,,,,,,,,,,,,,90,28.05 / 56.11,P900350,,,C4H6 / C4H6 / C4H6,,,,,,,,,,,,,,10,54.09 / 54.09 / 54.09,P900413,,,,,,,,,,,,,,,,,,,,,,,,,,,,,,,,,,,,,,,,"Passaglia, Elisa; Coiai, Serena; Giordani, Guido; Taburoni, Elisa; Fambri, Luca; Pagani, Valerio; Penco, Maurizio , Macromolecular Materials and Engineering , 289 , 9 , 809-817 (2004)"
BD001565,Thermoplastic,Neat resin,"Soln. blended in DMAc, pptd. into MeOH, then dried in vacuo",,,"poly(vinyl chloride)//poly[oxycarbonylphenylenecarbonyloxy(2,6-dimethyl-1,4-phenylene)sulfonyl(3,5-dimethyl-1,4-phenylene)]",,Blend,,,,31399-5-1-1,,['DMAc'],,"['Glass transition temp. 161.2 [C]', 'Method: DSC', 'Condition: Heating rate;20C/min']",,C24H20O6S,,,,,,,,,,,,,,70,436.48,P392629,31399-1-1-1,,C2H3Cl,,,,,,,,,,,,,,30,62.5,P050002,31399-4-1-1,,,,,,,,,,,,,,,,,,,,,,,,,,,,,,,,,,,,,,,"Kwak, Seung-Yeop; Kim, Sung Ho; Suzuki, Takenori , Polymer , 45 , 24 , 8153-8163 (2004)"
BD001565,Thermoplastic,Neat resin,"Soln. blended in DMAc, pptd. into MeOH, then dried in vacuo",,,"poly(vinyl chloride)//poly[oxycarbonylphenylenecarbonyloxy(2,6-dimethyl-1,4-phenylene)sulfonyl(3,5-dimethyl-1,4-phenylene)]",,Blend,,,,31399-5-2-1,,['DMAc'],,"['Glass transition temp. 138.6 [C]', 'Method: DSC', 'Condition: Heating rate;20C/min']",,C24H20O6S,,,,,,,,,,,,,,60,436.48,P392629,31399-1-1-1,,C2H3Cl,,,,,,,,,,,,,,40,62.5,P050002,31399-4-1-1,,,,,,,,,,,,,,,,,,,,,,,,,,,,,,,,,,,,,,,"Kwak, Seung-Yeop; Kim, Sung Ho; Suzuki, Takenori , Polymer , 45 , 24 , 8153-8163 (2004)"
BD001565,Thermoplastic,Neat resin,"Soln. blended in DMAc, pptd. into MeOH, then dried in vacuo",,,"poly(vinyl chloride)//poly[oxycarbonylphenylenecarbonyloxy(2,6-dimethyl-1,4-phenylene)sulfonyl(3,5-dimethyl-1,4-phenylene)]",,Blend,,,,31399-5-3-1,,['DMAc'],,"['Glass transition temp. 132.6 [C]', 'Method: DSC', 'Condition: Heating rate;20C/min']",,C24H20O6S,,,,,,,,,,,,,,50,436.48,P392629,31399-1-1-1,,C2H3Cl,,,,,,,,,,,,,,50,62.5,P050002,31399-4-1-1,,,,,,,,,,,,,,,,,,,,,,,,,,,,,,,,,,,,,,,"Kwak, Seung-Yeop; Kim, Sung Ho; Suzuki, Takenori , Polymer , 45 , 24 , 8153-8163 (2004)"
BD001565,Thermoplastic,Neat resin,"Soln. blended in DMAc, pptd. into MeOH, then dried in vacuo",,,"poly(vinyl chloride)//poly[oxycarbonylphenylenecarbonyloxy(2,6-dimethyl-1,4-phenylene)sulfonyl(3,5-dimethyl-1,4-phenylene)]",,Blend,,,,31399-5-4-1,,['DMAc'],,"['Glass transition temp. 120.2 [C]', 'Method: DSC', 'Condition: Heating rate;20C/min']",,C24H20O6S,,,,,,,,,,,,,,40,436.48,P392629,31399-1-1-1,,C2H3Cl,,,,,,,,,,,,,,60,62.5,P050002,31399-4-1-1,,,,,,,,,,,,,,,,,,,,,,,,,,,,,,,,,,,,,,,"Kwak, Seung-Yeop; Kim, Sung Ho; Suzuki, Takenori , Polymer , 45 , 24 , 8153-8163 (2004)"
BD001565,Thermoplastic,Neat resin,"Soln. blended in DMAc, pptd. into MeOH, then dried in vacuo",,,"poly(vinyl chloride)//poly[oxycarbonylphenylenecarbonyloxy(2,6-dimethyl-1,4-phenylene)sulfonyl(3,5-dimethyl-1,4-phenylene)]",,Blend,,,,31399-5-5-1,,['DMAc'],,"['Glass transition temp. 110.3 [C]', 'Method: DSC', 'Condition: Heating rate;20C/min']",,C24H20O6S,,,,,,,,,,,,,,30,436.48,P392629,31399-1-1-1,,C2H3Cl,,,,,,,,,,,,,,70,62.5,P050002,31399-4-1-1,,,,,,,,,,,,,,,,,,,,,,,,,,,,,,,,,,,,,,,"Kwak, Seung-Yeop; Kim, Sung Ho; Suzuki, Takenori , Polymer , 45 , 24 , 8153-8163 (2004)"
BD001565,Thermoplastic,Neat resin,"Soln. blended in DMAc, pptd. into MeOH, then dried in vacuo",,,"poly(vinyl chloride)//poly[oxycarbonylphenylenecarbonyloxy(2,6-dimethyl-1,4-phenylene)sulfonyl(3,5-dimethyl-1,4-phenylene)]",,Blend,,,,31399-5-6-1,,['DMAc'],,"['Glass transition temp. 100.2 [C]', 'Method: DSC', 'Condition: Heating rate;20C/min']",,C24H20O6S,,,,,,,,,,,,,,20,436.48,P392629,31399-1-1-1,,C2H3Cl,,,,,,,,,,,,,,80,62.5,P050002,31399-4-1-1,,,,,,,,,,,,,,,,,,,,,,,,,,,,,,,,,,,,,,,"Kwak, Seung-Yeop; Kim, Sung Ho; Suzuki, Takenori , Polymer , 45 , 24 , 8153-8163 (2004)"
BD001566,Thermoplastic,Neat resin,"Soln. blended in DMAc, pptd. into MeOH, then dried in vacuo",,,"poly(vinyl chloride)//poly(oxycarbonylphenylenecarbonyloxy-1,4-phenylenesulfonyl-1,4-phenylene)",,Blend,,,,31399-6-1-1,,['DMAc'],,"['Glass transition temp. 84 [C]', 'Method: DSC', 'Condition: Heating rate;20C/min', 'Remarks: Tg of PVC fraction']",,C20H12O6S,,,,,,,,,,,,,,70,380.37,P392630,31399-2-1-1,,C2H3Cl,,,,,,,,,,,,,,30,62.5,P050002,31399-4-1-1,,,,,,,,,,,,,,,,,,,,,,,,,,,,,,,,,,,,,,,"Kwak, Seung-Yeop; Kim, Sung Ho; Suzuki, Takenori , Polymer , 45 , 24 , 8153-8163 (2004)"
BD001566,Thermoplastic,Neat resin,"Soln. blended in DMAc, pptd. into MeOH, then dried in vacuo",,,"poly(vinyl chloride)//poly(oxycarbonylphenylenecarbonyloxy-1,4-phenylenesulfonyl-1,4-phenylene)",,Blend,,,,31399-6-2-1,,['DMAc'],,"['Glass transition temp. 84 [C]', 'Method: DSC', 'Condition: Heating rate;20C/min', 'Remarks: Tg of PVC fraction']",,C20H12O6S,,,,,,,,,,,,,,50,380.37,P392630,31399-2-1-1,,C2H3Cl,,,,,,,,,,,,,,50,62.5,P050002,31399-4-1-1,,,,,,,,,,,,,,,,,,,,,,,,,,,,,,,,,,,,,,,"Kwak, Seung-Yeop; Kim, Sung Ho; Suzuki, Takenori , Polymer , 45 , 24 , 8153-8163 (2004)"
BD001566,Thermoplastic,Neat resin,"Soln. blended in DMAc, pptd. into MeOH, then dried in vacuo",,,"poly(vinyl chloride)//poly(oxycarbonylphenylenecarbonyloxy-1,4-phenylenesulfonyl-1,4-phenylene)",,Blend,,,,31399-6-3-1,,['DMAc'],,"['Glass transition temp. 84 [C]', 'Method: DSC', 'Condition: Heating rate;20C/min', 'Remarks: Tg of PVC fraction']",,C20H12O6S,,,,,,,,,,,,,,30,380.37,P392630,31399-2-1-1,,C2H3Cl,,,,,,,,,,,,,,70,62.5,P050002,31399-4-1-1,,,,,,,,,,,,,,,,,,,,,,,,,,,,,,,,,,,,,,,"Kwak, Seung-Yeop; Kim, Sung Ho; Suzuki, Takenori , Polymer , 45 , 24 , 8153-8163 (2004)"
BD001566,Thermoplastic,Neat resin,"Soln. blended in DMAc, pptd. into MeOH, then dried in vacuo",,,"poly(vinyl chloride)//poly(oxycarbonylphenylenecarbonyloxy-1,4-phenylenesulfonyl-1,4-phenylene)",,Blend,,,,31399-6-4-1,,['DMAc'],,"['Glass transition temp. 84 [C]', 'Method: DSC', 'Condition: Heating rate;20C/min', 'Remarks: Tg of PVC fraction']",,C20H12O6S,,,,,,,,,,,,,,20,380.37,P392630,31399-2-1-1,,C2H3Cl,,,,,,,,,,,,,,80,62.5,P050002,31399-4-1-1,,,,,,,,,,,,,,,,,,,,,,,,,,,,,,,,,,,,,,,"Kwak, Seung-Yeop; Kim, Sung Ho; Suzuki, Takenori , Polymer , 45 , 24 , 8153-8163 (2004)"
BD001567,Thermoplastic,Neat resin,"Soln. blended in DMAc, pptd. into MeOH, then dried in vacuo",,,"poly(vinyl chloride)//poly[oxycarbonylphenylenecarbonyloxy(2,6-dimethyl-1,4-phenylene)(dimethylmethylene)(3,5-dimethyl-1,4-phenylene)]",,Blend,,,,31399-7-1-1,,['DMAc'],,"['Glass transition temp. 84 [C]', 'Method: DSC', 'Condition: Heating rate;20C/min', 'Remarks: Tg of PVC fraction']",,C27H26O4,,,,,,,,,,,,,,70,414.49,P392631,31399-3-1-1,,C2H3Cl,,,,,,,,,,,,,,30,62.5,P050002,31399-4-1-1,,,,,,,,,,,,,,,,,,,,,,,,,,,,,,,,,,,,,,,"Kwak, Seung-Yeop; Kim, Sung Ho; Suzuki, Takenori , Polymer , 45 , 24 , 8153-8163 (2004)"
BD001567,Thermoplastic,Neat resin,"Soln. blended in DMAc, pptd. into MeOH, then dried in vacuo",,,"poly(vinyl chloride)//poly[oxycarbonylphenylenecarbonyloxy(2,6-dimethyl-1,4-phenylene)(dimethylmethylene)(3,5-dimethyl-1,4-phenylene)]",,Blend,,,,31399-7-2-1,,['DMAc'],,"['Glass transition temp. 84 [C]', 'Method: DSC', 'Condition: Heating rate;20C/min', 'Remarks: Tg of PVC fraction']",,C27H26O4,,,,,,,,,,,,,,50,414.49,P392631,31399-3-1-1,,C2H3Cl,,,,,,,,,,,,,,50,62.5,P050002,31399-4-1-1,,,,,,,,,,,,,,,,,,,,,,,,,,,,,,,,,,,,,,,"Kwak, Seung-Yeop; Kim, Sung Ho; Suzuki, Takenori , Polymer , 45 , 24 , 8153-8163 (2004)"
BD001567,Thermoplastic,Neat resin,"Soln. blended in DMAc, pptd. into MeOH, then dried in vacuo",,,"poly(vinyl chloride)//poly[oxycarbonylphenylenecarbonyloxy(2,6-dimethyl-1,4-phenylene)(dimethylmethylene)(3,5-dimethyl-1,4-phenylene)]",,Blend,,,,31399-7-3-1,,['DMAc'],,"['Glass transition temp. 84 [C]', 'Method: DSC', 'Condition: Heating rate;20C/min', 'Remarks: Tg of PVC fraction']",,C27H26O4,,,,,,,,,,,,,,30,414.49,P392631,31399-3-1-1,,C2H3Cl,,,,,,,,,,,,,,70,62.5,P050002,31399-4-1-1,,,,,,,,,,,,,,,,,,,,,,,,,,,,,,,,,,,,,,,"Kwak, Seung-Yeop; Kim, Sung Ho; Suzuki, Takenori , Polymer , 45 , 24 , 8153-8163 (2004)"
BD001567,Thermoplastic,Neat resin,"Soln. blended in DMAc, pptd. into MeOH, then dried in vacuo",,,"poly(vinyl chloride)//poly[oxycarbonylphenylenecarbonyloxy(2,6-dimethyl-1,4-phenylene)(dimethylmethylene)(3,5-dimethyl-1,4-phenylene)]",,Blend,,,,31399-7-4-1,,['DMAc'],,"['Glass transition temp. 84 [C]', 'Method: DSC', 'Condition: Heating rate;20C/min', 'Remarks: Tg of PVC fraction']",,C27H26O4,,,,,,,,,,,,,,20,414.49,P392631,31399-3-1-1,,C2H3Cl,,,,,,,,,,,,,,80,62.5,P050002,31399-4-1-1,,,,,,,,,,,,,,,,,,,,,,,,,,,,,,,,,,,,,,,"Kwak, Seung-Yeop; Kim, Sung Ho; Suzuki, Takenori , Polymer , 45 , 24 , 8153-8163 (2004)"
BD001568,"Thermoplastic,Amorphous",Neat resin,Melt blended at 280C in conventional extruder,,,"poly{[(hexane-1,6-diamine)-alt-(terephthalic acid)]-co-[(hexane-1,6-diamine)-alt-(isophthalic acid)]}//poly[iminoisophthaloylimino(2-methylcyclohexane-1,4-diyl)methylene(3-methylcyclohexane-1,4-diyl)/imino(1-oxoundecane-1,11-diyl)]",,Blend,,"Quenching: Quenched to RT on chilled drum

Shape of Test Piece: Sheet

Remarks: t=ca.0.5mm, w=ca.1m",,33463-8-1-1,,,,"['Glass transition temp. 154 [C]', 'Method: DSC', 'Condition: Heating rate;10C/min', 'Remarks: Tg2 (Tg of TR55), second heating']",,C23H32N2O2 / C11H21NO,,,,,,,,,,,,,,90,368.51 / 183.29,P904913,33463-3-1-1,,C14H18N2O2 / C14H18N2O2,,,,,,,,,,,,,,10,246.31 / 246.31,P900048,33463-5-1-1,,,,,,,,,,,,,,,,,,,,,,,,,,,,,,,,,,,,,,,"Endo, Masahiro; Morishima, Yasuyuki; Yano, Shinichi; Tadano, Kenji; Murata, Yukinobu; Tsunashima, Kenji , Journal of Applied Polymer Science , 101 , 6 , 3971-3978 (2006)"
BD001568,"Thermoplastic,Amorphous",Neat resin,Melt blended at 280C in conventional extruder,,,"poly{[(hexane-1,6-diamine)-alt-(terephthalic acid)]-co-[(hexane-1,6-diamine)-alt-(isophthalic acid)]}//poly[iminoisophthaloylimino(2-methylcyclohexane-1,4-diyl)methylene(3-methylcyclohexane-1,4-diyl)/imino(1-oxoundecane-1,11-diyl)]",,Blend,,"Quenching: Quenched to RT on chilled drum

Shape of Test Piece: Sheet

Remarks: t=ca.0.5mm, w=ca.1m",,33463-8-2-1,,,,"['Glass transition temp. 153 [C]', 'Method: DSC', 'Condition: Heating rate;10C/min', 'Remarks: Tg2 (Tg of TR55), second heating']",,C23H32N2O2 / C11H21NO,,,,,,,,,,,,,,70,368.51 / 183.29,P904913,33463-3-1-1,,C14H18N2O2 / C14H18N2O2,,,,,,,,,,,,,,30,246.31 / 246.31,P900048,33463-5-1-1,,,,,,,,,,,,,,,,,,,,,,,,,,,,,,,,,,,,,,,"Endo, Masahiro; Morishima, Yasuyuki; Yano, Shinichi; Tadano, Kenji; Murata, Yukinobu; Tsunashima, Kenji , Journal of Applied Polymer Science , 101 , 6 , 3971-3978 (2006)"
BD001568,"Thermoplastic,Amorphous",Neat resin,Melt blended at 280C in conventional extruder,,,"poly{[(hexane-1,6-diamine)-alt-(terephthalic acid)]-co-[(hexane-1,6-diamine)-alt-(isophthalic acid)]}//poly[iminoisophthaloylimino(2-methylcyclohexane-1,4-diyl)methylene(3-methylcyclohexane-1,4-diyl)/imino(1-oxoundecane-1,11-diyl)]",,Blend,,"Quenching: Quenched to RT on chilled drum

Shape of Test Piece: Sheet

Remarks: t=ca.0.5mm, w=ca.1m",,33463-8-3-1,,,,"['Glass transition temp. 153 [C]', 'Method: DSC', 'Condition: Heating rate;10C/min', 'Remarks: Tg2 (Tg of TR55), second heating']",,C23H32N2O2 / C11H21NO,,,,,,,,,,,,,,50,368.51 / 183.29,P904913,33463-3-1-1,,C14H18N2O2 / C14H18N2O2,,,,,,,,,,,,,,50,246.31 / 246.31,P900048,33463-5-1-1,,,,,,,,,,,,,,,,,,,,,,,,,,,,,,,,,,,,,,,"Endo, Masahiro; Morishima, Yasuyuki; Yano, Shinichi; Tadano, Kenji; Murata, Yukinobu; Tsunashima, Kenji , Journal of Applied Polymer Science , 101 , 6 , 3971-3978 (2006)"
BD001571,"Thermoplastic,Thermally stable",Neat resin,PPC and PCHC blended,,,"poly(propylene carbonate)//poly(oxycarbonyloxycyclohexane-1,2-diyl)",,Blend,,,,33599-4-1-1,,,,"['Glass transition temp. 117.1 [C]', 'Method: DSC', 'Condition: Heating rate;10K/min', 'Remarks: Tg of PCHC']",,C4H6O3,,,,,1,,,,,,,,,,102.09,P450037,33599-1-2-1,,C7H10O3,,,,,1,,,,,,,,,,142.15,P452050,33599-2-1-1,,,,,,,,,,,,,,,,,,,,,,,,,,,,,,,,,,,,,,,"Shi, Lei; Lu, Xiao-Bing; Zhang, Rong; Peng, Xiao-Jun; Zhang, Chun-Qing; Li, Jian-Feng; Peng, Xue-Ming , Macromolecules , 39 , 17 , 5679-5685 (2006)"
BD001573,Thermoplastic,Neat resin,Soln. blended in DMF,,,polyethersulfone//poly[1-{[3-(dimethylamino)propyl]carbamoyl}-1-methylethylene/1-({3-[dodecyl(dimethyl)ammonio]propyl}carbamoyl)-1-methylethylene],,Blend,,"Solvent casting: Cast from DMF soln. into glass plate at 90C and dried
