Repository: williamschertzer/webScraper

File: glass_transition_temp.csv (part 50 of 62)
Shape of Test Piece: Film",,31490-3-1-1,,,,"['Glass transition temp. ca 164 [C]', 'Method: DMA', 'Condition: Frequency;10Hz', ""Remarks: E'' peak temp., taken from the Fig.5""]",,C27H22O4S,,,,,,,,,,,,,,95,442.53,P070317,31490.01,,C9H18N2O / C21H43N2O,,,,,,,,,,,,,,5,170.25 / 339.58,P904934,31490.02,,,,,,,,,,,,,,,,,,,,,,,,,,,,,,,,,,,,,,,"Boussios, Th.; Bokias, G.; Kallitsis, J. K. , Journal of Macromolecular Science, Pure and Applied Chemistry , A41 , 11 , 1233-1249 (2004)"
BD001573,Thermoplastic,Neat resin,Soln. blended in DCE,,,polyethersulfone//poly[1-{[3-(dimethylamino)propyl]carbamoyl}-1-methylethylene/1-({3-[dodecyl(dimethyl)ammonio]propyl}carbamoyl)-1-methylethylene],,Blend,,"Solvent casting: Cast from DMF soln. into glass plate at 90C and dried

Shape of Test Piece: Film",,31490-3-1-2,,,,"['Glass transition temp. ca 142 [C]', 'Method: DSC', 'Condition: Heating rate;10C/min', 'Remarks: Taken from the Fig.5']",,C27H22O4S,,,,,,,,,,,,,,95,442.53,P070317,31490.01,,C9H18N2O / C21H43N2O,,,,,,,,,,,,,,5,170.25 / 339.58,P904934,31490.02,,,,,,,,,,,,,,,,,,,,,,,,,,,,,,,,,,,,,,,"Boussios, Th.; Bokias, G.; Kallitsis, J. K. , Journal of Macromolecular Science, Pure and Applied Chemistry , A41 , 11 , 1233-1249 (2004)"
BD001573,Thermoplastic,Neat resin,Soln. blended in DMF,,,polyethersulfone//poly[1-{[3-(dimethylamino)propyl]carbamoyl}-1-methylethylene/1-({3-[dodecyl(dimethyl)ammonio]propyl}carbamoyl)-1-methylethylene],,Blend,,"Solvent casting: Cast from DMF soln. into glass plate at 90C and dried

Shape of Test Piece: Film",,31490-3-2-1,,,,"['Glass transition temp. ca 161 [C]', 'Method: DMA', 'Condition: Heating rate;10C/min & second heating', 'Remarks: Taken from the Fig.5']",,C27H22O4S,,,,,,,,,,,,,,90,442.53,P070317,31490.01,,C9H18N2O / C21H43N2O,,,,,,,,,,,,,,10,170.25 / 339.58,P904934,31490.02,,,,,,,,,,,,,,,,,,,,,,,,,,,,,,,,,,,,,,,"Boussios, Th.; Bokias, G.; Kallitsis, J. K. , Journal of Macromolecular Science, Pure and Applied Chemistry , A41 , 11 , 1233-1249 (2004)"
BD001573,Thermoplastic,Neat resin,Soln. blended in DCE,,,polyethersulfone//poly[1-{[3-(dimethylamino)propyl]carbamoyl}-1-methylethylene/1-({3-[dodecyl(dimethyl)ammonio]propyl}carbamoyl)-1-methylethylene],,Blend,,"Solvent casting: Cast from DMF soln. into glass plate at 90C and dried

Shape of Test Piece: Film",,31490-3-2-2,,,,"['Glass transition temp. ca 164 [C]', 'Method: DMA', 'Condition: Frequency;10Hz', ""Remarks: E'' peak temp., taken from the Fig.5""]",,C27H22O4S,,,,,,,,,,,,,,90,442.53,P070317,31490.01,,C9H18N2O / C21H43N2O,,,,,,,,,,,,,,10,170.25 / 339.58,P904934,31490.02,,,,,,,,,,,,,,,,,,,,,,,,,,,,,,,,,,,,,,,"Boussios, Th.; Bokias, G.; Kallitsis, J. K. , Journal of Macromolecular Science, Pure and Applied Chemistry , A41 , 11 , 1233-1249 (2004)"
BD001573,Thermoplastic,Neat resin,Soln. blended in DMF,,,polyethersulfone//poly[1-{[3-(dimethylamino)propyl]carbamoyl}-1-methylethylene/1-({3-[dodecyl(dimethyl)ammonio]propyl}carbamoyl)-1-methylethylene],,Blend,,"Solvent casting: Cast from DMF soln. into glass plate at 90C and dried

Shape of Test Piece: Film",,31490-3-3-1,,,,"['Glass transition temp. ca 164 [C]', 'Method: DMA', 'Condition: Frequency;10Hz', ""Remarks: E'' peak temp., taken from the Fig.5""]",,C27H22O4S,,,,,,,,,,,,,,85,442.53,P070317,31490.01,,C9H18N2O / C21H43N2O,,,,,,,,,,,,,,15,170.25 / 339.58,P904934,31490.02,,,,,,,,,,,,,,,,,,,,,,,,,,,,,,,,,,,,,,,"Boussios, Th.; Bokias, G.; Kallitsis, J. K. , Journal of Macromolecular Science, Pure and Applied Chemistry , A41 , 11 , 1233-1249 (2004)"
BD001573,Thermoplastic,Neat resin,Soln. blended in DMF,,,polyethersulfone//poly[1-{[3-(dimethylamino)propyl]carbamoyl}-1-methylethylene/1-({3-[dodecyl(dimethyl)ammonio]propyl}carbamoyl)-1-methylethylene],,Blend,,"Solvent casting: Cast from DMF soln. into glass plate at 90C and dried

Shape of Test Piece: Film",,31490-3-4-1,,,,"['Glass transition temp. ca 162 [C]', 'Method: DMA', 'Condition: Frequency;10Hz', ""Remarks: E'' peak temp., taken from the Fig.5""]",,C27H22O4S,,,,,,,,,,,,,,75,442.53,P070317,31490.01,,C9H18N2O / C21H43N2O,,,,,,,,,,,,,,25,170.25 / 339.58,P904934,31490.02,,,,,,,,,,,,,,,,,,,,,,,,,,,,,,,,,,,,,,,"Boussios, Th.; Bokias, G.; Kallitsis, J. K. , Journal of Macromolecular Science, Pure and Applied Chemistry , A41 , 11 , 1233-1249 (2004)"
BD001574,"Thermoplastic,Photo-crosslinkable",Neat resin,Blended in toluene,,,poly(methyl vinyl ether)//poly(1-phenylethylene/1-{x-[(1-oxo-3-phenylprop-2-en-1-yloxy)methyl]phenyl}ethylene),,Blend,,"Solvent casting: Cast from toluene soln., dried in vacuo at 60C overnight

Shape of Test Piece: Film

Remarks: t=ca.25micron",,33822-3-1-1,,['toluene'],,"['Glass transition temp. ca 75 [C]', 'Method: DSC', 'Condition: Heating rate;10C/min', 'Remarks: Taken from the Fig.2']",,C8H8 / C18H16O2,,,,,,,,,,,,,,90,104.15 / 264.32,P904971,33822-1-1-1,,C3H6O,,,,,,,,,,,,,,10,58.08,P030018,33882-2-1-1,,,,,,,,,,,,,,,,,,,,,,,,,,,,,,,,,,,,,,,"Ishino, Soh; Nakanishi, Hideyuki; Norisuye, Tomohisa; Tran-Cong-Miyata, Qui; Awatsuji, Yasuhiro , Macromolecular Rapid Communications , 27 , 10 , 758-762 (2006)"
BD001574,"Thermoplastic,Photo-crosslinkable",Neat resin,Blended in toluene,,,poly(methyl vinyl ether)//poly(1-phenylethylene/1-{x-[(1-oxo-3-phenylprop-2-en-1-yloxy)methyl]phenyl}ethylene),,Blend,,"Solvent casting: Cast from toluene soln., dried in vacuo at 60C overnight

Shape of Test Piece: Film

Remarks: t=ca.25micron",,33822-3-2-1,,['toluene'],,"['Glass transition temp. ca 62 [C]', 'Method: DSC', 'Condition: Heating rate;10C/min', 'Remarks: Taken from the Fig.2']",,C8H8 / C18H16O2,,,,,,,,,,,,,,80,104.15 / 264.32,P904971,33822-1-1-1,,C3H6O,,,,,,,,,,,,,,20,58.08,P030018,33882-2-1-1,,,,,,,,,,,,,,,,,,,,,,,,,,,,,,,,,,,,,,,"Ishino, Soh; Nakanishi, Hideyuki; Norisuye, Tomohisa; Tran-Cong-Miyata, Qui; Awatsuji, Yasuhiro , Macromolecular Rapid Communications , 27 , 10 , 758-762 (2006)"
BD001574,"Thermoplastic,Photo-crosslinkable",Neat resin,Blended in toluene,,,poly(methyl vinyl ether)//poly(1-phenylethylene/1-{x-[(1-oxo-3-phenylprop-2-en-1-yloxy)methyl]phenyl}ethylene),,Blend,,"Solvent casting: Cast from toluene soln., dried in vacuo at 60C overnight

Shape of Test Piece: Film

Remarks: t=ca.25micron",,33822-3-3-1,,['toluene'],,"['Glass transition temp. ca 42 [C]', 'Method: DSC', 'Condition: Heating rate;10C/min', 'Remarks: Taken from the Fig.2']",,C8H8 / C18H16O2,,,,,,,,,,,,,,70,104.15 / 264.32,P904971,33822-1-1-1,,C3H6O,,,,,,,,,,,,,,30,58.08,P030018,33882-2-1-1,,,,,,,,,,,,,,,,,,,,,,,,,,,,,,,,,,,,,,,"Ishino, Soh; Nakanishi, Hideyuki; Norisuye, Tomohisa; Tran-Cong-Miyata, Qui; Awatsuji, Yasuhiro , Macromolecular Rapid Communications , 27 , 10 , 758-762 (2006)"
BD001574,"Thermoplastic,Photo-crosslinkable",Neat resin,Blended in toluene,,,poly(methyl vinyl ether)//poly(1-phenylethylene/1-{x-[(1-oxo-3-phenylprop-2-en-1-yloxy)methyl]phenyl}ethylene),,Blend,,"Solvent casting: Cast from toluene soln., dried in vacuo at 60C overnight

Shape of Test Piece: Film

Remarks: t=ca.25micron",,33822-3-4-1,,['toluene'],,"['Glass transition temp. ca 22 [C]', 'Method: DSC', 'Condition: Heating rate;10C/min', 'Remarks: Taken from the Fig.2']",,C8H8 / C18H16O2,,,,,,,,,,,,,,60,104.15 / 264.32,P904971,33822-1-1-1,,C3H6O,,,,,,,,,,,,,,40,58.08,P030018,33882-2-1-1,,,,,,,,,,,,,,,,,,,,,,,,,,,,,,,,,,,,,,,"Ishino, Soh; Nakanishi, Hideyuki; Norisuye, Tomohisa; Tran-Cong-Miyata, Qui; Awatsuji, Yasuhiro , Macromolecular Rapid Communications , 27 , 10 , 758-762 (2006)"
BD001574,"Thermoplastic,Photo-crosslinkable",Neat resin,Blended in toluene,,,poly(methyl vinyl ether)//poly(1-phenylethylene/1-{x-[(1-oxo-3-phenylprop-2-en-1-yloxy)methyl]phenyl}ethylene),,Blend,,"Solvent casting: Cast from toluene soln., dried in vacuo at 60C overnight

Shape of Test Piece: Film

Remarks: t=ca.25micron",,33822-3-5-1,,['toluene'],,"['Glass transition temp. ca -10 [C]', 'Method: DSC', 'Condition: Heating rate;10C/min', 'Remarks: Taken from the Fig.2']",,C8H8 / C18H16O2,,,,,,,,,,,,,,50,104.15 / 264.32,P904971,33822-1-1-1,,C3H6O,,,,,,,,,,,,,,50,58.08,P030018,33882-2-1-1,,,,,,,,,,,,,,,,,,,,,,,,,,,,,,,,,,,,,,,"Ishino, Soh; Nakanishi, Hideyuki; Norisuye, Tomohisa; Tran-Cong-Miyata, Qui; Awatsuji, Yasuhiro , Macromolecular Rapid Communications , 27 , 10 , 758-762 (2006)"
BD001574,"Thermoplastic,Photo-crosslinkable",Neat resin,Blended in toluene,,,poly(methyl vinyl ether)//poly(1-phenylethylene/1-{x-[(1-oxo-3-phenylprop-2-en-1-yloxy)methyl]phenyl}ethylene),,Blend,,"Solvent casting: Cast from toluene soln., dried in vacuo at 60C overnight

Shape of Test Piece: Film

Remarks: t=ca.25micron",,33822-3-6-1,,['toluene'],,"['Glass transition temp. ca -18 [C]', 'Method: DSC', 'Condition: Heating rate;10C/min', 'Remarks: Taken from the Fig.2']",,C8H8 / C18H16O2,,,,,,,,,,,,,,40,104.15 / 264.32,P904971,33822-1-1-1,,C3H6O,,,,,,,,,,,,,,60,58.08,P030018,33882-2-1-1,,,,,,,,,,,,,,,,,,,,,,,,,,,,,,,,,,,,,,,"Ishino, Soh; Nakanishi, Hideyuki; Norisuye, Tomohisa; Tran-Cong-Miyata, Qui; Awatsuji, Yasuhiro , Macromolecular Rapid Communications , 27 , 10 , 758-762 (2006)"
BD001574,"Thermoplastic,Photo-crosslinkable",Neat resin,Blended in toluene,,,poly(methyl vinyl ether)//poly(1-phenylethylene/1-{x-[(1-oxo-3-phenylprop-2-en-1-yloxy)methyl]phenyl}ethylene),,Blend,,"Solvent casting: Cast from toluene soln., dried in vacuo at 60C overnight

Shape of Test Piece: Film

Remarks: t=ca.25micron",,33822-3-7-1,,['toluene'],,"['Glass transition temp. ca -21 [C]', 'Method: DSC', 'Condition: Heating rate;10C/min', 'Remarks: Taken from the Fig.2']",,C8H8 / C18H16O2,,,,,,,,,,,,,,30,104.15 / 264.32,P904971,33822-1-1-1,,C3H6O,,,,,,,,,,,,,,70,58.08,P030018,33882-2-1-1,,,,,,,,,,,,,,,,,,,,,,,,,,,,,,,,,,,,,,,"Ishino, Soh; Nakanishi, Hideyuki; Norisuye, Tomohisa; Tran-Cong-Miyata, Qui; Awatsuji, Yasuhiro , Macromolecular Rapid Communications , 27 , 10 , 758-762 (2006)"
BD001574,"Thermoplastic,Photo-crosslinkable",Neat resin,Blended in toluene,,,poly(methyl vinyl ether)//poly(1-phenylethylene/1-{x-[(1-oxo-3-phenylprop-2-en-1-yloxy)methyl]phenyl}ethylene),,Blend,,"Solvent casting: Cast from toluene soln., dried in vacuo at 60C overnight

Shape of Test Piece: Film

Remarks: t=ca.25micron",,33822-3-8-1,,['toluene'],,"['Glass transition temp. ca -23 [C]', 'Method: DSC', 'Condition: Heating rate;10C/min', 'Remarks: Taken from the Fig.2']",,C8H8 / C18H16O2,,,,,,,,,,,,,,20,104.15 / 264.32,P904971,33822-1-1-1,,C3H6O,,,,,,,,,,,,,,80,58.08,P030018,33882-2-1-1,,,,,,,,,,,,,,,,,,,,,,,,,,,,,,,,,,,,,,,"Ishino, Soh; Nakanishi, Hideyuki; Norisuye, Tomohisa; Tran-Cong-Miyata, Qui; Awatsuji, Yasuhiro , Macromolecular Rapid Communications , 27 , 10 , 758-762 (2006)"
BD001574,"Thermoplastic,Photo-crosslinkable",Neat resin,Blended in toluene,,,poly(methyl vinyl ether)//poly(1-phenylethylene/1-{x-[(1-oxo-3-phenylprop-2-en-1-yloxy)methyl]phenyl}ethylene),,Blend,,"Solvent casting: Cast from toluene soln., dried in vacuo at 60C overnight

Shape of Test Piece: Film

Remarks: t=ca.25micron",,33822-3-9-1,,['toluene'],,"['Glass transition temp. ca -23 [C]', 'Method: DSC', 'Condition: Heating rate;10C/min', 'Remarks: Taken from the Fig.2']",,C8H8 / C18H16O2,,,,,,,,,,,,,,10,104.15 / 264.32,P904971,33822-1-1-1,,C3H6O,,,,,,,,,,,,,,90,58.08,P030018,33882-2-1-1,,,,,,,,,,,,,,,,,,,,,,,,,,,,,,,,,,,,,,,"Ishino, Soh; Nakanishi, Hideyuki; Norisuye, Tomohisa; Tran-Cong-Miyata, Qui; Awatsuji, Yasuhiro , Macromolecular Rapid Communications , 27 , 10 , 758-762 (2006)"
BD001575,Thermoplastic,Neat resin,Soln. blended in MEK at RT for 6h,,,poly(butyl methacrylate)//poly[(ethyl acrylate)-co-(methyl methacrylate)]//poly[1-(4-hydroxyphenyl)ethylene/1-(methoxycarbonyl)-1-methylethylene],,Blend,,,(TCPB) three-component acrylic polymer blend,34354-5-1-1,,['MEK'],,"['Glass transition temp. 86 [C]', 'Method: DSC', 'Condition: Heating rate;10C/min', 'Remarks: Tg2 of amorphous phase consisting mostly of P(4-VP-MMA) with some others, second heating']",,C8H8O / C5H8O2,,,,,,,,,,,,,1,,120.15 / 100.12,P905502,34354-1-1-1,,C5H8O2 / C5H8O2,,,,,,,,,,,,,0.3,,100.12 / 100.12,P900648,34354-2-1-1,,C8H14O2,,,,,,,,,,,,,1.7,,142.2,P040052,34354-3-1-1,,,,,,,,,,,,,,,,,,,,"Pei, Haiqin; Hong, L.; Lee, J. Y. , Journal of Membrane Science , 270 , 1/2 , 169-178 (2006)"
BD001576,"Thermoplastic,Crystal",Neat resin,Blended in CHCl3 soln.,,,"poly{[4,4'-(1-methylethane-1,1-diyl)diphenol]-alt-(1,8-dibromooctane)}//poly{{4,4'-[2,2,2-trifluoro-1-(trifluoromethyl)ethane-1,1-diyl]diphenol}-alt-(1,8-dibromooctane)}",,Blend,,,,26604-3-1-1,,['CHCl3'],,"['Glass transition temp. 9.8 [C]', 'Method: DSC', 'Condition: Heating rate;8C/min & N2', 'Remarks: Second heating']",,C23H30O2,,,,,,,,,,,,,,80,338.48,P372877,26604-1-1-1,,C23H24F6O2,,,,,,,,,,,,,,20,446.43,P372878,26604-2-1-1,,-,,,,,,,,,,,,,,,39.4,0/100,27.8,,,,,,,,,,,,,,,,,,,,"Lei, Yu-Guo; Cheung, Zhuo-Lin; Ng, Kai-Mo; Li, Lin; Weng, Lu-Tao; Chan, Chi-Ming , Polymer , 44 , 14 , 3883-3890 (2003)"
BD001576,"Thermoplastic,Crystal",Neat resin,Blended in CHCl3 soln.,,,"poly{[4,4'-(1-methylethane-1,1-diyl)diphenol]-alt-(1,8-dibromooctane)}//poly{{4,4'-[2,2,2-trifluoro-1-(trifluoromethyl)ethane-1,1-diyl]diphenol}-alt-(1,8-dibromooctane)}",,Blend,,,,26604-4-1-1,,['CHCl3'],,"['Glass transition temp. 15.2 [C]', 'Method: DSC', 'Condition: Heating rate;8C/min & N2', 'Remarks: Second heating']",,C23H30O2,,,,,,,,,,,,,,80,338.48,P372877,26604-1-2-1,,C23H24F6O2,,,,,,,,,,,,,,20,446.43,P372878,26604-2-1-1,,-,,,,,,,,,,,,,,,39.4,0/100,27.8,,,,,,,,,,,,,,,,,,,,"Lei, Yu-Guo; Cheung, Zhuo-Lin; Ng, Kai-Mo; Li, Lin; Weng, Lu-Tao; Chan, Chi-Ming , Polymer , 44 , 14 , 3883-3890 (2003)"
BD001579,,Neat resin,Blend performed by dissolving both PEDEK and PEI in diphenylsulfone at 260C with stirring for 120min,,,"poly[(biphenyl-4,4'-diol)-alt-(4,4'-difluorobenzophenone)]//poly(hydrazine-alt-{5,5'-[(1-methylethane-1,1-diyl)bis(1,4-phenyleneoxy)]bis(isobenzofuran-1,3-dione)})",,Blend,,,,21857-3-1-1,,['diphenylsulphone'],,"['Glass transition temp. 166.7 [C]', 'Method: DSC', 'Condition: Heating rate; 20C/min']",,C25H16O3,,,,,,,,,,,,,80,,364.39,P370074,21857-1-1-1,,C31H20N2O6,,,,,,,,,,,,,20,,516.5,P430324,21857-2-1-1,,,,,,,,,,,,,,,,,,,,,,,,,,,,,,,,,,,,,,,"Huang, B. S.; Woo, E. M. , Colloid and Polymer Science , 278 , 5 , 392-398 (2000)"
BD001579,,Neat resin,Blend performed by dissolving both PEDEK and PEI in diphenylsulfone at 260C with stirring for 120min,,,"poly[(biphenyl-4,4'-diol)-alt-(4,4'-difluorobenzophenone)]//poly(hydrazine-alt-{5,5'-[(1-methylethane-1,1-diyl)bis(1,4-phenyleneoxy)]bis(isobenzofuran-1,3-dione)})",,Blend,,,,21857-3-2-1,,['diphenylsulphone'],,"['Glass transition temp. 169.5 [C]', 'Method: DSC', 'Condition: Heating rate; 20C/min']",,C25H16O3,,,,,,,,,,,,,70,,364.39,P370074,21857-1-1-1,,C31H20N2O6,,,,,,,,,,,,,30,,516.5,P430324,21857-2-1-1,,,,,,,,,,,,,,,,,,,,,,,,,,,,,,,,,,,,,,,"Huang, B. S.; Woo, E. M. , Colloid and Polymer Science , 278 , 5 , 392-398 (2000)"
BD001579,,Neat resin,Blend performed by dissolving both PEDEK and PEI in diphenylsulfone at 260C with stirring for 120min,,,"poly[(biphenyl-4,4'-diol)-alt-(4,4'-difluorobenzophenone)]//poly(hydrazine-alt-{5,5'-[(1-methylethane-1,1-diyl)bis(1,4-phenyleneoxy)]bis(isobenzofuran-1,3-dione)})",,Blend,,,,21857-3-3-1,,['diphenylsulphone'],,"['Glass transition temp. 184.3 [C]', 'Method: DSC', 'Condition: Heating rate; 20C/min']",,C25H16O3,,,,,,,,,,,,,50,,364.39,P370074,21857-1-1-1,,C31H20N2O6,,,,,,,,,,,,,50,,516.5,P430324,21857-2-1-1,,,,,,,,,,,,,,,,,,,,,,,,,,,,,,,,,,,,,,,"Huang, B. S.; Woo, E. M. , Colloid and Polymer Science , 278 , 5 , 392-398 (2000)"
BD001579,,Neat resin,Blend performed by dissolving both PEDEK and PEI in diphenylsulfone at 260C with stirring for 120min,,,"poly[(biphenyl-4,4'-diol)-alt-(4,4'-difluorobenzophenone)]//poly(hydrazine-alt-{5,5'-[(1-methylethane-1,1-diyl)bis(1,4-phenyleneoxy)]bis(isobenzofuran-1,3-dione)})",,Blend,,,,21857-3-4-1,,['diphenylsulphone'],,"['Glass transition temp. 196.2 [C]', 'Method: DSC', 'Condition: Heating rate; 20C/min']",,C25H16O3,,,,,,,,,,,,,30,,364.39,P370074,21857-1-1-1,,C31H20N2O6,,,,,,,,,,,,,70,,516.5,P430324,21857-2-1-1,,,,,,,,,,,,,,,,,,,,,,,,,,,,,,,,,,,,,,,"Huang, B. S.; Woo, E. M. , Colloid and Polymer Science , 278 , 5 , 392-398 (2000)"
BD001579,,Neat resin,Blend performed by dissolving both PEDEK and PEI in diphenylsulfone at 260C with stirring for 120min,,,"poly[(biphenyl-4,4'-diol)-alt-(4,4'-difluorobenzophenone)]//poly(hydrazine-alt-{5,5'-[(1-methylethane-1,1-diyl)bis(1,4-phenyleneoxy)]bis(isobenzofuran-1,3-dione)})",,Blend,,,,21857-3-5-1,,['diphenylsulphone'],,"['Glass transition temp. 204.0 [C]', 'Method: DSC', 'Condition: Heating rate; 20C/min']",,C25H16O3,,,,,,,,,,,,,20,,364.39,P370074,21857-1-1-1,,C31H20N2O6,,,,,,,,,,,,,80,,516.5,P430324,21857-2-1-1,,,,,,,,,,,,,,,,,,,,,,,,,,,,,,,,,,,,,,,"Huang, B. S.; Woo, E. M. , Colloid and Polymer Science , 278 , 5 , 392-398 (2000)"
BD001581,,Neat resin,Blends were prepared by the codissolution of the polymers in butan-2-one,,,poly(ethyl methacrylate)//poly[styrene-ran-(methacrylic acid)],,Blend,,"Solvent casting: From butanone solution

Shape of Test Piece: Film",,30223-7-1-1,,,,"['Glass transition temp. 72 [C]', 'Method: DSC', 'Condition: Heating rate;20K/min Under N2']",,C6H10O2,,,,,,,,,,,,,,100,114.14,P040049,30223-2-1-1,,C8H8 / C4H6O2,,,,,,,,,,,,,,0,104.15 / 86.09,P905153,30223-3-1-1,,,,,,,,,,,,,,,,,,,,,,,,,,,,,,,,,,,,,,,"Abdellaoui, N.; Djadoun, S. , Journal of Applied Polymer Science , 98 , 2 , 658-664 (2005)"
BD001581,,Neat resin,Blends were prepared by the codissolution of the polymers in butan-2-one,,,poly(ethyl methacrylate)//poly[styrene-ran-(methacrylic acid)],,Blend,,"Solvent casting: From butanone solution

Shape of Test Piece: Film",,30223-7-2-1,,,,"['Glass transition temp. ca 98 [C]', 'Method: DSC', 'Condition: Heating rate;20K/min Under N2', 'Remarks: Taken from the Fig.']",,C6H10O2,,,,,,,,,,,,,,70,114.14,P040049,30223-2-1-1,,C8H8 / C4H6O2,,,,,,,,,,,,,,30,104.15 / 86.09,P905153,30223-3-1-1,,,,,,,,,,,,,,,,,,,,,,,,,,,,,,,,,,,,,,,"Abdellaoui, N.; Djadoun, S. , Journal of Applied Polymer Science , 98 , 2 , 658-664 (2005)"
BD001581,,Neat resin,Blends were prepared by the codissolution of the polymers in butan-2-one,,,poly(ethyl methacrylate)//poly[styrene-ran-(methacrylic acid)],,Blend,,"Solvent casting: From butanone solution

Shape of Test Piece: Film",,30223-7-3-1,,,,"['Glass transition temp. ca 107 [C]', 'Method: DSC', 'Condition: Heating rate;20K/min Under N2', 'Remarks: Taken from the Fig.']",,C6H10O2,,,,,,,,,,,,,,60,114.14,P040049,30223-2-1-1,,C8H8 / C4H6O2,,,,,,,,,,,,,,40,104.15 / 86.09,P905153,30223-3-1-1,,,,,,,,,,,,,,,,,,,,,,,,,,,,,,,,,,,,,,,"Abdellaoui, N.; Djadoun, S. , Journal of Applied Polymer Science , 98 , 2 , 658-664 (2005)"
BD001581,,Neat resin,Blends were prepared by the codissolution of the polymers in butan-2-one,,,poly(ethyl methacrylate)//poly[styrene-ran-(methacrylic acid)],,Blend,,"Solvent casting: From butanone solution

Shape of Test Piece: Film",,30223-7-4-1,,,,"['Glass transition temp. ca 116 [C]', 'Method: DSC', 'Condition: Heating rate;20K/min Under N2', 'Remarks: Taken from the Fig.']",,C6H10O2,,,,,,,,,,,,,,40,114.14,P040049,30223-2-1-1,,C8H8 / C4H6O2,,,,,,,,,,,,,,60,104.15 / 86.09,P905153,30223-3-1-1,,,,,,,,,,,,,,,,,,,,,,,,,,,,,,,,,,,,,,,"Abdellaoui, N.; Djadoun, S. , Journal of Applied Polymer Science , 98 , 2 , 658-664 (2005)"
BD001581,,Neat resin,Blends were prepared by the codissolution of the polymers in butan-2-one,,,poly(ethyl methacrylate)//poly[styrene-ran-(methacrylic acid)],,Blend,,"Solvent casting: From butanone solution

Shape of Test Piece: Film",,30223-7-5-1,,,,"['Glass transition temp. ca 123 [C]', 'Method: DSC', 'Condition: Heating rate;20K/min Under N2', 'Remarks: Taken from the Fig.']",,C6H10O2,,,,,,,,,,,,,,30,114.14,P040049,30223-2-1-1,,C8H8 / C4H6O2,,,,,,,,,,,,,,70,104.15 / 86.09,P905153,30223-3-1-1,,,,,,,,,,,,,,,,,,,,,,,,,,,,,,,,,,,,,,,"Abdellaoui, N.; Djadoun, S. , Journal of Applied Polymer Science , 98 , 2 , 658-664 (2005)"
BD001581,,Neat resin,Blends were prepared by the codissolution of the polymers in butan-2-one,,,poly(ethyl methacrylate)//poly[styrene-ran-(methacrylic acid)],,Blend,,"Solvent casting: From butanone solution

Shape of Test Piece: Film",,30223-7-6-1,,,,"['Glass transition temp. 72 [C]', 'Method: DSC', 'Condition: Heating rate;20K/min Under N2']",,C6H10O2,,,,,,,,,,,,,,0,114.14,P040049,30223-2-1-1,,C8H8 / C4H6O2,,,,,,,,,,,,,,100,104.15 / 86.09,P905153,30223-3-1-1,,,,,,,,,,,,,,,,,,,,,,,,,,,,,,,,,,,,,,,"Abdellaoui, N.; Djadoun, S. , Journal of Applied Polymer Science , 98 , 2 , 658-664 (2005)"
BD001582,,Neat resin,Blends were prepared by the codissolution of the polymers in butan-2-one,,,"poly[2-(N,N-dimethylamino)ethyl methacrylate]//poly[styrene-ran-(methacrylic acid)]",,Blend,,"Solvent casting: From butanone solution

Shape of Test Piece: Film",,30223-8-1-1,,,,"['Glass transition temp. 19 [C]', 'Method: DSC', 'Condition: Heating rate;20K/min Under N2']",,C8H15NO2,,,,,,,,,,,,,,100,157.21,P040112,30223-1-1-1,,C8H8 / C4H6O2,,,,,,,,,,,,,,0,104.15 / 86.09,P905153,30223-3-1-1,,,,,,,,,,,,,,,,,,,,,,,,,,,,,,,,,,,,,,,"Abdellaoui, N.; Djadoun, S. , Journal of Applied Polymer Science , 98 , 2 , 658-664 (2005)"
BD001582,,Neat resin,Blends were prepared by the codissolution of the polymers in butan-2-one,,,"poly[2-(N,N-dimethylamino)ethyl methacrylate]//poly[styrene-ran-(methacrylic acid)]",,Blend,,"Solvent casting: From butanone solution

Shape of Test Piece: Film",,30223-8-2-1,,,,"['Glass transition temp. ca 54 [C]', 'Method: DSC', 'Condition: Heating rate;20K/min Under N2', 'Remarks: Taken from the Fig.']",,C8H15NO2,,,,,,,,,,,,,,70,157.21,P040112,30223-1-1-1,,C8H8 / C4H6O2,,,,,,,,,,,,,,30,104.15 / 86.09,P905153,30223-3-1-1,,,,,,,,,,,,,,,,,,,,,,,,,,,,,,,,,,,,,,,"Abdellaoui, N.; Djadoun, S. , Journal of Applied Polymer Science , 98 , 2 , 658-664 (2005)"
BD001582,,Neat resin,Blends were prepared by the codissolution of the polymers in butan-2-one,,,"poly[2-(N,N-dimethylamino)ethyl methacrylate]//poly[styrene-ran-(methacrylic acid)]",,Blend,,"Solvent casting: From butanone solution

Shape of Test Piece: Film",,30223-8-3-1,,,,"['Glass transition temp. ca 98 [C]', 'Method: DSC', 'Condition: Heating rate;20K/min Under N2', 'Remarks: Taken from the Fig.']",,C8H15NO2,,,,,,,,,,,,,,60,157.21,P040112,30223-1-1-1,,C8H8 / C4H6O2,,,,,,,,,,,,,,40,104.15 / 86.09,P905153,30223-3-1-1,,,,,,,,,,,,,,,,,,,,,,,,,,,,,,,,,,,,,,,"Abdellaoui, N.; Djadoun, S. , Journal of Applied Polymer Science , 98 , 2 , 658-664 (2005)"
BD001582,,Neat resin,Blends were prepared by the codissolution of the polymers in butan-2-one,,,"poly[2-(N,N-dimethylamino)ethyl methacrylate]//poly[styrene-ran-(methacrylic acid)]",,Blend,,"Solvent casting: From butanone solution

Shape of Test Piece: Film",,30223-8-4-1,,,,"['Glass transition temp. ca 129 [C]', 'Method: DSC', 'Condition: Heating rate;20K/min Under N2', 'Remarks: Taken from the Fig.']",,C8H15NO2,,,,,,,,,,,,,,50,157.21,P040112,30223-1-1-1,,C8H8 / C4H6O2,,,,,,,,,,,,,,50,104.15 / 86.09,P905153,30223-3-1-1,,,,,,,,,,,,,,,,,,,,,,,,,,,,,,,,,,,,,,,"Abdellaoui, N.; Djadoun, S. , Journal of Applied Polymer Science , 98 , 2 , 658-664 (2005)"
BD001582,,Neat resin,Blends were prepared by the codissolution of the polymers in butan-2-one,,,"poly[2-(N,N-dimethylamino)ethyl methacrylate]//poly[styrene-ran-(methacrylic acid)]",,Blend,,"Solvent casting: From butanone solution

Shape of Test Piece: Film",,30223-8-5-1,,,,"['Glass transition temp. ca 130 [C]', 'Method: DSC', 'Condition: Heating rate;20K/min Under N2', 'Remarks: Taken from the Fig.']",,C8H15NO2,,,,,,,,,,,,,,30,157.21,P040112,30223-1-1-1,,C8H8 / C4H6O2,,,,,,,,,,,,,,70,104.15 / 86.09,P905153,30223-3-1-1,,,,,,,,,,,,,,,,,,,,,,,,,,,,,,,,,,,,,,,"Abdellaoui, N.; Djadoun, S. , Journal of Applied Polymer Science , 98 , 2 , 658-664 (2005)"
BD001582,,Neat resin,Blends were prepared by the codissolution of the polymers in butan-2-one,,,"poly[2-(N,N-dimethylamino)ethyl methacrylate]//poly[styrene-ran-(methacrylic acid)]",,Blend,,"Solvent casting: From butanone solution

Shape of Test Piece: Film",,30223-8-6-1,,,,"['Glass transition temp. 137 [C]', 'Method: DSC', 'Condition: Heating rate;20K/min Under N2']",,C8H15NO2,,,,,,,,,,,,,,0,157.21,P040112,30223-1-1-1,,C8H8 / C4H6O2,,,,,,,,,,,,,,100,104.15 / 86.09,P905153,30223-3-1-1,,,,,,,,,,,,,,,,,,,,,,,,,,,,,,,,,,,,,,,"Abdellaoui, N.; Djadoun, S. , Journal of Applied Polymer Science , 98 , 2 , 658-664 (2005)"
BD001583,,Neat resin,Blend prepared by dissolving components in benzene at RT and freeze-drying the solution,,,"polystyrene//polystyrene//poly(2,6-dimethylphenol)",,Blend,,,,22336-4-1-1,,,,"['Glass transition temp. 358 [K]', 'Method: DSC', 'Condition: Heating rate; 10K/min']",,C8H8,,,,,,,,,,,,,90,,104.15,P020001,22336-1-1-1,,C8H8,,,,,,,,,,,,,0,,104.15,P020001,22336-2-1-1,,C8H8O,,,,,,,,,,,,,10,,120.15,P070076,22336-3-1-1,,,,,,,,,,,,,,,,,,,,"Tomba, J. Pablo; Carella, Jose M. , Journal of Polymer Science, Part B: Polymer Physics , 37 , 21 , 3097-3107 (1999)"
BD001583,,Neat resin,Blend prepared by dissolving components in benzene at RT and freeze-drying the solution,,,"polystyrene//polystyrene//poly(2,6-dimethylphenol)",,Blend,,,,22336-4-2-1,,,,"['Glass transition temp. 397 [K]', 'Method: DSC', 'Condition: Heating rate; 10K/min']",,C8H8,,,,,,,,,,,,,50,,104.15,P020001,22336-1-1-1,,C8H8,,,,,,,,,,,,,0,,104.15,P020001,22336-2-1-1,,C8H8O,,,,,,,,,,,,,50,,120.15,P070076,22336-3-1-1,,,,,,,,,,,,,,,,,,,,"Tomba, J. Pablo; Carella, Jose M. , Journal of Polymer Science, Part B: Polymer Physics , 37 , 21 , 3097-3107 (1999)"
BD001583,,Neat resin,Blend prepared by dissolving components in benzene at RT and freeze-drying the solution,,,"polystyrene//polystyrene//poly(2,6-dimethylphenol)",,Blend,,,,22336-4-3-1,,,,"['Glass transition temp. 306 [K]', 'Method: DSC', 'Condition: Heating rate; 10K/min']",,C8H8,,,,,,,,,,,,,0,,104.15,P020001,22336-1-1-1,,C8H8,,,,,,,,,,,,,60,,104.15,P020001,22336-2-1-1,,C8H8O,,,,,,,,,,,,,40,,120.15,P070076,22336-3-1-1,,,,,,,,,,,,,,,,,,,,"Tomba, J. Pablo; Carella, Jose M. , Journal of Polymer Science, Part B: Polymer Physics , 37 , 21 , 3097-3107 (1999)"
BD001583,,Neat resin,Blend prepared by dissolving components in benzene at RT and freeze-drying the solution,,,"polystyrene//polystyrene//poly(2,6-dimethylphenol)",,Blend,,,,22336-4-4-1,,,,"['Glass transition temp. 408 [K]', 'Method: DSC', 'Condition: Heating rate; 10K/min']",,C8H8,,,,,,,,,,,,,0,,104.15,P020001,22336-1-1-1,,C8H8,,,,,,,,,,,,,20,,104.15,P020001,22336-2-1-1,,C8H8O,,,,,,,,,,,,,80,,120.15,P070076,22336-3-1-1,,,,,,,,,,,,,,,,,,,,"Tomba, J. Pablo; Carella, Jose M. , Journal of Polymer Science, Part B: Polymer Physics , 37 , 21 , 3097-3107 (1999)"
BD001583,,Neat resin,Blend prepared by dissolving components in benzene at RT and freeze-drying the solution,,,"polystyrene//polystyrene//poly(2,6-dimethylphenol)",,Blend,,,,22336-4-5-1,,,,"['Glass transition temp. 302 [K]', 'Method: DSC', 'Condition: Heating rate; 10K/min']",,C8H8,,,,,,,,,,,,,45,,104.15,P020001,22336-1-1-1,,C8H8,,,,,,,,,,,,,45,,104.15,P020001,22336-2-1-1,,C8H8O,,,,,,,,,,,,,10,,120.15,P070076,22336-3-1-1,,,,,,,,,,,,,,,,,,,,"Tomba, J. Pablo; Carella, Jose M. , Journal of Polymer Science, Part B: Polymer Physics , 37 , 21 , 3097-3107 (1999)"
BD001583,,Neat resin,Blend prepared by dissolving components in benzene at RT and freeze-drying the solution,,,"polystyrene//polystyrene//poly(2,6-dimethylphenol)",,Blend,,,,22336-4-6-1,,,,"['Glass transition temp. 384 [K]', 'Method: DSC', 'Condition: Heating rate; 10K/min']",,C8H8,,,,,,,,,,,,,20,,104.15,P020001,22336-1-1-1,,C8H8,,,,,,,,,,,,,20,,104.15,P020001,22336-2-1-1,,C8H8O,,,,,,,,,,,,,60,,120.15,P070076,22336-3-1-1,,,,,,,,,,,,,,,,,,,,"Tomba, J. Pablo; Carella, Jose M. , Journal of Polymer Science, Part B: Polymer Physics , 37 , 21 , 3097-3107 (1999)"
BD001584,,Neat resin,Blending carried out by extrusion using corotating twin screw extruder,,,"poly(prop-1-ene)//poly[(hexane-1,6-diamine)-alt-(adipic acid)]//polypropene-graft-poly(N,N-dihydroxyethyl monomaleic amide)",,Blend,,Quenching: Heated to 280C and then quenched in liquid nitrogen,,22347-11-1-1,,,,"['Glass transition temp. -2 [C]', 'Method: DSC', 'Condition: Heating rate; 3C/min', 'Remarks: PP component', 'Related Info.(Heat capacity increment): 16.8mJ/(g*C); DSC, heating rate 3C/min;']",,C3H6,,,,,,,,,,,,,60,,42.08,P010002,22347-3-1-1,,C3H6 / C8H13NO5,,,,,,,,,,,,,4,,42.08 / 203.19,P903616,22347-5-1-1,,C12H22N2O2,,,,,,,,,,,,,40,,226.32,P100005,22347-2-1-1,,,,,,,,,,,,,,,,,,,,"Pang, Y. X.; Jia, D. M.; Hu, H. J.; Hourston, D. J.; Song, M. , Journal of Applied Polymer Science , 74 , 12 , 2868-2876 (1999)"
BD001585,,Neat resin,Blending carried out by extrusion using corotating twin screw extruder,,,"poly(prop-1-ene)//poly(ethylene terephthalate)//polypropene-graft-poly(N,N-dihydroxyethyl monomaleic amide)",,Blend,,Quenching: Heated to 280C and then quenched in liquid nitrogen,,22347-8-1-1,,,,"['Glass transition temp. 5 [C]', 'Method: DSC', 'Condition: Heating rate; 3C/min', 'Remarks: PP component', 'Related Info.(Heat capacity increment): 49.4mJ/(g*C); DSC, heating rate 3C/min;']",,C3H6,,,,,,,,,,,,,75,,42.08,P010002,22347-3-1-1,,C3H6 / C8H13NO5,,,,,,,,,,,,,5,,42.08 / 203.19,P903616,22347-5-1-1,,C10H8O4,,,,,,,,,,,,,20,,192.17,P090027,22347-1-1-1,,,,,,,,,,,,,,,,,,,,"Pang, Y. X.; Jia, D. M.; Hu, H. J.; Hourston, D. J.; Song, M. , Journal of Applied Polymer Science , 74 , 12 , 2868-2876 (1999)"
BD001590,,Neat resin,Solution blending method using chloroform,,,"poly(2,6-dimethylphenol)//sodiooxysulfonylated styrene",,Blend,,,,26610-7-1-1,,,,"['Glass transition temp. 212.30 [C]', 'Method: DSC', 'Condition: Heating rate;10C/min', 'Remarks: Second run']",,C8H8 / C8H7NaO3S,,,,,,,,,,,,,20,,104.15 / 206.2,P902940,26610-11-1-1,,C8H8O,,,,,,,,,,,,,80,,120.15,P070076,26610-1-1-1,,,,,,,,,,,,,,,,,,,,,,,,,,,,,,,,,,,,,,,"Mih, Meryem; Aras, Leyla; Alkan, Cemil , Polymer Bulletin , 50 , 3 , 191-196 (2003)"
BD001590,,Neat resin,Solution blending method using chloroform,,,"poly(2,6-dimethylphenol)//sodiooxysulfonylated styrene",,Blend,,,,26610-8-1-1,,,,"['Glass transition temp. 208.25 [C]', 'Method: DSC', 'Condition: Heating rate;10C/min', 'Remarks: Second run']",,C8H8 / C8H7NaO3S,,,,,,,,,,,,,40,,104.15 / 206.2,P902940,26610-11-1-1,,C8H8O,,,,,,,,,,,,,60,,120.15,P070076,26610-1-1-1,,,,,,,,,,,,,,,,,,,,,,,,,,,,,,,,,,,,,,,"Mih, Meryem; Aras, Leyla; Alkan, Cemil , Polymer Bulletin , 50 , 3 , 191-196 (2003)"
BD001590,,Neat resin,Solution blending method using chloroform,,,"poly(2,6-dimethylphenol)//sodiooxysulfonylated styrene",,Blend,,,,26610-9-1-1,,,,"['Glass transition temp. 209.89 [C]', 'Method: DSC', 'Condition: Heating rate;10C/min', 'Remarks: Second run']",,C8H8 / C8H7NaO3S,,,,,,,,,,,,,60,,104.15 / 206.2,P902940,26610-11-1-1,,C8H8O,,,,,,,,,,,,,40,,120.15,P070076,26610-1-1-1,,,,,,,,,,,,,,,,,,,,,,,,,,,,,,,,,,,,,,,"Mih, Meryem; Aras, Leyla; Alkan, Cemil , Polymer Bulletin , 50 , 3 , 191-196 (2003)"
BD001590,,Neat resin,Solution blending method using chloroform,,,"poly(2,6-dimethylphenol)//sodiooxysulfonylated styrene",,Blend,,,,26610-10-1-1,,,,"['Glass transition temp. 215.00 [C]', 'Method: DSC', 'Condition: Heating rate;10C/min', 'Remarks: Second run']",,C8H8 / C8H7NaO3S,,,,,,,,,,,,,80,,104.15 / 206.2,P902940,26610-11-1-1,,C8H8O,,,,,,,,,,,,,20,,120.15,P070076,26610-1-1-1,,,,,,,,,,,,,,,,,,,,,,,,,,,,,,,,,,,,,,,"Mih, Meryem; Aras, Leyla; Alkan, Cemil , Polymer Bulletin , 50 , 3 , 191-196 (2003)"
BD001591,,Neat resin,Solution blending method using chloroform,,,"poly(2,6-dichloro-1,4-phenylene oxide)//poly{styrene-co-[(sulfophenyl)styrene]}",,Blend,,,,26610-2-1-1,,,,"['Glass transition temp. 180.71 [C]', 'Method: DSC', 'Condition: Heating rate;10C/min', 'Remarks: Second run']",,C8H8 / C8H8O3S,,,,,,,,,,,,,20,,104.15 / 184.21,P902433,26610-6-1-1,,C6H2Cl2O,,,,,,,,,,,,,80,,160.98,P370146,26610-1-1-1,,,,,,,,,,,,,,,,,,,,,,,,,,,,,,,,,,,,,,,"Mih, Meryem; Aras, Leyla; Alkan, Cemil , Polymer Bulletin , 50 , 3 , 191-196 (2003)"
BD001599,,Neat resin,Polymerization-induced combination of acrylate and supramolecular polymer with high miscibility,,,"poly[(hexane-1,6-diol)-alt-phosgene]//poly[1-[(2-methylpropoxy)carbonyl]ethylene/1-(ethane-1,1,2-triyl-1-carbonyloxyhexane-6,1-diyloxycarbonyl)ethylene]",,Blend,"Reactant: isobutyl acrylate / hexanediol diacrylate

Type: addition

Style: bulk polymn.

Additives: Supramolecular polymer Ib

Condition: Film containing supramolecular polymer Ib and monoacrylate exposed to UV-A(320-400nm) radiation(5W/cm2) for 0.3s under N2 at RT",,,26605-12-1-1,,,,"['Glass transition temp. -37.0 [C]', 'Method: DSC', 'Condition: Heating rate;[Not Reported]', 'Remarks: Tg for supra phase, 2nd run']",,C7H12O3,,,,,,,,,,,,,15,,144.17,P150001,26605-8-1-1,,C3H4O2 / C3H4O2 / C7H12O2 / C6H12O2,,,,,,,,,,,,,85,,72.06 / 72.06 / 128.17 / 116.16,P904631,26605-11-1-1,,,,,,,,,,,,,,,,,,,,,,,,,,,,,,,,,,,,,,,"Keizer, Henk M.; Sijbesma, Rint P.; Jansen, Johan F. G. A.; Pasternack, George; Meijer, E. W. , Macromolecules , 36 , 15 , 5602-5606 (2003)"
BD001600,,Neat resin,"Deposition process for 1 cycle, (a) dipping in PAH aqueous solution, rising in water, (b) dipping in PAA aqueous solution, rising in water, it repeated 150 cycles",,,poly(acrylic acid)//poly[1-(aminomethyl)ethylene],,Blend,,,,26283-3-1-1,,,,"['Glass transition temp. 190 [C]', 'Method: DSC']",,C3H7N,,,,,,,,,,,,,,,57.09,P332182,26283-1-1-1,,C3H4O2,,,,,,,,,,,,,,,72.06,P040001,26283-2-1-1,,,,,,,,,,,,,,,,,,,,,,,,,,,,,,,,,,,,,,,"Yamagata, Yoshinori; Shiratori, Seimei , Thin Solid Films , 438-439 , 238-242 (2003)"
BD001601,,Neat resin,polymers were mixed in Brabender twin-screw extruder with operating temperature profiles of 180-220-220-210C; The extrudates were pelletized and dried,,,poly(prop-1-ene)//{polystyrene-block-poly[ethene-co-(1-butene)]-block-polystyrene}-graft-poly(maleic anhydride)//poly[propylene-graft-(maleic anhydride)],,Blend,,"Injection

Shape of Test Piece: Sheet

Remarks: 200mm*80mm*3.2mm",,24778-8-1-1,,,,"['Glass transition temp. -33.8 [C]', 'Method: DMA', 'Condition: Frequency;1Hz Oscillation amplitude 0.3mm', 'Remarks: Tg2; Sample size 60mm*13mm*3.2mm']",,C3H6,,,,,,,,,,,,,,76,42.08,P010002,24778-1-1-1,,C4H2O3 / C3H6,,,,,,,,,,,,,,4,98.06 / 42.08,P905115,24778-2-1-1,,C4H8 / C4H2O3 / C8H8 / C8H8 / C4H8,,,,,,,,,,,,,,20,56.11 / 98.06 / 104.15 / 104.15 / 56.11,P900352,24778-4-1-1,,,,,,,,,,,,,,,,,,,,"Tjong, Sie Chin; Xu, Shi-Ai; Li, Robert Kwok-Yiu; Mai, Yiu-Wing , Composites Science and Technology , 62 , 6 , 831-840 (2002)"
BD001602,,Neat resin,polymers were mixed in Brabender twin-screw extruder with operating temperature profiles of 180-220-220-210C; The extrudates were pelletized and dried,,,poly(prop-1-ene)//polystyrene-block-(hydrogenated polybutadiene)-block-polystyrene//poly[propylene-graft-(maleic anhydride)],,Blend,,"Injection

Shape of Test Piece: Sheet

Remarks: 200mm*80mm*3.2mm",,24778-7-1-1,,,,"['Glass transition temp. -35.6 [C]', 'Method: DMA', 'Condition: Frequency;1Hz Oscillation amplitude 0.3mm', 'Remarks: Tg2; Sample size 60mm*13mm*3.2mm']",,C3H6,,,,,,,,,,,,,,76,42.08,P010002,24778-1-1-1,,C4H2O3 / C3H6,,,,,,,,,,,,,,4,98.06 / 42.08,P905115,24778-2-1-1,,C4H8 / C8H8 / C8H8 / C4H8,,,,,,,,,,,,,,20,56.11 / 104.15 / 104.15 / 56.11,P903208,24778-3-1-1,,,,,,,,,,,,,,,,,,,,"Tjong, Sie Chin; Xu, Shi-Ai; Li, Robert Kwok-Yiu; Mai, Yiu-Wing , Composites Science and Technology , 62 , 6 , 831-840 (2002)"
BD001603,,Neat resin,"Blend prepared by using Brabender Computerized Plasticorder, mixing temp. 180C, roter speed 60rpm, mixing time 20min under N2",,,poly(tetramethylene glycol)//poly[(maleic anhydride)-co-styrene],,Blend,,,,25016-4-1-1,,,,"['Glass transition temp. 112.3 [C]', 'Method: DSC', 'Condition: Heating rate; 20C/min']",,C4H2O3 / C8H8,,,,,,,,,,,,,95,,98.06 / 104.15,P900480,25016-1-1-1,,C4H8O,,,,,,,,,,,,,5,,72.11,P070064,25016-2-1-1,,,,,,,,,,,,,,,,,,,,,,,,,,,,,,,,,,,,,,,"Bayram, G.; Yilmazer, U.; Xanthos, M.; Patel, S. H. , Journal of Applied Polymer Science , 85 , 12 , 2615-2623 (2002)"
BD001606,"Biodegradable&Biocompatible,Crystal",Neat resin,Blended in CHCl3 at 40C,,,poly(epsilon-caprolactone)//poly(3-hydroxybutyric acid),,Blend,,"Solvent casting: RT for 7days from CHCl3 soln. and vacuum dried at 40C

Shape of Test Piece: Film

Remarks: (Tensile test) dog-bone shaped, l=3cm",,36891-4-1-1,,['CHCl3'],,"['Glass transition temp. ca 2.3 [C]', 'Method: DSC', 'Condition: Heating rate;10C/min&N2', 'Remarks: Tg of the PHB, second scan, taken from the Fig.3(b)']",,C4H6O2,,,,,,,,,,,,,,90,86.09,P090175,36891-1-1-1,,C6H10O2,,,,,,,,,,,,,,10,114.14,P090089,36891-2-1-1,20.4,,,,,,,,,,,,,,,77,57.4,80/20,,,,,,,,,,,,,,,,,,,,,"Lovera, Deliani; Marquez, Leni; Balsamo, Vittoria; Taddei, Antonieta; Castelli, Cristina; Muller, Alejandro J. , Macromolecular Chemistry and Physics , 208 , 9 , 924-937 (2007)"
BD001606,"Biodegradable&Biocompatible,Crystal",Neat resin,Blended in CHCl3 at 40C,,,poly(epsilon-caprolactone)//poly(3-hydroxybutyric acid),,Blend,,"Solvent casting: RT for 7days from CHCl3 soln. and vacuum dried at 40C

Shape of Test Piece: Film

Remarks: (Tensile test) dog-bone shaped, l=3cm",,36891-4-2-1,,['CHCl3'],,"['Glass transition temp. ca 1.6 [C]', 'Method: DSC', 'Condition: Heating rate;10C/min&N2', 'Remarks: Tg of the PHB, second scan, taken from the Fig.3(b)']",,C4H6O2,,,,,,,,,,,,,,80,86.09,P090175,36891-1-1-1,,C6H10O2,,,,,,,,,,,,,,20,114.14,P090089,36891-2-1-1,20.4,,,,,,,,,,,,,,,77,57.4,80/20,,,,,,,,,,,,,,,,,,,,,"Lovera, Deliani; Marquez, Leni; Balsamo, Vittoria; Taddei, Antonieta; Castelli, Cristina; Muller, Alejandro J. , Macromolecular Chemistry and Physics , 208 , 9 , 924-937 (2007)"
BD001606,"Biodegradable&Biocompatible,Crystal",Neat resin,Blended in CHCl3 at 40C,,,poly(epsilon-caprolactone)//poly(3-hydroxybutyric acid),,Blend,,"Solvent casting: RT for 7days from CHCl3 soln. and vacuum dried at 40C

Shape of Test Piece: Film

Remarks: (Tensile test) dog-bone shaped, l=3cm",,36891-4-3-1,,"['CHCl3, THF(hot)']",,"['Glass transition temp. ca 2.1 [C]', 'Method: DSC', 'Condition: Heating rate;10C/min&N2', 'Remarks: Tg of the PHB, second scan, taken from the Fig.3(b)']",,C4H6O2,,,,,,,,,,,,,,70,86.09,P090175,36891-1-1-1,,C6H10O2,,,,,,,,,,,,,,30,114.14,P090089,36891-2-1-1,20.4,,,,,,,,,,,,,,,77,57.4,80/20,,,,,,,,,,,,,,,,,,,,,"Lovera, Deliani; Marquez, Leni; Balsamo, Vittoria; Taddei, Antonieta; Castelli, Cristina; Muller, Alejandro J. , Macromolecular Chemistry and Physics , 208 , 9 , 924-937 (2007)"
BD001606,Biodegradable&Biocompatible,Neat resin,Blended in CHCl3 at 40C,,,poly(epsilon-caprolactone)//poly(3-hydroxybutyric acid),,Blend,,"Solvent casting: RT for 7days from CHCl3 soln. and vacuum dried at 40C

Shape of Test Piece: Film",,36891-5-1-1,,['CHCl3'],,"['Glass transition temp. ca -2.1 [C]', 'Method: DSC', 'Condition: Heating rate;10C/min&N2', 'Remarks: Tg of the PHB, second scan, taken from the Fig.3(b)']",,C4H6O2,,,,,,,,,,,,,,90,86.09,P090175,36891-1-1-1,,C6H10O2,,,,,,,,,,,,,,10,114.14,P090089,36891-3-1-1,20.4,,,,,,,,,,,,,,,77,57.4,80/20,,,,,,,,,,,,,,,,,,,,,"Lovera, Deliani; Marquez, Leni; Balsamo, Vittoria; Taddei, Antonieta; Castelli, Cristina; Muller, Alejandro J. , Macromolecular Chemistry and Physics , 208 , 9 , 924-937 (2007)"
BD001606,Biodegradable&Biocompatible,Neat resin,Blended in CHCl3 at 40C,,,poly(epsilon-caprolactone)//poly(3-hydroxybutyric acid),,Blend,,"Solvent casting: RT for 7days from CHCl3 soln. and vacuum dried at 40C

Shape of Test Piece: Film",,36891-5-2-1,,['CHCl3'],,"['Glass transition temp. ca -5.0 [C]', 'Method: DSC', 'Condition: Heating rate;10C/min&N2', 'Remarks: Tg of the PHB, second scan, taken from the Fig.3(b)']",,C4H6O2,,,,,,,,,,,,,,80,86.09,P090175,36891-1-1-1,,C6H10O2,,,,,,,,,,,,,,20,114.14,P090089,36891-3-1-1,20.4,,,,,,,,,,,,,,,77,57.4,80/20,,,,,,,,,,,,,,,,,,,,,"Lovera, Deliani; Marquez, Leni; Balsamo, Vittoria; Taddei, Antonieta; Castelli, Cristina; Muller, Alejandro J. , Macromolecular Chemistry and Physics , 208 , 9 , 924-937 (2007)"
