Repository: williamschertzer/webScraper

File: glass_transition_temp.csv (part 51 of 62)
BD001606,Biodegradable&Biocompatible,Neat resin,Blended in CHCl3 at 40C,,,poly(epsilon-caprolactone)//poly(3-hydroxybutyric acid),,Blend,,"Solvent casting: RT for 7days from CHCl3 soln. and vacuum dried at 40C

Shape of Test Piece: Film",,36891-5-3-1,,"['CHCl3, THF(hot)']",,"['Glass transition temp. ca -4.9 [C]', 'Method: DSC', 'Condition: Heating rate;10C/min&N2', 'Remarks: Tg of the PHB, second scan, taken from the Fig.3(b)']",,C4H6O2,,,,,,,,,,,,,,70,86.09,P090175,36891-1-1-1,,C6H10O2,,,,,,,,,,,,,,30,114.14,P090089,36891-3-1-1,20.4,,,,,,,,,,,,,,,77,57.4,80/20,,,,,,,,,,,,,,,,,,,,,"Lovera, Deliani; Marquez, Leni; Balsamo, Vittoria; Taddei, Antonieta; Castelli, Cristina; Muller, Alejandro J. , Macromolecular Chemistry and Physics , 208 , 9 , 924-937 (2007)"
BD001606,"Biodegradable&Biocompatible,Crystal",Neat resin,Blended in CHCl3 at 40C,,,poly(epsilon-caprolactone)//poly(3-hydroxybutyric acid),,Blend,,"Solvent casting: RT for 7days from CHCl3 soln. and vacuum dried at 40C

Shape of Test Piece: Film",,36891-6-1-1,,['CHCl3'],,"['Glass transition temp. ca -6.3 [C]', 'Method: DSC', 'Condition: Heating rate;10C/min&N2', 'Remarks: Tg of the PHB, second scan, taken from the Fig.3(b)']",,C4H6O2,,,,,,,,,,,,,,90,86.09,P090175,36891-1-1-1,,C6H10O2,,,,,,,,,,,,,,10,114.14,P090089,36891-3-2-1,20.4,,,,,,,,,,,,,,,77,57.4,80/20,,,,,,,,,,,,,,,,,,,,,"Lovera, Deliani; Marquez, Leni; Balsamo, Vittoria; Taddei, Antonieta; Castelli, Cristina; Muller, Alejandro J. , Macromolecular Chemistry and Physics , 208 , 9 , 924-937 (2007)"
BD001606,"Biodegradable&Biocompatible,Crystal",Neat resin,Blended in CHCl3 at 40C,,,poly(epsilon-caprolactone)//poly(3-hydroxybutyric acid),,Blend,,"Solvent casting: RT for 7days from CHCl3 soln. and vacuum dried at 40C

Shape of Test Piece: Film",,36891-6-2-1,,['CHCl3'],,"['Glass transition temp. ca -7.8 [C]', 'Method: DSC', 'Condition: Heating rate;10C/min&N2', 'Remarks: Tg of the PHB, second scan, taken from the Fig.3(b)']",,C4H6O2,,,,,,,,,,,,,,80,86.09,P090175,36891-1-1-1,,C6H10O2,,,,,,,,,,,,,,20,114.14,P090089,36891-3-2-1,20.4,,,,,,,,,,,,,,,77,57.4,80/20,,,,,,,,,,,,,,,,,,,,,"Lovera, Deliani; Marquez, Leni; Balsamo, Vittoria; Taddei, Antonieta; Castelli, Cristina; Muller, Alejandro J. , Macromolecular Chemistry and Physics , 208 , 9 , 924-937 (2007)"
BD001606,"Biodegradable&Biocompatible,Crystal",Neat resin,Blended in CHCl3 at 40C,,,poly(epsilon-caprolactone)//poly(3-hydroxybutyric acid),,Blend,,"Solvent casting: RT for 7days from CHCl3 soln. and vacuum dried at 40C

Shape of Test Piece: Film",,36891-6-3-1,,"['CHCl3, THF(hot)']",,"['Glass transition temp. ca -10.0 [C]', 'Method: DSC', 'Condition: Heating rate;10C/min&N2', 'Remarks: Tg of the PHB, second scan, taken from the Fig.3(b)']",,C4H6O2,,,,,,,,,,,,,,70,86.09,P090175,36891-1-1-1,,C6H10O2,,,,,,,,,,,,,,30,114.14,P090089,36891-3-2-1,20.4,,,,,,,,,,,,,,,77,57.4,80/20,,,,,,,,,,,,,,,,,,,,,"Lovera, Deliani; Marquez, Leni; Balsamo, Vittoria; Taddei, Antonieta; Castelli, Cristina; Muller, Alejandro J. , Macromolecular Chemistry and Physics , 208 , 9 , 924-937 (2007)"
BD001609,",Amorphous",Neat resin,"PEI/PBT(80/20) blended via co-rotating twin-screw extruder-kneader(L/D=30 and screw diameter 25mm) at 290C and 70rpm, subsequently PEI/PBT(80/20)",,,"poly[(butane-1,4-diol)-alt-(terephthalic acid)]//poly((m-phenylenediamine)-alt-{5,5'-[(1-methylethane-1,1-diyl)bis(4,1-phenyleneoxy)]bis(isobenzofuran-1,3-dione)})//poly(ethylene/1-hexylethylene)-poly(2,5-dioxotetrahydrofuran-3,4-diyl)",,Blend,,"Injection: injection moulded via Battenfeld reciprocating screw injection moulding machine

Shape of Test Piece: Sheet

Remarks: t=1.84mm specimen for tensile test, t=3.1mm specimen for impact test",,40726-4-1-1,,,,"['Glass transition temp. ca 177 [C]', 'Method: DMA', 'Condition: Heating rate;4C/min&Frequency;1Hz&bending mode', 'Remarks: temp. of tan(delta) peak']",,C37H24N2O6,,,,,,,,,,,,,,80,592.6,P130197,40726-1-1-1,,C12H12O4,,,,,,,,,,,,,,20,220.22,P090029,40726-2-1-1,,CH2 / C4H2O3 / C8H16,,,,,,,,,,,,,,0,14.03 / 98.06 / 112.21,P904565,40726-3-1-1,,,,,,,,,,,,,,,,,,,,"Zabaleta, A.; Gonzalez, I.; Eguiazabal, J. I.; Nazabal, J. , European Polymer Journal , 45 , 2 , 466-473 (2009)"
BD001609,",Amorphous",Neat resin,"PEI/PBT(80/20) blended via co-rotating twin-screw extruder-kneader(L/D=30 and screw diameter 25mm) at 290C and 70rpm, subsequently PEI/PBT(80/20) and mPEO blended via same extruder-kneader at 260C at 70rpm",,,"poly[(butane-1,4-diol)-alt-(terephthalic acid)]//poly((m-phenylenediamine)-alt-{5,5'-[(1-methylethane-1,1-diyl)bis(4,1-phenyleneoxy)]bis(isobenzofuran-1,3-dione)})//poly(ethylene/1-hexylethylene)-poly(2,5-dioxotetrahydrofuran-3,4-diyl)",,Blend,,"Injection: injection moulded via Battenfeld reciprocating screw injection moulding machine

Shape of Test Piece: Sheet

Remarks: t=1.84mm specimen for tensile test, t=3.1mm specimen for impact test",,40726-4-5-1,,,,"['Glass transition temp. ca 177 [C]', 'Method: DMA', 'Condition: Heating rate;4C/min&Frequency;1Hz&bending mode', 'Remarks: temp. of tan(delta) peak']",,C37H24N2O6,,,,,,,,,,,,,,72,592.6,P130197,40726-1-1-1,,C12H12O4,,,,,,,,,,,,,,18,220.22,P090029,40726-2-1-1,,CH2 / C4H2O3 / C8H16,,,,,,,,,,,,,,10,14.03 / 98.06 / 112.21,P904565,40726-3-1-1,,,,,,,,,,,,,,,,,,,,"Zabaleta, A.; Gonzalez, I.; Eguiazabal, J. I.; Nazabal, J. , European Polymer Journal , 45 , 2 , 466-473 (2009)"
BD001609,",Amorphous",Neat resin,"PEI/PBT(80/20) blended via co-rotating twin-screw extruder-kneader(L/D=30 and screw diameter 25mm) at 290C and 70rpm, subsequently PEI/PBT(80/20) and mPEO blended via same extruder-kneader at 260C at 70rpm",,,"poly[(butane-1,4-diol)-alt-(terephthalic acid)]//poly((m-phenylenediamine)-alt-{5,5'-[(1-methylethane-1,1-diyl)bis(4,1-phenyleneoxy)]bis(isobenzofuran-1,3-dione)})//poly(ethylene/1-hexylethylene)-poly(2,5-dioxotetrahydrofuran-3,4-diyl)",,Blend,,"Injection: injection moulded via Battenfeld reciprocating screw injection moulding machine

Shape of Test Piece: Sheet

Remarks: t=1.84mm specimen for tensile test, t=3.1mm specimen for impact test",,40726-4-6-1,,,,"['Glass transition temp. ca 177 [C]', 'Method: DMA', 'Condition: Heating rate;4C/min&Frequency;1Hz&bending mode', 'Remarks: temp. of tan(delta) peak']",,C37H24N2O6,,,,,,,,,,,,,,68,592.6,P130197,40726-1-1-1,,C12H12O4,,,,,,,,,,,,,,17,220.22,P090029,40726-2-1-1,,CH2 / C4H2O3 / C8H16,,,,,,,,,,,,,,15,14.03 / 98.06 / 112.21,P904565,40726-3-1-1,,,,,,,,,,,,,,,,,,,,"Zabaleta, A.; Gonzalez, I.; Eguiazabal, J. I.; Nazabal, J. , European Polymer Journal , 45 , 2 , 466-473 (2009)"
BD001609,",Amorphous",Neat resin,"PEI/PBT(80/20) blended via co-rotating twin-screw extruder-kneader(L/D=30 and screw diameter 25mm) at 290C and 70rpm, subsequently PEI/PBT(80/20) and mPEO blended via same extruder-kneader at 260C at 70rpm",,,"poly[(butane-1,4-diol)-alt-(terephthalic acid)]//poly((m-phenylenediamine)-alt-{5,5'-[(1-methylethane-1,1-diyl)bis(4,1-phenyleneoxy)]bis(isobenzofuran-1,3-dione)})//poly(ethylene/1-hexylethylene)-poly(2,5-dioxotetrahydrofuran-3,4-diyl)",,Blend,,"Injection: injection moulded via Battenfeld reciprocating screw injection moulding machine

Shape of Test Piece: Sheet

Remarks: t=1.84mm specimen for tensile test, t=3.1mm specimen for impact test",,40726-4-7-1,,,,"['Glass transition temp. ca 177 [C]', 'Method: DMA', 'Condition: Heating rate;4C/min&Frequency;1Hz&bending mode', 'Remarks: temp. of tan(delta) peak']",,C37H24N2O6,,,,,,,,,,,,,,64,592.6,P130197,40726-1-1-1,,C12H12O4,,,,,,,,,,,,,,16,220.22,P090029,40726-2-1-1,,CH2 / C4H2O3 / C8H16,,,,,,,,,,,,,,20,14.03 / 98.06 / 112.21,P904565,40726-3-1-1,,,,,,,,,,,,,,,,,,,,"Zabaleta, A.; Gonzalez, I.; Eguiazabal, J. I.; Nazabal, J. , European Polymer Journal , 45 , 2 , 466-473 (2009)"
BD001610,"Ionic crosslinked interpenetrating polymer network (IPN),Thermoplastic,Semiconductive,Crystal",Neat resin,Aq. formic acid soln. of CS and aq. soln. of P(AA-AMPS) blended for 1h,,,chitin//poly{(acrylic acid)-co-[2-(acryloylamino)-2-methylpropane-1-sulfonic acid]},,Blend,,"Solvent casting: The blended soln. cast on glass plate and dried at RT for ca.48h

Crosslinking: Obtained film immersed in 2M H2SO4 for 24h and repeatedly rinsed with water, then dried in vacuo at 25C for 48h

Shape of Test Piece: Film

Remarks: t=45-60micron",Ionic crosslinked in the acid-base blend,40541-3-2-1,,,,"['Glass transition temp. 144 [C]', 'Method: DSC', 'Condition: Heating rate;10C/min&N2, second heating', 'Remarks: Midpoint method']",,C6H11NO4 / C8H13NO5,,,,,,,,,,,,,,83,161.16 / 203.19,P903141,40541-1-1-1,,C3H4O2 / C7H13NO4S,,,,,,,,,,,,,,17,72.06 / 207.25,P904639,40541-2-1-1,,,,,,,,,,,,,,,,,,,,,,,,,,,,,,,,,,,,,,,"Jiang, Zhongyi; Zheng, Xiaohong; Wu, Hong; Wang, Jingtao; Wang, Yabo , Journal of Power Sources , 180 , 1 , 143-153 (2008)"
BD001610,"Ionic crosslinked interpenetrating polymer network (IPN),Thermoplastic,Semiconductive,Crystal",Neat resin,Aq. formic acid soln. of CS and aq. soln. of P(AA-AMPS) blended for 1h,,,chitin//poly{(acrylic acid)-co-[2-(acryloylamino)-2-methylpropane-1-sulfonic acid]},,Blend,,"Solvent casting: The blended soln. cast on glass plate and dried at RT for ca.48h

Crosslinking: Obtained film immersed in 2M H2SO4 for 24h and repeatedly rinsed with water, then dried in vacuo at 25C for 48h

Shape of Test Piece: Film

Remarks: t=45-60micron",Ionic crosslinked in the acid-base blend,40541-3-7-1,,,,"['Glass transition temp. 138 [C]', 'Method: DSC', 'Condition: Heating rate;10C/min&N2, second heating', 'Remarks: Midpoint method']",,C6H11NO4 / C8H13NO5,,,,,,,,,,,,,,59,161.16 / 203.19,P903141,40541-1-1-1,,C3H4O2 / C7H13NO4S,,,,,,,,,,,,,,41,72.06 / 207.25,P904639,40541-2-1-1,,,,,,,,,,,,,,,,,,,,,,,,,,,,,,,,,,,,,,,"Jiang, Zhongyi; Zheng, Xiaohong; Wu, Hong; Wang, Jingtao; Wang, Yabo , Journal of Power Sources , 180 , 1 , 143-153 (2008)"
BD001618,Thermoplastic,Neat resin,Melt blended using single screw extruder at 185-190C,,,poly(vinyl chloride)//poly(acrylonitrile-co-styrene),,Blend,,"Extrusion: Extruded at 185-190C (die temp. 200C) using single screw extruder, cooled down in water and cut into pellets

Shape of Test Piece: Pellet",,37591-6-1-1,,,,"['Glass transition temp. ca 98.3 [C]', 'Method: DSC', 'Condition: Heating rate;10C/min&Eleventh heating', 'Remarks: Tg of SAN20 after heat treatment at 200C for 200min (total) in DSC furnace, taken from the Fig.9']",,C2H3Cl,,,,,,,,,,,,,,80,62.5,P050002,37591-1-1-1,,C3H3N / C8H8,,,,,,,,,,,,,,20,53.06 / 104.15,P900007,37591-2-1-1,,,,,,,,,,,,,,,,,,,,,,,,,,,,,,,,,,,,,,,"Liu, Wang; Kim, Hwan Chul; Pak, Pyong Ki; Kim, Jong Chun , Fibers and Polymers , 7 , 1 , 36-41 (2006)"
BD001618,Thermoplastic,Neat resin,Melt blended using single screw extruder at 185-190C,,,poly(vinyl chloride)//poly(acrylonitrile-co-styrene),,Blend,,"Extrusion: Extruded at 185-190C (die temp. 200C) using single screw extruder, cooled down in water and cut into pellets

Shape of Test Piece: Pellet",,37591-6-2-1,,,,"['Glass transition temp. ca 98.8 [C]', 'Method: DSC', 'Condition: Heating rate;10C/min&Eleventh heating', 'Remarks: Tg of SAN20 after heat treatment at 200C for 200min (total) in DSC furnace, taken from the Fig.9']",,C2H3Cl,,,,,,,,,,,,,,60,62.5,P050002,37591-1-1-1,,C3H3N / C8H8,,,,,,,,,,,,,,40,53.06 / 104.15,P900007,37591-2-1-1,,,,,,,,,,,,,,,,,,,,,,,,,,,,,,,,,,,,,,,"Liu, Wang; Kim, Hwan Chul; Pak, Pyong Ki; Kim, Jong Chun , Fibers and Polymers , 7 , 1 , 36-41 (2006)"
BD001618,Thermoplastic,Neat resin,Melt blended using single screw extruder at 185-190C,,,poly(vinyl chloride)//poly(acrylonitrile-co-styrene),,Blend,,"Extrusion: Extruded at 185-190C (die temp. 200C) using single screw extruder, cooled down in water and cut into pellets

Shape of Test Piece: Pellet",,37591-6-3-1,,,,"['Glass transition temp. ca 100.0 [C]', 'Method: DSC', 'Condition: Heating rate;10C/min&Eleventh heating', 'Remarks: Tg of SAN20 after heat treatment at 200C for 200min (total) in DSC furnace, taken from the Fig.9']",,C2H3Cl,,,,,,,,,,,,,,40,62.5,P050002,37591-1-1-1,,C3H3N / C8H8,,,,,,,,,,,,,,60,53.06 / 104.15,P900007,37591-2-1-1,,,,,,,,,,,,,,,,,,,,,,,,,,,,,,,,,,,,,,,"Liu, Wang; Kim, Hwan Chul; Pak, Pyong Ki; Kim, Jong Chun , Fibers and Polymers , 7 , 1 , 36-41 (2006)"
BD001618,Thermoplastic,Neat resin,Melt blended using single screw extruder at 185-190C,,,poly(vinyl chloride)//poly(acrylonitrile-co-styrene),,Blend,,"Extrusion: Extruded at 185-190C (die temp. 200C) using single screw extruder, cooled down in water and cut into pellets

Shape of Test Piece: Pellet",,37591-6-4-1,,,,"['Glass transition temp. ca 102.3 [C]', 'Method: DSC', 'Condition: Heating rate;10C/min&Eleventh heating', 'Remarks: Tg of SAN20 after heat treatment at 200C for 200min (total) in DSC furnace, taken from the Fig.9']",,C2H3Cl,,,,,,,,,,,,,,20,62.5,P050002,37591-1-1-1,,C3H3N / C8H8,,,,,,,,,,,,,,80,53.06 / 104.15,P900007,37591-2-1-1,,,,,,,,,,,,,,,,,,,,,,,,,,,,,,,,,,,,,,,"Liu, Wang; Kim, Hwan Chul; Pak, Pyong Ki; Kim, Jong Chun , Fibers and Polymers , 7 , 1 , 36-41 (2006)"
BD001619,Thermoplastic,Neat resin,"Soln. blended and pptd. in MeOH, filtered, then dried under vacuun for 2days",,,poly(acrylonitrile-co-styrene)//poly[(vinyl chloride)-co-(vinyl acetate)],['MeOH'],Blend,,"Compression: 165C, 100kg/cm2, 3-4min

Shape of Test Piece: Sheet",,38490-3-1-1,,,,"['Glass transition temp. ca 68 [C]', 'Method: DSC', 'Condition: Heating rate;10C/min&Frequency;N2', 'Remarks: Tg of P(VC-VA) phase (Tg1), taken from the Fig.2']",,C2H3Cl / C4H6O2,,,,,,,,,,,,,,85,62.5 / 86.09,P900030,38490-1-1-1,,C3H3N / C8H8,,,,,,,,,,,,,,15,53.06 / 104.15,P900007,38490-2-1-1,,,,,,,,,,,,,,,,,,,,,,,,,,,,,,,,,,,,,,,"Jaisankar, S. N. , Polymer-Plastics Technology and Engineering , 46 , 9 , 913-917 (2007)"
BD001619,Thermoplastic,Neat resin,"Soln. blended and pptd. in MeOH, filtered, then dried under vacuun for 2days",,,poly(acrylonitrile-co-styrene)//poly[(vinyl chloride)-co-(vinyl acetate)],['MeOH'],Blend,,"Compression: 165C, 100kg/cm2, 3-4min

Shape of Test Piece: Sheet",,38490-3-2-1,,,,"['Glass transition temp. ca 81 [C]', 'Method: DSC', 'Condition: Heating rate;10C/min&Frequency;N2', 'Remarks: Tg of P(VC-VA) phase (Tg1), taken from the Fig.2']",,C2H3Cl / C4H6O2,,,,,,,,,,,,,,75,62.5 / 86.09,P900030,38490-1-1-1,,C3H3N / C8H8,,,,,,,,,,,,,,25,53.06 / 104.15,P900007,38490-2-1-1,,,,,,,,,,,,,,,,,,,,,,,,,,,,,,,,,,,,,,,"Jaisankar, S. N. , Polymer-Plastics Technology and Engineering , 46 , 9 , 913-917 (2007)"
BD001619,Thermoplastic,Neat resin,"Soln. blended and pptd. in MeOH, filtered, then dried under vacuun for 2days",,,poly(acrylonitrile-co-styrene)//poly[(vinyl chloride)-co-(vinyl acetate)],['MeOH'],Blend,,"Compression: 165C, 100kg/cm2, 3-4min

Shape of Test Piece: Sheet",,38490-3-3-1,,,,"['Glass transition temp. 102.8 [C]', 'Method: DSC', 'Condition: Heating rate;10C/min&Frequency;N2', 'Remarks: Tg of SAN phase (Tg2)']",,C2H3Cl / C4H6O2,,,,,,,,,,,,,,50,62.5 / 86.09,P900030,38490-1-1-1,,C3H3N / C8H8,,,,,,,,,,,,,,50,53.06 / 104.15,P900007,38490-2-1-1,,,,,,,,,,,,,,,,,,,,,,,,,,,,,,,,,,,,,,,"Jaisankar, S. N. , Polymer-Plastics Technology and Engineering , 46 , 9 , 913-917 (2007)"
BD001619,Thermoplastic,Neat resin,"Soln. blended and pptd. in MeOH, filtered, then dried under vacuun for 2days",,,poly(acrylonitrile-co-styrene)//poly[(vinyl chloride)-co-(vinyl acetate)],['MeOH'],Blend,,"Compression: 165C, 100kg/cm2, 3-4min

Shape of Test Piece: Sheet",,38490-3-4-1,,,,"['Glass transition temp. 107.9 [C]', 'Method: DSC', 'Condition: Heating rate;10C/min&Frequency;N2', 'Remarks: Tg of SAN phase (Tg2)']",,C2H3Cl / C4H6O2,,,,,,,,,,,,,,25,62.5 / 86.09,P900030,38490-1-1-1,,C3H3N / C8H8,,,,,,,,,,,,,,75,53.06 / 104.15,P900007,38490-2-1-1,,,,,,,,,,,,,,,,,,,,,,,,,,,,,,,,,,,,,,,"Jaisankar, S. N. , Polymer-Plastics Technology and Engineering , 46 , 9 , 913-917 (2007)"
BD001619,Thermoplastic,Neat resin,"Soln. blended and pptd. in MeOH, filtered, then dried under vacuun for 2days",,,poly(acrylonitrile-co-styrene)//poly[(vinyl chloride)-co-(vinyl acetate)],['MeOH'],Blend,,"Compression: 165C, 100kg/cm2, 3-4min

Shape of Test Piece: Sheet",,38490-3-5-1,,,,"['Glass transition temp. 109.0 [C]', 'Method: DSC', 'Condition: Heating rate;10C/min&Frequency;N2', 'Remarks: Tg of SAN phase (Tg2)']",,C2H3Cl / C4H6O2,,,,,,,,,,,,,,15,62.5 / 86.09,P900030,38490-1-1-1,,C3H3N / C8H8,,,,,,,,,,,,,,85,53.06 / 104.15,P900007,38490-2-1-1,,,,,,,,,,,,,,,,,,,,,,,,,,,,,,,,,,,,,,,"Jaisankar, S. N. , Polymer-Plastics Technology and Engineering , 46 , 9 , 913-917 (2007)"
BD001622,Thermoplastic,Neat resin,Blended in internal mixer at 200C and 40rpm for 5min,,,poly(11-aminoundecanoic acid)//poly[(maleic anhydride)-co-styrene],,Blend,,"Compression: Compressed to thin sheet through external mixer

Shape of Test Piece: Sheet

Remarks: (DMA) l = 15mm, w = 5mm, t = 0.5mm",,38279-4-1-1,,,,"['Glass transition temp. 26 [C]', 'Method: DMA', 'Condition: Heating rate;3C/min & Frequency;1Hz', 'Remarks: Tg of PA11, temp. of tan(delta) peak']",,C11H21NO,,,,,,,,,,95,,,,,183.29,P100024,38279-1-1-1,,C4H2O3 / C8H8,,,,,,,,,,5,,,,,98.06 / 104.15,P900480,38279-2-1-1,,,,,,,,,,,,,,,,,,,,,,,,,,,,,,,,,,,,,,,"Wang, Tao; Liu, Dan , Polymer-Plastics Technology and Engineering , 46 , 9 , 893-899 (2007)"
BD001622,Thermoplastic,Neat resin,Blended in internal mixer at 200C and 40rpm for 5min,,,poly(11-aminoundecanoic acid)//poly[(maleic anhydride)-co-styrene],,Blend,,"Compression: Compressed to thin sheet through external mixer

Shape of Test Piece: Sheet

Remarks: (DMA) l = 15mm, w = 5mm, t = 0.5mm",,38279-4-2-1,,,,"['Glass transition temp. 20 [C]', 'Method: DMA', 'Condition: Heating rate;3C/min & Frequency;1Hz', 'Remarks: Tg of PA11, temp. of tan(delta) peak']",,C11H21NO,,,,,,,,,,92,,,,,183.29,P100024,38279-1-1-1,,C4H2O3 / C8H8,,,,,,,,,,8,,,,,98.06 / 104.15,P900480,38279-2-1-1,,,,,,,,,,,,,,,,,,,,,,,,,,,,,,,,,,,,,,,"Wang, Tao; Liu, Dan , Polymer-Plastics Technology and Engineering , 46 , 9 , 893-899 (2007)"
BD001629,",Crystal",Neat resin,polysulfone and PCL blended in CHCl3,,,polyethersulfone//poly(epsilon-caprolactone),,Blend,,"Solvent casting: membrane obtained from CHCl3 solution using a CO2-assisted phase inversion method[Ref.2]

Shape of Test Piece: membrane",,41492-3-1-1,,,,"['Glass transition temp. 189 [C]', 'Method: DSC', 'Condition: Heating rate;5C/min&N2', 'Remarks: Tg of polysulfone']",,C27H22O4S,,,,,,,,,,,,,,89.7,442.53,P070317,414992-1-1-1,,C6H10O2,,,,,,,,,,,,,,10.3,114.14,P090089,414992-2-1-1,,,,,,,,,,,,,,,,,,,,,,,,,,,,,,,,,,,,,,,"Temtem, Marcio; Casimiro, Teresa; Mano, Joao F.; Aguiar-Ricardo, Ana , Journal of Supercritical Fluids , 43 , 3 , 542-548 (2008)"
BD001629,",Crystal",Neat resin,polysulfone and PCL blended in CHCl3,,,polyethersulfone//poly(epsilon-caprolactone),,Blend,,"Solvent casting: membrane obtained from CHCl3 solution using a CO2-assisted phase inversion method[Ref.2]

Shape of Test Piece: membrane",,41492-3-2-1,,,,"['Glass transition temp. 186 [C]', 'Method: DSC', 'Condition: Heating rate;5C/min&N2', 'Remarks: Tg of polysulfone']",,C27H22O4S,,,,,,,,,,,,,,75.6,442.53,P070317,414992-1-1-1,,C6H10O2,,,,,,,,,,,,,,24.4,114.14,P090089,414992-2-1-1,,,,,,,,,,,,,,,,,,,,,,,,,,,,,,,,,,,,,,,"Temtem, Marcio; Casimiro, Teresa; Mano, Joao F.; Aguiar-Ricardo, Ana , Journal of Supercritical Fluids , 43 , 3 , 542-548 (2008)"
BD001629,",Crystal",Neat resin,polysulfone and PCL blended in CHCl3,,,polyethersulfone//poly(epsilon-caprolactone),,Blend,,"Solvent casting: membrane obtained from CHCl3 solution using a CO2-assisted phase inversion method[Ref.2]

Shape of Test Piece: membrane",,41492-3-3-1,,,,"['Glass transition temp. 188 [C]', 'Method: DSC', 'Condition: Heating rate;5C/min&N2', 'Remarks: Tg of polysulfone']",,C27H22O4S,,,,,,,,,,,,,,59.6,442.53,P070317,414992-1-1-1,,C6H10O2,,,,,,,,,,,,,,40.4,114.14,P090089,414992-2-1-1,,,,,,,,,,,,,,,,,,,,,,,,,,,,,,,,,,,,,,,"Temtem, Marcio; Casimiro, Teresa; Mano, Joao F.; Aguiar-Ricardo, Ana , Journal of Supercritical Fluids , 43 , 3 , 542-548 (2008)"
BD001629,",Crystal",Neat resin,polysulfone and PCL blended in CHCl3,,,polyethersulfone//poly(epsilon-caprolactone),,Blend,,"Solvent casting: membrane obtained from CHCl3 solution using a CO2-assisted phase inversion method[Ref.2]

Shape of Test Piece: membrane",,41492-3-4-1,,,,"['Glass transition temp. 184 [C]', 'Method: DSC', 'Condition: Heating rate;5C/min&N2', 'Remarks: Tg of polysulfone']",,C27H22O4S,,,,,,,,,,,,,,48.4,442.53,P070317,414992-1-1-1,,C6H10O2,,,,,,,,,,,,,,51.6,114.14,P090089,414992-2-1-1,,,,,,,,,,,,,,,,,,,,,,,,,,,,,,,,,,,,,,,"Temtem, Marcio; Casimiro, Teresa; Mano, Joao F.; Aguiar-Ricardo, Ana , Journal of Supercritical Fluids , 43 , 3 , 542-548 (2008)"
BD001630,Thermoplastic,Neat resin,Blended in methyl ethyl ketone,,,poly(prop-1-ene)//poly(acrylonitrile-co-butadiene),,Blend,,"Solvent casting: methyl ethyl ketone soln. cast on glass plate

Shape of Test Piece: Film

Remarks: l = 10mm, w = 10mm, t = 1mm",,40998-14-1-1,,['methyl ethyl ketone'],,"['Glass transition temp. -25 ... 12 [C]', 'Method: DSC', 'Condition: Heating rate;10C/min', 'Remarks: Broad transition']",,C3H6,,,,,,,,,,,,,,30,42.08,P010002,40998-5-1-1,,C4H6 / C3H3N / C4H6,,,,,,,,,,,,,,70,54.09 / 53.06 / 54.09,P900074,40998-6-1-1,,,,,,,,,,,,,,,,,,,,,,,,,,,,,,,,,,,,,,,"Raj, J. M.; Ranganathaiah, C. , Journal of Polymer Science, Part B: Polymer Physics , 47 , 6 , 619-632 (2009)"
BD001631,,Neat resin,"both PDLLA and chitosan cryogenically milled and sieved into 106-150micron, mixed on a ball mill for 48h",,,poly[(D-lactic acid)-co-(L-lactic acid)]//chitin,,Blend,,"Novel processing method: prepared using mixed solvent consisting of acetone and 2wt% aq. CH3COOH(90/10, vol)

Shape of Test Piece: Film

Remarks: (tensile test)l=70mm, w=25mm",,41489-3-1-1,,,,"['Glass transition temp. 175.13 [C]', 'Method: DMA', 'Condition: Heating rate;2C/min&Frequency;1Hz&N2', 'Remarks: Tg of chitosan, temp. of tan(delta) peak']",,C6H11NO4 / C8H13NO5,,,,,,,,,,,,,,40,161.16 / 203.19,P903141,41489-1-1-1,,C3H4O2 / C3H4O2,,,,,,,,,,,,,,60,72.06 / 72.06,P902489,41489-2-1-1,,,,,,,,,,,,,,,,,,,,,,,,,,,,,,,,,,,,,,,"Wu, Hua; Wan, Ying; Cao, Xiaoying; Wu, Quan , Materials Letters , 62 , 2 , 330-334 (2008)"
BD001631,,Neat resin,"both PDLLA and chitosan cryogenically milled and sieved into 106-150micron, mixed on a ball mill for 48h",,,poly[(D-lactic acid)-co-(L-lactic acid)]//chitin,,Blend,,"Novel processing method: prepared using mixed solvent consisting of acetone and 2wt% aq. CH3COOH(90/10, vol)

Shape of Test Piece: Film

Remarks: (tensile test)l=70mm, w=25mm",,41489-3-2-1,,,,"['Glass transition temp. 176.24 [C]', 'Method: DMA', 'Condition: Heating rate;2C/min&Frequency;1Hz&N2', 'Remarks: Tg of chitosan']",,C6H11NO4 / C8H13NO5,,,,,,,,,,,,,,50,161.16 / 203.19,P903141,41489-1-1-1,,C3H4O2 / C3H4O2,,,,,,,,,,,,,,50,72.06 / 72.06,P902489,41489-2-1-1,,,,,,,,,,,,,,,,,,,,,,,,,,,,,,,,,,,,,,,"Wu, Hua; Wan, Ying; Cao, Xiaoying; Wu, Quan , Materials Letters , 62 , 2 , 330-334 (2008)"
BD001631,,Neat resin,"both PDLLA and chitosan cryogenically milled and sieved into 106-150micron, mixed on a ball mill for 48h",,,poly[(D-lactic acid)-co-(L-lactic acid)]//chitin,,Blend,,"Novel processing method: prepared using mixed solvent consisting of acetone and 2wt% aq. CH3COOH(90/10, vol)

Shape of Test Piece: Film

Remarks: (tensile test)l=70mm, w=25mm",,41489-3-3-1,,,,"['Glass transition temp. 177.39 [C]', 'Method: DMA', 'Condition: Heating rate;2C/min&Frequency;1Hz&N2', 'Remarks: Tg of chitosan']",,C6H11NO4 / C8H13NO5,,,,,,,,,,,,,,60,161.16 / 203.19,P903141,41489-1-1-1,,C3H4O2 / C3H4O2,,,,,,,,,,,,,,40,72.06 / 72.06,P902489,41489-2-1-1,,,,,,,,,,,,,,,,,,,,,,,,,,,,,,,,,,,,,,,"Wu, Hua; Wan, Ying; Cao, Xiaoying; Wu, Quan , Materials Letters , 62 , 2 , 330-334 (2008)"
BD001633,,Neat resin,"Melt-blended in twin-screw corotating extruder at 250C,100rpm",,,"poly[(butane-1,4-diol)-alt-(terephthalic acid)]//poly(hexano-6-lactam)//poly[(maleic anhydride)-ran-styrene]","['toluene, acetone']",Blend,,Injection: Injected molding at 220-250C,,41412-4-1-1,,,,"['Glass transition temp. ca 72 [C]', 'Method: DMA', 'Condition: Heating rate;10C/min&Frequency;1Hz', 'Remarks: Higher Tg, higher peak of tan(delta), taken from the Fig.9b']",,C6H11NO,,,,,,,,,,,,,70,,113.16,P100004,41412-1-1-1,,C12H12O4,,,,,,,,,,,,,30,,220.22,P090029,41412-2-1-1,,C4H2O3 / C8H8,,,,,,,,,,,,,3,,98.06 / 104.15,P905165,41412-5-1-1,,,,,,,,,,,,,,,,,,,,"Qin, Shu-hao; Yu, Jie; Zheng, Qiang; He, Min; Zhu, Hong , Chemical Research in Chinese Universities , 23 , 6 , 726-732 (2007)"
BD001633,,Neat resin,"Melt-blended in twin-screw corotating extruder at 250C,100rpm",,,"poly[(butane-1,4-diol)-alt-(terephthalic acid)]//poly(hexano-6-lactam)//poly[(maleic anhydride)-ran-styrene]","['toluene, acetone']",Blend,,Injection: Injected molding at 220-250C,,41412-4-2-1,,,,"['Glass transition temp. ca 126 [C]', 'Method: DMA', 'Condition: Heating rate;10C/min&Frequency;1Hz', 'Remarks: Higher Tg, higher peak of tan(delta), taken from the Fig.9b']",,C6H11NO,,,,,,,,,,,,,70,,113.16,P100004,41412-1-1-1,,C12H12O4,,,,,,,,,,,,,30,,220.22,P090029,41412-2-1-1,,C4H2O3 / C8H8,,,,,,,,,,,,,6,,98.06 / 104.15,P905165,41412-5-1-1,,,,,,,,,,,,,,,,,,,,"Qin, Shu-hao; Yu, Jie; Zheng, Qiang; He, Min; Zhu, Hong , Chemical Research in Chinese Universities , 23 , 6 , 726-732 (2007)"
BD001633,,Neat resin,"Melt-blended in twin-screw corotating extruder at 250C,100rpm",,,"poly[(butane-1,4-diol)-alt-(terephthalic acid)]//poly(hexano-6-lactam)//poly[(maleic anhydride)-ran-styrene]","['toluene, acetone']",Blend,,Injection: Injected molding at 220-250C,,41412-4-3-1,,,,"['Glass transition temp. ca 136 [C]', 'Method: DMA', 'Condition: Heating rate;10C/min&Frequency;1Hz', 'Remarks: Higher Tg, higher peak of tan(delta), taken from the Fig.9b']",,C6H11NO,,,,,,,,,,,,,70,,113.16,P100004,41412-1-1-1,,C12H12O4,,,,,,,,,,,,,30,,220.22,P090029,41412-2-1-1,,C4H2O3 / C8H8,,,,,,,,,,,,,9,,98.06 / 104.15,P905165,41412-5-1-1,,,,,,,,,,,,,,,,,,,,"Qin, Shu-hao; Yu, Jie; Zheng, Qiang; He, Min; Zhu, Hong , Chemical Research in Chinese Universities , 23 , 6 , 726-732 (2007)"
BD001633,,Neat resin,"Melt-blended in twin-screw corotating extruder at 250C,100rpm",,,"poly[(butane-1,4-diol)-alt-(terephthalic acid)]//poly(hexano-6-lactam)//poly[(maleic anhydride)-ran-styrene]","['toluene, acetone']",Blend,,Injection: Injected molding at 220-250C,,41412-4-4-1,,,,"['Glass transition temp. ca 141 [C]', 'Method: DMA', 'Condition: Heating rate;10C/min&Frequency;1Hz', 'Remarks: Higher Tg, higher peak of tan(delta), taken from the Fig.9b']",,C6H11NO,,,,,,,,,,,,,70,,113.16,P100004,41412-1-1-1,,C12H12O4,,,,,,,,,,,,,30,,220.22,P090029,41412-2-1-1,,C4H2O3 / C8H8,,,,,,,,,,,,,612,,98.06 / 104.15,P905165,41412-5-1-1,,,,,,,,,,,,,,,,,,,,"Qin, Shu-hao; Yu, Jie; Zheng, Qiang; He, Min; Zhu, Hong , Chemical Research in Chinese Universities , 23 , 6 , 726-732 (2007)"
BD001636,Thermoplastic,Neat resin,PTT and PC blended via Haake mixer at 260C for 5min with a rotor speed of 60rpm,,,"poly[(propane-1,3-diol)-alt-(terephthalic acid)]//poly(bisphenol A carbonate)",,Blend,,"Compression: compressed at 260C

Annealing: not annealed

Shape of Test Piece: Film",,41197-3-1-1,,,,"['Glass transition temp. ca 141 [C]', 'Method: DMA', 'Condition: Heating rate;1K/min&Frequency;1Hz&in tension film mode', 'Remarks: Tg1(lower Tg), tan(delta) peak temperature, taken from the Fig.15']",,C11H10O4,,,,,,,,,,70,,,,,206.19,P090134,41197-1-1-1,,C16H14O3,,,,,,,,,,30,,,,,254.28,P150011,41197-2-1-1,,,,,,,,,,,,,,,,,,,,,,,,,,,,,,,,,,,,,,,"Aravind, Indose; Eichhorn, Klaus-Jochen; Komber, Hartmut; Jehnichen, Dieter; Zafeiropoulos, N. E.; Ahn, Kyung Hyun; Grohens, Yves; Stamm, Manfred; Thomas, Sabu , Journal of Physical Chemistry B , 113 , 6 , 1569-1578 (2009)"
BD001636,Thermoplastic,Neat resin,PTT and PC blended via Haake mixer at 260C for 5min with a rotor speed of 60rpm,,,"poly[(propane-1,3-diol)-alt-(terephthalic acid)]//poly(bisphenol A carbonate)",,Blend,,"Compression: compressed at 260C

Annealing: annealed at 260C for 30min inside the vacuum oven in which sample is placed between two metallic parallel plates

Shape of Test Piece: Film

Remarks: degree of randomness=0.04(transesterification)",,41197-3-1-2,,,,"['Glass transition temp. ca 124 [C]', 'Method: DMA', 'Condition: Heating rate;1K/min&Frequency;1Hz&in tension film mode', 'Remarks: Tg1(lower Tg), tan(delta) peak temperature, taken from the Fig.15']",,C11H10O4,,,,,,,,,,70,,,,,206.19,P090134,41197-1-1-1,,C16H14O3,,,,,,,,,,30,,,,,254.28,P150011,41197-2-1-1,,,,,,,,,,,,,,,,,,,,,,,,,,,,,,,,,,,,,,,"Aravind, Indose; Eichhorn, Klaus-Jochen; Komber, Hartmut; Jehnichen, Dieter; Zafeiropoulos, N. E.; Ahn, Kyung Hyun; Grohens, Yves; Stamm, Manfred; Thomas, Sabu , Journal of Physical Chemistry B , 113 , 6 , 1569-1578 (2009)"
BD001636,Thermoplastic,Neat resin,PTT and PC blended via Haake mixer at 260C for 5min with a rotor speed of 60rpm,,,"poly[(propane-1,3-diol)-alt-(terephthalic acid)]//poly(bisphenol A carbonate)",,Blend,,"Compression: compressed at 260C

Annealing: annealed at 260C for 120min inside the vacuum oven in which sample is placed between two metallic parallel plates

Shape of Test Piece: Film

Remarks: degree of randomness=0.70(transesterification)",,41197-3-1-3,,,,"['Glass transition temp. ca 102 [C]', 'Method: DMA', 'Condition: Heating rate;1K/min&Frequency;1Hz&in tension film mode', 'Remarks: Tg, tan(delta) peak temperature, taken from the Fig.15']",,C11H10O4,,,,,,,,,,70,,,,,206.19,P090134,41197-1-1-1,,C16H14O3,,,,,,,,,,30,,,,,254.28,P150011,41197-2-1-1,,,,,,,,,,,,,,,,,,,,,,,,,,,,,,,,,,,,,,,"Aravind, Indose; Eichhorn, Klaus-Jochen; Komber, Hartmut; Jehnichen, Dieter; Zafeiropoulos, N. E.; Ahn, Kyung Hyun; Grohens, Yves; Stamm, Manfred; Thomas, Sabu , Journal of Physical Chemistry B , 113 , 6 , 1569-1578 (2009)"
BD001636,Thermoplastic,Neat resin,PTT and PC blended via Haake mixer at 260C for 5min with a rotor speed of 60rpm,,,"poly[(propane-1,3-diol)-alt-(terephthalic acid)]//poly(bisphenol A carbonate)",,Blend,,"Compression: compressed at 260C

Annealing: not annealed

Shape of Test Piece: Film",,41197-3-2-1,,,,"['Glass transition temp. ca 147 [C]', 'Method: DMA', 'Condition: Heating rate;1K/min&Frequency;1Hz&in tension film mode', 'Remarks: Tg1(lower Tg), tan(delta) peak temperature, taken from the Fig.16']",,C11H10O4,,,,,,,,,,50,,,,,206.19,P090134,41197-1-1-1,,C16H14O3,,,,,,,,,,50,,,,,254.28,P150011,41197-2-1-1,,,,,,,,,,,,,,,,,,,,,,,,,,,,,,,,,,,,,,,"Aravind, Indose; Eichhorn, Klaus-Jochen; Komber, Hartmut; Jehnichen, Dieter; Zafeiropoulos, N. E.; Ahn, Kyung Hyun; Grohens, Yves; Stamm, Manfred; Thomas, Sabu , Journal of Physical Chemistry B , 113 , 6 , 1569-1578 (2009)"
BD001636,Thermoplastic,Neat resin,PTT and PC blended via Haake mixer at 260C for 5min with a rotor speed of 60rpm,,,"poly[(propane-1,3-diol)-alt-(terephthalic acid)]//poly(bisphenol A carbonate)",,Blend,,"Compression: compressed at 260C

Annealing: annealed at 260C for 15min inside the vacuum oven in which sample is placed between two metallic parallel plates

Shape of Test Piece: Film

Remarks: degree of randomness=0.01(transesterification)",,41197-3-2-2,,,,"['Glass transition temp. ca 140 [C]', 'Method: DMA', 'Condition: Heating rate;1K/min&Frequency;1Hz&in tension film mode', 'Remarks: Tg1(lower Tg), tan(delta) peak temperature, taken from the Fig.16']",,C11H10O4,,,,,,,,,,50,,,,,206.19,P090134,41197-1-1-1,,C16H14O3,,,,,,,,,,50,,,,,254.28,P150011,41197-2-1-1,,,,,,,,,,,,,,,,,,,,,,,,,,,,,,,,,,,,,,,"Aravind, Indose; Eichhorn, Klaus-Jochen; Komber, Hartmut; Jehnichen, Dieter; Zafeiropoulos, N. E.; Ahn, Kyung Hyun; Grohens, Yves; Stamm, Manfred; Thomas, Sabu , Journal of Physical Chemistry B , 113 , 6 , 1569-1578 (2009)"
BD001636,Thermoplastic,Neat resin,PTT and PC blended via Haake mixer at 260C for 5min with a rotor speed of 60rpm,,,"poly[(propane-1,3-diol)-alt-(terephthalic acid)]//poly(bisphenol A carbonate)",,Blend,,"Compression: compressed at 260C

Annealing: annealed at 260C for 120min inside the vacuum oven in which sample is placed between two metallic parallel plates

Shape of Test Piece: Film

Remarks: degree of randomness=0.33(transesterification)",,41197-3-2-3,,,,"['Glass transition temp. ca 110 [C]', 'Method: DMA', 'Condition: Heating rate;1K/min&Frequency;1Hz&in tension film mode', 'Remarks: Tg, tan(delta) peak temperature, taken from the Fig.16']",,C11H10O4,,,,,,,,,,50,,,,,206.19,P090134,41197-1-1-1,,C16H14O3,,,,,,,,,,50,,,,,254.28,P150011,41197-2-1-1,,,,,,,,,,,,,,,,,,,,,,,,,,,,,,,,,,,,,,,"Aravind, Indose; Eichhorn, Klaus-Jochen; Komber, Hartmut; Jehnichen, Dieter; Zafeiropoulos, N. E.; Ahn, Kyung Hyun; Grohens, Yves; Stamm, Manfred; Thomas, Sabu , Journal of Physical Chemistry B , 113 , 6 , 1569-1578 (2009)"
BD001640,crosslinked,Neat resin,,,,poly[ethene-co-(vinyl acetate)]//poly(ethene-co-dicyclopentadiene-co-propylene),,Blend,"Type: polymer reaction

Prepolymer name: EVA/EPDM

Polymer reaction condition: [Solution intercalation method] EVA/EPDM dissolved in toluene at 100C for 6h, mixed with DCP, removed solvent in vacuo, then roll-milled at RT, [Curing] Compressed and cured at 150C for 45min","Compression

Shape of Test Piece: Film","[DS-LDH] organophilic layered double hydroxides, white powder, prepared from Mg(NO3)2*6H2O, Al(NO3)3*9H2O and sodium dodecyl sulfate",40899-3-1-1,,,,"['Glass transition temp. ca -29.5 [C]', 'Method: DMA', 'Condition: Heating rate;2C/min&Frequency;1Hz&Thin film extension mode', 'Remarks: tan delta peak, taken from the Fig. 9']",,C2H4 / C4H6O2,,,,,,,,,,,,,,50,28.05 / 86.09,P900016,40899-1-1-1,,C2H4 / C10H12 / C3H6,,,,,,,,,,,,,,50,28.05 / 132.2 / 42.08,P900197,40899-2-1-1,,,,,,,,,,,,,,,,,,,,,,,,,,,,,,,,,,,,,,,"Kuila, T.; Srivastava, S. K.; Bhowmick, Anil K. , Polymer Engineering and Science , 49 , 3 , 585-591 (2009)"
BD001649,"Thermoplastic,Crystal",Neat resin,Blended in Brabender at 230C and 50rpm for ca. 18min,,,poly(vinyl alcohol)//poly[(D-lactic acid)-co-(L-lactic acid)],,Blend,,"Compression: Pressed into thin plate (l = 10cm, w = 10cm, t = 0.1cm) at 230C under 10atm for 2min

Shape of Test Piece: Plate

Remarks: The thin plates made into standard specimens for characterizations",,40504-3-1-1,,,,"['Glass transition temp. 58 [C]', 'Method: DSC', 'Condition: Heating rate;20C/min & N2, second heating']",,C3H4O2 / C3H4O2,,,,,,,,,,,,,,90,72.06 / 72.06,P902489,40504-4-1-1,,C2H4O,,,,,,,,,,,,,,10,44.05,P030001,40504-2-1-1,,,,,,,,,,,,,,,,,,,,,,,,,,,,,,,,,,,,,,,"Yeh, Jen-Taut; Yang, Ming-Chien; Wu, Ching-Ju; Wu, Xiong; Wu, Chin-San , Polymer-Plastics Technology and Engineering , 47 , 12 , 1289-1296 (2008)"
BD001649,"Thermoplastic,Crystal",Neat resin,Blended in Brabender at 230C and 50rpm for ca. 18min,,,poly(vinyl alcohol)//poly[(D-lactic acid)-co-(L-lactic acid)],,Blend,,"Compression: Pressed into thin plate (l = 10cm, w = 10cm, t = 0.1cm) at 230C under 10atm for 2min

Shape of Test Piece: Plate

Remarks: The thin plates made into standard specimens for characterizations",,40504-3-2-1,,,,"['Glass transition temp. 57 [C]', 'Method: DSC', 'Condition: Heating rate;20C/min & N2, second heating']",,C3H4O2 / C3H4O2,,,,,,,,,,,,,,80,72.06 / 72.06,P902489,40504-4-1-1,,C2H4O,,,,,,,,,,,,,,20,44.05,P030001,40504-2-1-1,,,,,,,,,,,,,,,,,,,,,,,,,,,,,,,,,,,,,,,"Yeh, Jen-Taut; Yang, Ming-Chien; Wu, Ching-Ju; Wu, Xiong; Wu, Chin-San , Polymer-Plastics Technology and Engineering , 47 , 12 , 1289-1296 (2008)"
BD001652,"Thermoplastic,Crystal",Neat resin,,,,"poly(hexano-6-lactam)//poly[(hexane-1,6-diamine)-alt-(adipic acid)]//poly(6-aminocaproic acid-co-hexamethylene adipamide)",,Blend,"Reactant: epsilon-caprolactam

Type: ring-opening

Mechanism: anionic

Style: bulk polymn.

Additives: NaOH

Condition: 180C for 20min in the mold

Post-treatment: (iPA6)

Polymn. remarks: PA66 unloaded (PA66 content=0wt%)","Machining: Polymd. bulk materials machined

Conditioning: Dried in vacuo at 150C for 8h

Shape of Test Piece: Test specimen",,36995-4-1-1,,,,"['Glass transition temp. ca 68.1 [C]', 'Method: DMA', 'Condition: Heating rate;5C/min &Frequency;10Hz&Single cantilever mode', 'Remarks: Temp. of tan(delta)max, taken from the Fig.6(a)']",,C6H11NO,,,,,,,,,,,,,,,113.16,P100004,36995-1-1-1,,C12H22N2O2,,,,,,,,,,,,,,,226.32,P100005,36995-2-1-1,,C6H11NO / C12H22N2O2,,,,,,,,,,,,,,,113.16 / 226.32,P900010,36995-3-1-1,,,,,,,,,,,,,,,,,,,,"Wang, X. C.; Zheng, Q.; Yang, G. S. , Journal of Polymer Science, Part B: Polymer Physics , 45 , 10 , 1176-1186 (2007)"
BD001652,"Thermoplastic,Crystal",Neat resin,In situ blended during polymn.,,,"poly(hexano-6-lactam)//poly[(hexane-1,6-diamine)-alt-(adipic acid)]//poly(6-aminocaproic acid-co-hexamethylene adipamide)",,Blend,"Reactant: epsilon-caprolactam

Type: ring-opening

Mechanism: anionic

Style: bulk polymn.

Additives: PA66 (4wt%/blend), NaOH, TDI

Condition: PA66 added to the molten epsilon-caprolactam and heated at 180C for 15min under vacuum in the presence of NaOH, then TDI added and polymd. at 180C for 20min in the mold

Post-treatment: (in situ-PA6/PA66 blend)","Machining: Polymd. bulk materials machined

Conditioning: Dried in vacuo at 150C for 8h

Shape of Test Piece: Test specimen",,36995-4-2-1,,,,"['Glass transition temp. ca 64.3 [C]', 'Method: DMA', 'Condition: Heating rate;5C/min &Frequency;10Hz&Single cantilever mode', 'Remarks: Temp. of tan(delta)max, taken from the Fig.6(a)']",,C6H11NO,,,,,,,,,,,,,,,113.16,P100004,36995-1-1-1,,C12H22N2O2,,,,,,,,,,,,,,,226.32,P100005,36995-2-1-1,,C6H11NO / C12H22N2O2,,,,,,,,,,,,,,,113.16 / 226.32,P900010,36995-3-1-1,,,,,,,,,,,,,,,,,,,,"Wang, X. C.; Zheng, Q.; Yang, G. S. , Journal of Polymer Science, Part B: Polymer Physics , 45 , 10 , 1176-1186 (2007)"
BD001652,"Thermoplastic,Crystal",Neat resin,In situ blended during polymn.,,,"poly(hexano-6-lactam)//poly[(hexane-1,6-diamine)-alt-(adipic acid)]//poly(6-aminocaproic acid-co-hexamethylene adipamide)",,Blend,"Reactant: epsilon-caprolactam

Type: ring-opening

Mechanism: anionic

Style: bulk polymn.

Additives: PA66 (8wt%/blend), NaOH, TDI

Condition: PA66 added to the molten epsilon-caprolactam and heated at 180C for 15min under vacuum in the presence of NaOH, then TDI added and polymd. at 180C for 20min in the mold

Post-treatment: (in situ-PA6/PA66 blend)","Machining: Polymd. bulk materials machined

Conditioning: Dried in vacuo at 150C for 8h

Shape of Test Piece: Test specimen",,36995-4-3-1,,,,"['Glass transition temp. ca 57.4 [C]', 'Method: DMA', 'Condition: Heating rate;5C/min &Frequency;10Hz&Single cantilever mode', 'Remarks: Temp. of tan(delta)max, taken from the Fig.6(a)']",,C6H11NO,,,,,,,,,,,,,,,113.16,P100004,36995-1-1-1,,C12H22N2O2,,,,,,,,,,,,,,,226.32,P100005,36995-2-1-1,,C6H11NO / C12H22N2O2,,,,,,,,,,,,,,,113.16 / 226.32,P900010,36995-3-1-1,,,,,,,,,,,,,,,,,,,,"Wang, X. C.; Zheng, Q.; Yang, G. S. , Journal of Polymer Science, Part B: Polymer Physics , 45 , 10 , 1176-1186 (2007)"
BD001652,"Thermoplastic,Crystal",Neat resin,In situ blended during polymn.,,,"poly(hexano-6-lactam)//poly[(hexane-1,6-diamine)-alt-(adipic acid)]//poly(6-aminocaproic acid-co-hexamethylene adipamide)",,Blend,"Reactant: epsilon-caprolactam

Type: ring-opening

Mechanism: anionic

Style: bulk polymn.

Additives: PA66 (12wt%/blend), NaOH, TDI

Condition: PA66 added to the molten epsilon-caprolactam and heated at 180C for 15min under vacuum in the presence of NaOH, then TDI added and polymd. at 180C for 20min in the mold

Post-treatment: (in situ-PA6/PA66 blend)","Machining: Polymd. bulk materials machined

Conditioning: Dried in vacuo at 150C for 8h

Shape of Test Piece: Test specimen",,36995-4-4-1,,,,"['Glass transition temp. ca 56.6 [C]', 'Method: DMA', 'Condition: Heating rate;5C/min &Frequency;10Hz&Single cantilever mode', 'Remarks: Temp. of tan(delta)max, taken from the Fig.6(a)']",,C6H11NO,,,,,,,,,,,,,,,113.16,P100004,36995-1-1-1,,C12H22N2O2,,,,,,,,,,,,,,,226.32,P100005,36995-2-1-1,,C6H11NO / C12H22N2O2,,,,,,,,,,,,,,,113.16 / 226.32,P900010,36995-3-1-1,,,,,,,,,,,,,,,,,,,,"Wang, X. C.; Zheng, Q.; Yang, G. S. , Journal of Polymer Science, Part B: Polymer Physics , 45 , 10 , 1176-1186 (2007)"
