Repository: williamschertzer/webScraper

File: glass_transition_temp.csv (part 52 of 62)
BD001653,"Thermoplastic,Biodegradable",Neat resin,soln. blended in DMSO,,,poly(propylene carbonate)//poly[(vinyl alcohol)-co-(vinyl acetate)],,Blend,,"Solvent casting: cast from DMSO soln. on glass board

Shape of Test Piece: Film

Remarks: 50mm*5mm*0.1mm specimen for tensile test",,36993-3-1-1,,,,"['Glass transition temp. 31.6 [C]', 'Method: DSC', 'Condition: Heating rate;20C/min&N2', 'Remarks: 2nd scan, Tg1(Tg of PPC)']",,C4H6O3,,,,,,,,,,,,,,90,102.09,P450037,36993-1-1-1,,C2H4O / C4H6O2,,,,,,,,,,,,,,10,44.05 / 86.09,P900028,36993-2-1-1,,,,,,,,,,,,,,,,,,,,,,,,,,,,,,,,,,,,,,,"Cao, Y. X.; Du, F. G.; Wang, X. L.; Meng, Y. Z. , Polymers & Polymer Composites , 14 , 6 , 577-584 (2006)"
BD001653,"Thermoplastic,Biodegradable",Neat resin,soln. blended in DMSO,,,poly(propylene carbonate)//poly[(vinyl alcohol)-co-(vinyl acetate)],,Blend,,"Solvent casting: cast from DMSO soln. on glass board

Shape of Test Piece: Film

Remarks: 50mm*5mm*0.1mm specimen for tensile test",,36993-3-2-1,,,,"['Glass transition temp. 71.0 [C]', 'Method: DSC', 'Condition: Heating rate;20C/min&N2', 'Remarks: 2nd scan, Tg2(Tg of PVA)']",,C4H6O3,,,,,,,,,,,,,,80,102.09,P450037,36993-1-1-1,,C2H4O / C4H6O2,,,,,,,,,,,,,,20,44.05 / 86.09,P900028,36993-2-1-1,,,,,,,,,,,,,,,,,,,,,,,,,,,,,,,,,,,,,,,"Cao, Y. X.; Du, F. G.; Wang, X. L.; Meng, Y. Z. , Polymers & Polymer Composites , 14 , 6 , 577-584 (2006)"
BD001653,"Thermoplastic,Biodegradable",Neat resin,soln. blended in DMSO,,,poly(propylene carbonate)//poly[(vinyl alcohol)-co-(vinyl acetate)],,Blend,,"Solvent casting: cast from DMSO soln. on glass board

Shape of Test Piece: Film

Remarks: 50mm*5mm*0.1mm specimen for tensile test",,36993-3-3-1,,,,"['Glass transition temp. 73.9 [C]', 'Method: DSC', 'Condition: Heating rate;20C/min&N2', 'Remarks: 2nd scan, Tg2(Tg of PVA)']",,C4H6O3,,,,,,,,,,,,,,70,102.09,P450037,36993-1-1-1,,C2H4O / C4H6O2,,,,,,,,,,,,,,30,44.05 / 86.09,P900028,36993-2-1-1,,,,,,,,,,,,,,,,,,,,,,,,,,,,,,,,,,,,,,,"Cao, Y. X.; Du, F. G.; Wang, X. L.; Meng, Y. Z. , Polymers & Polymer Composites , 14 , 6 , 577-584 (2006)"
BD001653,"Thermoplastic,Biodegradable",Neat resin,soln. blended in DMSO,,,poly(propylene carbonate)//poly[(vinyl alcohol)-co-(vinyl acetate)],,Blend,,"Solvent casting: cast from DMSO soln. on glass board

Shape of Test Piece: Film

Remarks: 50mm*5mm*0.1mm specimen for tensile test",,36993-3-4-1,,,,"['Glass transition temp. 81.1 [C]', 'Method: DSC', 'Condition: Heating rate;20C/min&N2', 'Remarks: 2nd scan, Tg2(Tg of PVA)']",,C4H6O3,,,,,,,,,,,,,,60,102.09,P450037,36993-1-1-1,,C2H4O / C4H6O2,,,,,,,,,,,,,,40,44.05 / 86.09,P900028,36993-2-1-1,,,,,,,,,,,,,,,,,,,,,,,,,,,,,,,,,,,,,,,"Cao, Y. X.; Du, F. G.; Wang, X. L.; Meng, Y. Z. , Polymers & Polymer Composites , 14 , 6 , 577-584 (2006)"
BD001656,"Thermoplastic,Amorphous",Neat resin,Blended in Brabender mixer at 30rpm for 15min,,,poly(ethylene oxide)//poly[(methyl acrylate)-ran-(methyl methacrylate)],,Blend,,,,36919-3-1-1,,,,"['Glass transition temp. 82 [C]', 'Method: DSC', 'Condition: Heating rate;10C/min', 'Remarks: Midpoint method']",,C4H6O2 / C5H8O2,,,,,,,,,,,,94,,,86.09 / 100.12,P905015,36919-1-1-1,,C2H4O,,,,,,,,,,,,6,,,44.05,P070013,36919-2-1-1,,,,,,,,,,,,,,,,,,,,,,,,,,,,,,,,,,,,,,,"Slobodian, Petr; Vernel, Juliette; Pelisek, Vladimir; Saha, Petr; Riha, Pavel; Rychwalski, Rodney W.; Kubat, Josef; Emri, Igor , Mechanics of Time-Dependent Materials , 10 , 1 , 1-15 (2006)"
BD001656,"Thermoplastic,Amorphous",Neat resin,Blended in Brabender mixer at 30rpm for 15min,,,poly(ethylene oxide)//poly[(methyl acrylate)-ran-(methyl methacrylate)],,Blend,,,,36919-3-2-1,,,,"['Glass transition temp. 61 [C]', 'Method: DSC', 'Condition: Heating rate;10C/min', 'Remarks: Midpoint method']",,C4H6O2 / C5H8O2,,,,,,,,,,,,86,,,86.09 / 100.12,P905015,36919-1-1-1,,C2H4O,,,,,,,,,,,,14,,,44.05,P070013,36919-2-1-1,,,,,,,,,,,,,,,,,,,,,,,,,,,,,,,,,,,,,,,"Slobodian, Petr; Vernel, Juliette; Pelisek, Vladimir; Saha, Petr; Riha, Pavel; Rychwalski, Rodney W.; Kubat, Josef; Emri, Igor , Mechanics of Time-Dependent Materials , 10 , 1 , 1-15 (2006)"
BD001657,Thermoplastic,Neat resin,,,,poly(bisphenol A carbonate)//poly[(4-hydroxybenzoic acid)-ran-(6-hydroxy-2-naphthoic acid)],,Blend,,"Injection: Temp.;zone1 288C, zone2 295C, zone3 300C, mold 116C, injection pressure 46 MPa",,36529-3-1-3,,,,"['Glass transition temp. 142.3 [C]', 'Method: DSC', 'Condition: Heating rate;5C/min&N2', 'Remarks: Taken from the Fig.1']",,C16H14O3,,,,,,,,,,,,,,95,254.28,P150011,36529-1-1-1,,C7H4O2 / C11H6O2,,,,,,,,,,,,,,5,120.11 / 170.161,P905081,36529-2-1-1,,,,,,,,,,,,,,,,,,,,,,,,,,,,,,,,,,,,,,,"Kalkar, A. K.; Deshpande, A. A.; Kulkarni, M. J. , Journal of Applied Polymer Science , 106 , 1 , 34-45 (2007)"
BD001657,Thermoplastic,Neat resin,,,,poly(bisphenol A carbonate)//poly[(4-hydroxybenzoic acid)-ran-(6-hydroxy-2-naphthoic acid)],,Blend,,"Injection: Temp.;zone1 288C, zone2 295C, zone3 300C, mold 116C, injection pressure 46 MPa",,36529-3-2-3,,,,"['Glass transition temp. 141.1 [C]', 'Method: DSC', 'Condition: Heating rate;5C/min&N2', 'Remarks: Taken from the Fig.1']",,C16H14O3,,,,,,,,,,,,,,90,254.28,P150011,36529-1-1-1,,C7H4O2 / C11H6O2,,,,,,,,,,,,,,10,120.11 / 170.161,P905081,36529-2-1-1,,,,,,,,,,,,,,,,,,,,,,,,,,,,,,,,,,,,,,,"Kalkar, A. K.; Deshpande, A. A.; Kulkarni, M. J. , Journal of Applied Polymer Science , 106 , 1 , 34-45 (2007)"
BD001657,Thermoplastic,Neat resin,,,,poly(bisphenol A carbonate)//poly[(4-hydroxybenzoic acid)-ran-(6-hydroxy-2-naphthoic acid)],,Blend,,"Injection: Temp.;zone1 288C, zone2 295C, zone3 300C, mold 116C, injection pressure 46 MPa",,36529-3-3-3,,,,"['Glass transition temp. 139.0 [C]', 'Method: DSC', 'Condition: Heating rate;5C/min&N2', 'Remarks: Taken from the Fig.1']",,C16H14O3,,,,,,,,,,,,,,80,254.28,P150011,36529-1-1-1,,C7H4O2 / C11H6O2,,,,,,,,,,,,,,20,120.11 / 170.161,P905081,36529-2-1-1,,,,,,,,,,,,,,,,,,,,,,,,,,,,,,,,,,,,,,,"Kalkar, A. K.; Deshpande, A. A.; Kulkarni, M. J. , Journal of Applied Polymer Science , 106 , 1 , 34-45 (2007)"
BD001660,"Thermoplastic,Crystal",Neat resin,Melt blended in co-rotating twin-screw extruder,,,poly(bisphenol A carbonate)//poly[ethene-co-(acrylic acid)],,Blend,,Injection,,36743-4-1-1,,,,"['Glass transition temp. 155.50 [C]', 'Method: DSC', 'Condition: Heating rate;10C/min&N2', 'Remarks: Midpoint method']",,C16H14O3,,,,,,,,,,,,,80,,254.28,P150011,36743-1-1-1,,C2H4 / C3H4O2,,,,,,,,,,,,,0,,28.05 / 72.06,P900003,36743-3-1-1,,,,,,,,,,,,,,,,,,,,,,,,,,,,,,,,,,,,,,,"Yin, Bo; Zhao, Yin; Pan, Min-min; Yang, Ming-bo , Polymers for Advanced Technologies , 18 , 6 , 439-445 (2007)"
BD001660,"Thermoplastic,Crystal",Neat resin,"PC, EAA and DBTO melt blended in co-rotating twin-screw extruder",,,poly(bisphenol A carbonate)//poly[ethene-co-(acrylic acid)],,Blend,,Injection,(DBTO) catalyst for rection between ester group in PC and acid in EAA,36743-5-1-1,,,,"['Glass transition temp. 153.61 [C]', 'Method: DSC', 'Condition: Heating rate;10C/min&N2', 'Remarks: Midpoint method']",,C16H14O3,,,,,,,,,,,,,,80,254.28,P150011,36743-1-1-1,,C2H4 / C3H4O2,,,,,,,,,,,,,,20,28.05 / 72.06,P900003,36743-3-1-1,,,,,,,,,,,,,,,,,,,,,,,,,,,,,,,,,,,,,,,"Yin, Bo; Zhao, Yin; Pan, Min-min; Yang, Ming-bo , Polymers for Advanced Technologies , 18 , 6 , 439-445 (2007)"
BD001674,"Thermoplastic,Crystal",Neat resin,"Mixed in co-rotating twin-screw extruder at 235-280C, 40rpm and quenched in water",,,"poly(ethylene terephthalate)//poly[(propane-1,3-diol)-alt-(terephthalic acid)]",,Blend,,Shape of Test Piece: Chip,,39451-3-1-1,,,,"['Glass transition temp. ca 67.5 [C]', 'Method: DSC', 'Condition: Heating rate;20C/min&second heating scan', 'Remarks: Temp. for midpoint of heat capacity change curve, taken from the Fig.2']",,C10H8O4,,,,,,,,,,,,,,80,192.17,P090027,30451-1-1-1,,C11H10O4,,,,,,,,,,,,,,20,206.19,P090134,39451-2-1-1,,,,,,,,,,,,,,,,,,,,,,,,,,,,,,,,,,,,,,,"Liang, Hao; Xie, Fang; Chen, Biao; Guo, Fuquan; Jin, Zhen; Luo, Fusheng , Journal of Applied Polymer Science , 107 , 1 , 431-437 (2008)"
BD001674,"Thermoplastic,Crystal",Neat resin,"Mixed in co-rotating twin-screw extruder at 235-280C, 40rpm and quenched in water",,,"poly(ethylene terephthalate)//poly[(propane-1,3-diol)-alt-(terephthalic acid)]",,Blend,,Shape of Test Piece: Chip,,39451-3-2-1,,,,"['Glass transition temp. ca 60.3 [C]', 'Method: DSC', 'Condition: Heating rate;20C/min&second heating scan', 'Remarks: Temp. for midpoint of heat capacity change curve, taken from the Fig.2']",,C10H8O4,,,,,,,,,,,,,,60,192.17,P090027,30451-1-1-1,,C11H10O4,,,,,,,,,,,,,,40,206.19,P090134,39451-2-1-1,,,,,,,,,,,,,,,,,,,,,,,,,,,,,,,,,,,,,,,"Liang, Hao; Xie, Fang; Chen, Biao; Guo, Fuquan; Jin, Zhen; Luo, Fusheng , Journal of Applied Polymer Science , 107 , 1 , 431-437 (2008)"
BD001674,"Thermoplastic,Crystal",Neat resin,"Mixed in co-rotating twin-screw extruder at 235-280C, 40rpm and quenched in water",,,"poly(ethylene terephthalate)//poly[(propane-1,3-diol)-alt-(terephthalic acid)]",,Blend,,Shape of Test Piece: Chip,,39451-3-3-1,,,,"['Glass transition temp. ca 55.0 [C]', 'Method: DSC', 'Condition: Heating rate;20C/min&second heating scan', 'Remarks: Tg for midpoint of heat capacity change curve, taken from the Fig.2']",,C10H8O4,,,,,,,,,,,,,,40,192.17,P090027,30451-1-1-1,,C11H10O4,,,,,,,,,,,,,,60,206.19,P090134,39451-2-1-1,,,,,,,,,,,,,,,,,,,,,,,,,,,,,,,,,,,,,,,"Liang, Hao; Xie, Fang; Chen, Biao; Guo, Fuquan; Jin, Zhen; Luo, Fusheng , Journal of Applied Polymer Science , 107 , 1 , 431-437 (2008)"
BD001674,"Thermoplastic,Crystal",Neat resin,"Mixed in co-rotating twin-screw extruder at 235-280C, 40rpm and quenched in water",,,"poly(ethylene terephthalate)//poly[(propane-1,3-diol)-alt-(terephthalic acid)]",,Blend,,Shape of Test Piece: Chip,,39451-3-4-1,,,,"['Glass transition temp. ca 50.5 [C]', 'Method: DSC', 'Condition: Heating rate;20C/min&second heating scan', 'Remarks: Temp. for midpoint of heat capacity change curve, taken from the Fig.2']",,C10H8O4,,,,,,,,,,,,,,20,192.17,P090027,30451-1-1-1,,C11H10O4,,,,,,,,,,,,,,80,206.19,P090134,39451-2-1-1,,,,,,,,,,,,,,,,,,,,,,,,,,,,,,,,,,,,,,,"Liang, Hao; Xie, Fang; Chen, Biao; Guo, Fuquan; Jin, Zhen; Luo, Fusheng , Journal of Applied Polymer Science , 107 , 1 , 431-437 (2008)"
BD001675,Thermoplastic,Neat resin,"polymers blended at 280C in a small-scale twin-screw extruder(capacity 18cm3, screw length 150mm, screw speed 50rpm), quenched in cold H2O, dried and ground to fine powder",,,"poly[(butane-1,4-diol)-alt-(terephthalic acid)]//poly[(propane-1,3-diol)-alt-(terephthalic acid)]",,Blend,,"Compression: compression molded at 260C

Shape of Test Piece: Film

Remarks: t=ca.0.13mm, tensile sample prepared according to the ASTM D882 standard",,37029-5-1-1,,,,"['Glass transition temp. 47 [C]', 'Method: DSC', 'Condition: Heating rate;20C/min']",,C12H12O4,,,,,,,,,,,,,,90,220.22,P090029,37029-3-1-1,,C11H10O4,,,,,,,,,,,,,,10,206.19,P090134,37029-2-1-1,,,,,,,,,,,,,,,,,,,,,,,,,,,,,,,,,,,,,,,"Vincent, L.; Connolly, S. N.; Dolan, F.; Willcocks, P. H.; Jayaweera, S. A. A. , Journal of Thermal Analysis and Calorimetry , 86 , 1 , 155-164 (2006)"
BD001675,Thermoplastic,Neat resin,"polymers blended at 280C in a small-scale twin-screw extruder(capacity 18cm3, screw length 150mm, screw speed 50rpm), quenched in cold H2O, dried and ground to fine powder",,,"poly[(butane-1,4-diol)-alt-(terephthalic acid)]//poly[(propane-1,3-diol)-alt-(terephthalic acid)]",,Blend,,"Compression: compression molded at 260C

Shape of Test Piece: Film

Remarks: t=ca.0.13mm, tensile sample prepared according to the ASTM D882 standard",,37029-5-2-1,,,,"['Glass transition temp. 45 [C]', 'Method: DSC', 'Condition: Heating rate;20C/min']",,C12H12O4,,,,,,,,,,,,,,70,220.22,P090029,37029-3-1-1,,C11H10O4,,,,,,,,,,,,,,30,206.19,P090134,37029-2-1-1,,,,,,,,,,,,,,,,,,,,,,,,,,,,,,,,,,,,,,,"Vincent, L.; Connolly, S. N.; Dolan, F.; Willcocks, P. H.; Jayaweera, S. A. A. , Journal of Thermal Analysis and Calorimetry , 86 , 1 , 155-164 (2006)"
BD001675,Thermoplastic,Neat resin,"polymers blended at 280C in a small-scale twin-screw extruder(capacity 18cm3, screw length 150mm, screw speed 50rpm), quenched in cold H2O, dried and ground to fine powder",,,"poly[(butane-1,4-diol)-alt-(terephthalic acid)]//poly[(propane-1,3-diol)-alt-(terephthalic acid)]",,Blend,,"Compression: compression molded at 260C

Shape of Test Piece: Film

Remarks: t=ca.0.13mm, tensile sample prepared according to the ASTM D882 standard",,37029-5-3-1,,,,"['Glass transition temp. 46 [C]', 'Method: DSC', 'Condition: Heating rate;20C/min']",,C12H12O4,,,,,,,,,,,,,,50,220.22,P090029,37029-3-1-1,,C11H10O4,,,,,,,,,,,,,,50,206.19,P090134,37029-2-1-1,,,,,,,,,,,,,,,,,,,,,,,,,,,,,,,,,,,,,,,"Vincent, L.; Connolly, S. N.; Dolan, F.; Willcocks, P. H.; Jayaweera, S. A. A. , Journal of Thermal Analysis and Calorimetry , 86 , 1 , 155-164 (2006)"
BD001675,Thermoplastic,Neat resin,"polymers blended at 280C in a small-scale twin-screw extruder(capacity 18cm3, screw length 150mm, screw speed 50rpm), quenched in cold H2O, dried and ground to fine powder",,,"poly[(butane-1,4-diol)-alt-(terephthalic acid)]//poly[(propane-1,3-diol)-alt-(terephthalic acid)]",,Blend,,"Compression: compression molded at 260C

Shape of Test Piece: Film

Remarks: t=ca.0.13mm, tensile sample prepared according to the ASTM D882 standard",,37029-5-4-1,,,,"['Glass transition temp. 47 [C]', 'Method: DSC', 'Condition: Heating rate;20C/min']",,C12H12O4,,,,,,,,,,,,,,30,220.22,P090029,37029-3-1-1,,C11H10O4,,,,,,,,,,,,,,70,206.19,P090134,37029-2-1-1,,,,,,,,,,,,,,,,,,,,,,,,,,,,,,,,,,,,,,,"Vincent, L.; Connolly, S. N.; Dolan, F.; Willcocks, P. H.; Jayaweera, S. A. A. , Journal of Thermal Analysis and Calorimetry , 86 , 1 , 155-164 (2006)"
BD001675,Thermoplastic,Neat resin,"polymers blended at 280C in a small-scale twin-screw extruder(capacity 18cm3, screw length 150mm, screw speed 50rpm), quenched in cold H2O, dried and ground to fine powder",,,"poly[(butane-1,4-diol)-alt-(terephthalic acid)]//poly[(propane-1,3-diol)-alt-(terephthalic acid)]",,Blend,,"Compression: compression molded at 260C

Shape of Test Piece: Film

Remarks: t=ca.0.13mm, tensile sample prepared according to the ASTM D882 standard",,37029-5-5-1,,,,"['Glass transition temp. 51 [C]', 'Method: DSC', 'Condition: Heating rate;20C/min']",,C12H12O4,,,,,,,,,,,,,,10,220.22,P090029,37029-3-1-1,,C11H10O4,,,,,,,,,,,,,,90,206.19,P090134,37029-2-1-1,,,,,,,,,,,,,,,,,,,,,,,,,,,,,,,,,,,,,,,"Vincent, L.; Connolly, S. N.; Dolan, F.; Willcocks, P. H.; Jayaweera, S. A. A. , Journal of Thermal Analysis and Calorimetry , 86 , 1 , 155-164 (2006)"
BD001676,,Neat resin,"polymers blended in CHCl3, dried in vacuo",,,poly(alpha-methylstyrene)//poly(cyclohexyl methacrylate),,Blend,,,,37098-3-1-1,,,,"['Glass transition temp. ca 342 [K]', 'Method: DSC', 'Condition: cooling rate 10K/min, 0.1MPa', 'Remarks: taken from the Fig.1']",,C10H16O2,,,,,,,,,,,,,,19,168.23,P040064,37098-1-1-1,,C9H10,,,,,,,,,,,,,,81,118.18,P020151,37098-2-1-1,,,,,,,,,,,,,,,,,,,,,,,,,,,,,,,,,,,,,,,"Roland, C. M.; Casalini, R. , Macromolecules , 40 , 10 , 3631-3639 (2007)"
BD001676,,Neat resin,"polymers blended in CHCl3, dried in vacuo",,,poly(alpha-methylstyrene)//poly(cyclohexyl methacrylate),,Blend,,,,37098-3-2-1,,,,"['Glass transition temp. ca 346 [K]', 'Method: DSC', 'Condition: cooling rate 10K/min, 0.1MPa', 'Remarks: taken from the Fig.1']",,C10H16O2,,,,,,,,,,,,,,36,168.23,P040064,37098-1-1-1,,C9H10,,,,,,,,,,,,,,64,118.18,P020151,37098-2-1-1,,,,,,,,,,,,,,,,,,,,,,,,,,,,,,,,,,,,,,,"Roland, C. M.; Casalini, R. , Macromolecules , 40 , 10 , 3631-3639 (2007)"
BD001677,crosslinked,Neat resin,,,,"poly(N,N-dimethylacrylamide)//poly(dimethylsiloxane)",,Blend,"Reactant: methacrylate telechelic PDMS (MA-PDMS-MA) / DMAAm

Type: addition&polymer reaction

Prepolymer name: methacrylate telechelic PDMS (MA-PDMS-MA)

Polymer reaction condition: MA-PDMS-MA and DMAAm copolymd. at 60C for 84h in THF using AIBN in teflon mold

Post-treatment: THF evaporated, extracted in MeOH and hexane, then dried

Polymn. remarks: Polymn. crosslinking and blending",,Named as AmS-10,37372-5-1-1,,,,"['Glass transition temp. 92 [C]', 'Method: DSC', 'Condition: Heating rate;10K/min', 'Remarks: Tg of PDMAAm phase. Taken from the Fig.4']",,C2H6OSi,,,,,,,,,,,,,,65,74.15,P170031,37372-1-1-1,,C5H9NO,,,,,,,,,,,,,,35,99.13,P040217,37372-4-1-1,,,,,,,,,,,,,,,,,,,,,,,,,,,,,,,,,,,,,,,"Sandro, Szabo L.; Ivan, Bela; Scherble, Jonas; Mulhaupt, Rolf; Thomann, Ralf , Polymer Preprints (American Chemical Society, Division of Polymer Chemistry) , 47 , 2 , 1154-1155 (2006)"
BD001680,Thermoplastic,Neat resin,Pre-dried PTT and PP melt blended at 230C and 60rpm for 5min using batch mixer,,,"poly(prop-1-ene)//poly[(propane-1,3-diol)-alt-(terephthalic acid)]",,Blend,,"Compression: 240C, 48kg/cm2, 7min

Shape of Test Piece: Sheet

Remarks: (DMA) 55*12.7*3.17mm, (Tensile test) dumbbell-shaped, 63.5*12.7*3mm, (Izod impact) 63.5*12.7*3mm, with notch",,44757-4-2-1,,,,"['Glass transition temp. 10.65 [C]', 'Method: DMA', 'Condition: Heating rate;2C/min&Frequency;1Hz&N2, three-point bending mode', 'Remarks: Tg of PP phase, temp. at tan(delta)peak']",,C11H10O4,,,,,,,,,,,,,,80,206.19,P090134,44757-1-1-1,,C3H6,,,,,,,,,,,,,,20,42.08,P010002,44757-2-1-1,,,,,,,,,,,,,,,,,,,,,,,,,,,,,,,,,,,,,,,"Upadhyay, Dinesh; Mohanty, Smita; Nayak, Sanjay K.; Parvaiz, M. Rahail; Panda, Bishnu P. , Journal of Applied Polymer Science , 120 , 2 , 932-943 (2011)"
BD001682,Thermoplastic,Neat resin,Physically blended,,,poly(methyl methacrylate)//dextran,,Blend,,,,38109-4-1-1,,,,"['Glass transition temp. 153 [C]', 'Method: DSC', 'Condition: Heating rate;10C/min&N2', 'Remarks: Tg2, midpoint method']",,C6H10O5,,,,,,,,,,,,,,,162.14,P372649,38109-1-1-1,,C5H8O2,,,,,,,,,,,,,,,100.12,P040048,38109-2-1-1,,,,,,,,,,,,,,,,,,,,,,,,,,,,,,,,,,,,,,,"Derkaoui, S. M.; Avramoglou, T.; Barbaud, C.; Letourneur, D. , Biomacromolecules , 9 , 11 , 3033-3038 (2008)"
BD001684,"Thermoplastic,Crystal",Neat resin,Blended during attempted copolymn.,"Mw=10438(GPC(SEC),trichlorobenzene, 160C, PS std.), Mw/Mn=4.44(GPC(SEC),trichlorobenzene, 160C, PS std.)",,polyethene//poly(methyl acrylate),['MeOH'],Blend,"Reactant: methyl acrylate (MA) / ethylene

Type: addition

Mechanism: coordination

Style: solution polymn.

Solvent: toluene

Catalyst: 2,6-bis[1-(2,4,6-trimethylphenylimido)ethyl]pyridine FeCl2 (1)/methylaluminoxane (MAO)

Terminator: MeOH

Condition: 50C, 20min, [MAO]/[Fe-based catalyst (1)]=1950 (premixed), ethylene pressure=2bar

Post-treatment: Pptd. in HCl/MeOH overnight, then dried at 60C overnight",,,38207-3-1-1,,['trichlorobenzene (160C)'],,"['Glass transition temp. -117.1 [C]', 'Method: DSC', 'Condition: Heating rate;10K/min&Second heating', 'Remarks: Tg2 (Tg of PE)', 'Related Info.(Heat capacity increment): 0.008J&slash;(g*C), [(delta)Cp2]']",,C4H6O2,,,,,,52,,,,,,,,,86.09,P040002,38207-1-1-1,,CH2,,,,,,48,,,,,,,,,14.03,P010001,38207-2-1-1,,,,,,,,,,,,,,,,,,,,,,,,,,,,,,,,,,,,,,,"Fullana, Matthew J.; Miri, Massoud J.; Vadhavkar, Sameer S.; Kolhatkar, Nikhil; Delis, Alexander C. , Journal of Polymer Science, Part A: Polymer Chemistry , 46 , 16 , 5542-5558 (2008)"
BD001684,"Thermoplastic,Crystal",Neat resin,Blended during attempted copolymn.,"Mw=13952(GPC(SEC),trichlorobenzene, 160C, PS std.), Mw/Mn=2.65(GPC(SEC),trichlorobenzene, 160C, PS std.)",,polyethene//poly(methyl acrylate),['MeOH'],Blend,"Reactant: methyl acrylate (MA) / ethylene

Type: addition

Mechanism: coordination

Style: solution polymn.

Solvent: toluene

Catalyst: 2,6-bis[1-(2,4,6-trimethylphenylimido)ethyl]pyridine FeCl2 (1)/methylaluminoxane (MAO)

Terminator: MeOH

Condition: 55C, 20min, [MAO]/[Fe-based catalyst (1)]=1750 (premixed), ethylene pressure=2bar

Post-treatment: Pptd. in HCl/MeOH overnight, then dried at 60C overnight",,,38207-3-2-1,,['trichlorobenzene (160C)'],,"['Glass transition temp. -112.8 [C]', 'Method: DSC', 'Condition: Heating rate;10K/min&Second heating', 'Remarks: Tg2 (Tg of PE)', 'Related Info.(Heat capacity increment): 0.025J&slash;(g*C), [(delta)Cp2]']",,C4H6O2,,,,,,22,,,,,,,,,86.09,P040002,38207-1-1-1,,CH2,,,,,,78,,,,,,,,,14.03,P010001,38207-2-1-1,,,,,,,,,,,,,,,,,,,,,,,,,,,,,,,,,,,,,,,"Fullana, Matthew J.; Miri, Massoud J.; Vadhavkar, Sameer S.; Kolhatkar, Nikhil; Delis, Alexander C. , Journal of Polymer Science, Part A: Polymer Chemistry , 46 , 16 , 5542-5558 (2008)"
BD001684,"Thermoplastic,Crystal",Neat resin,Blended during attempted copolymn.,"Mw=17324(GPC(SEC),trichlorobenzene, 160C, PS std.), Mw/Mn=2.49(GPC(SEC),trichlorobenzene, 160C, PS std.)",,polyethene//poly(methyl acrylate),['MeOH'],Blend,"Reactant: methyl acrylate (MA) / ethylene

Type: addition

Mechanism: coordination

Style: solution polymn.

Solvent: toluene

Catalyst: 2,6-bis[1-(2,4,6-trimethylphenylimido)ethyl]pyridine FeCl2 (1)/methylaluminoxane (MAO)

Terminator: MeOH

Condition: 50C, 20min, [MAO]/[Fe-based catalyst (1)]=1400 (premixed), ethylene pressure=2bar

Post-treatment: Pptd. in HCl/MeOH overnight, then dried at 60C overnight",,,38207-3-3-1,,['trichlorobenzene (160C)'],,"['Glass transition temp. -119.6 [C]', 'Method: DSC', 'Condition: Heating rate;10K/min&Second heating', 'Remarks: Tg2 (Tg of PE)', 'Related Info.(Heat capacity increment): 0.011J&slash;(g*C), [(delta)Cp2]']",,C4H6O2,,,,,,5.9,,,,,,,,,86.09,P040002,38207-1-1-1,,CH2,,,,,,94.1,,,,,,,,,14.03,P010001,38207-2-1-1,,,,,,,,,,,,,,,,,,,,,,,,,,,,,,,,,,,,,,,"Fullana, Matthew J.; Miri, Massoud J.; Vadhavkar, Sameer S.; Kolhatkar, Nikhil; Delis, Alexander C. , Journal of Polymer Science, Part A: Polymer Chemistry , 46 , 16 , 5542-5558 (2008)"
BD001687,"crosslinked,Photosensitive",Neat resin,,,,"poly[2-(N,N-dimethylamino)ethyl methacrylate]//poly[(diaminodiphenylether)-alt-(pyromellitic anhydride)]",,Blend,"Reactant: pyromellitic dianhydride (PMDA)/4,4'-diaminodiphenyl ether (ODA) / 2-(dimethylamino)ethyl methacrylate (DMM) , 1/1/2 [mol ratio]

Type: polycondensation&addition

Style: solution polymn.

Solvent: NMP

Additives: 2-methyl-1-[4-(methylthio)phenyl]-2-(4-morpholinyl)-1-propanone (Irgacure 907) and isopropylthioxanthone (ITX) as photoinitiators

Condition: Stirred for 4h to form polyamic acid (PAA) precursor, then DMM and photoinitiators added, the mixt. spin-coated, maintained at 80C for 30min and irradiated at 500 mJ/cm2 via mercury lamp (wavelength 235-400nm), then heated stepwise to 260C","As imidized

Shape of Test Piece: Porous film

Remarks: (DMA) l = 20mm, w = 6mm, t = 0.02mm, (DEA) t = 0.125-0.75mm",,39863-3-1-1,,,,"['Glass transition temp. 383.4 [C]', 'Method: TMA', 'Condition: Heating rate;5C/min & N2']",,C22H10N2O5,,,,,,,,,,,,,,,382.33,P130002,39863-1-1-1,,C8H15NO2,,,,,,,,,,,,,,,157.21,P040112,39863-2-1-1,,,,,,,,,,,,,,,,,,,,,,,,,,,,,,,,,,,,,,,"Huang, Shu-Hui; Don, Trong-Ming; Lai, Wei-Chi; Chen, Ching-Chung; Cheng, Liao-Ping , Journal of Applied Polymer Science , 114 , 4 , 2019-2029 (2009)"
BD001687,"crosslinked,Photosensitive",Neat resin,,,,"poly[2-(N,N-dimethylamino)ethyl methacrylate]//poly[(diaminodiphenylether)-alt-(pyromellitic anhydride)]",,Blend,"Reactant: pyromellitic dianhydride (PMDA)/4,4'-diaminodiphenyl ether (ODA) / 2-(dimethylamino)ethyl methacrylate (DMM) , 1/0.95/2 [mol ratio]

Type: polycondensation&addition

Style: solution polymn.

Solvent: NMP

Additives: 1,4-aminophenol (p-AP), 2-methyl-1-[4-(methylthio)phenyl]-2-(4-morpholinyl)-1-propanone (Irgacure 907) and isopropylthioxanthone (ITX) as photoinitiators

Condition: PMDA added to ODA in NMP and stirred for 4h, then p-AP (5mol% to PMDA) added under agitation for another 2h to form polyamic acid (PAA) precursor, then DMM and photoinitiators added, the mixt. spin-coated, maintained at 80C for 30min and irradiated at 500 mJ/cm2 via mercury lamp (wavelength 235-400nm), then heated stepwise to 260C","As imidized

Shape of Test Piece: Porous film

Remarks: (DMA) l = 20mm, w = 6mm, t = 0.02mm, (DEA) t = 0.125-0.75mm",,39863-5-1-1,,,,"['Glass transition temp. 350.1 [C]', 'Method: TMA', 'Condition: Heating rate;5C/min & N2']",,C22H10N2O5,,,,,,,,,,,,,,,382.33,P130002,39863-10-1-1,,C8H15NO2,,,,,,,,,,,,,,,157.21,P040112,39863-2-1-1,,,,,,,,,,,,,,,,,,,,,,,,,,,,,,,,,,,,,,,"Huang, Shu-Hui; Don, Trong-Ming; Lai, Wei-Chi; Chen, Ching-Chung; Cheng, Liao-Ping , Journal of Applied Polymer Science , 114 , 4 , 2019-2029 (2009)"
BD001689,,Neat resin,solution blended in 2-butanone,,,poly(p-hydroxystyrene)//poly(methyl acrylate),,Blend,,"Solvent casting: 2-butanone solution cast onto PP substrate, left in air for 24h, dried in vacuum oven at 110C

Shape of Test Piece: Film",,40462-3-1-1,,,,"['Glass transition temp. 72 [C]', 'Method: DSC', 'Condition: Heating rate;10C/min']",,C8H8O,,,,,,,,,,,,,,10,120.15,P020195,40462-1-1-1,,C4H6O2,,,,,,,,,,,,,,90,86.09,P040002,40462-2-1-1,,,,,,,,,,,,,,,,,,,,,,,,,,,,,,,,,,,,,,,"Huang, He; Liu, Qiong; Sun, Tai; Chen, Jun; Guo, Wenjuan , Journal of Applied Polymer Science , 113 , 1 , 662-666 (2009)"
BD001689,,Neat resin,solution blended in 2-butanone,,,poly(p-hydroxystyrene)//poly(methyl acrylate),,Blend,,"Solvent casting: 2-butanone solution cast onto PP substrate, left in air for 24h, dried in vacuum oven at 110C

Shape of Test Piece: Film",,40462-3-2-1,,,,"['Glass transition temp. 52 [C]', 'Method: DSC', 'Condition: Heating rate;10C/min']",,C8H8O,,,,,,,,,,,,,,30,120.15,P020195,40462-1-1-1,,C4H6O2,,,,,,,,,,,,,,70,86.09,P040002,40462-2-1-1,,,,,,,,,,,,,,,,,,,,,,,,,,,,,,,,,,,,,,,"Huang, He; Liu, Qiong; Sun, Tai; Chen, Jun; Guo, Wenjuan , Journal of Applied Polymer Science , 113 , 1 , 662-666 (2009)"
BD001689,,Neat resin,solution blended in 2-butanone,,,poly(p-hydroxystyrene)//poly(methyl acrylate),,Blend,,"Solvent casting: 2-butanone solution cast onto PP substrate, left in air for 24h, dried in vacuum oven at 110C

Shape of Test Piece: Film",,40462-3-3-1,,,,"['Glass transition temp. 21 [C]', 'Method: DSC', 'Condition: Heating rate;10C/min']",,C8H8O,,,,,,,,,,,,,,50,120.15,P020195,40462-1-1-1,,C4H6O2,,,,,,,,,,,,,,50,86.09,P040002,40462-2-1-1,,,,,,,,,,,,,,,,,,,,,,,,,,,,,,,,,,,,,,,"Huang, He; Liu, Qiong; Sun, Tai; Chen, Jun; Guo, Wenjuan , Journal of Applied Polymer Science , 113 , 1 , 662-666 (2009)"
BD001695,,Neat resin,Blended in THF,,,poly(vinyl acetate)//poly(ethyl acrylate),,Blend,,"Solvent casting: Cast THF soln., THF evaporated at RT and at 80C in vacuum

Shape of Test Piece: Film",,40388-6-1-1,,,,"['Glass transition temp. 294 [K]', 'Method: DSC', 'Condition: Heating rate;20C/min&N2, second heating']",,C4H6O2,,,,,,,,,,,,,,75,86.09,P030024,40388-1-1-1,,C5H8O2,,,,,,,,,,,,,,25,100.12,P040003,40388-3-1-2,,,,,,,,,,,,,,,,,,,,,,,,,,,,,,,,,,,,,,,"Princi, Elisabetta; Vicini, Silvia; Pedemonte, Enrico , Polymer International , 58 , 6 , 656-664 (2009)"
BD001695,,Neat resin,Blended in THF,,,poly(vinyl acetate)//poly(ethyl acrylate),,Blend,,"Solvent casting: Cast THF soln., THF evaporated at RT and at 80C in vacuum

Shape of Test Piece: Film",,40388-6-2-1,,,,"['Glass transition temp. 259 [K]', 'Method: DSC', 'Condition: Heating rate;20C/min&N2, second heating', 'Remarks: PEA part']",,C4H6O2,,,,,,,,,,,,,,60,86.09,P030024,40388-1-1-1,,C5H8O2,,,,,,,,,,,,,,40,100.12,P040003,40388-3-1-2,,,,,,,,,,,,,,,,,,,,,,,,,,,,,,,,,,,,,,,"Princi, Elisabetta; Vicini, Silvia; Pedemonte, Enrico , Polymer International , 58 , 6 , 656-664 (2009)"
BD001695,,Neat resin,Blended in THF,,,poly(vinyl acetate)//poly(ethyl acrylate),,Blend,,"Solvent casting: Cast THF soln., THF evaporated at RT and at 80C in vacuum

Shape of Test Piece: Film",,40388-6-3-1,,,,"['Glass transition temp. 260 [K]', 'Method: DSC', 'Condition: Heating rate;20C/min&N2, second heating', 'Remarks: PEA part']",,C4H6O2,,,,,,,,,,,,,,40,86.09,P030024,40388-1-1-1,,C5H8O2,,,,,,,,,,,,,,60,100.12,P040003,40388-3-1-2,,,,,,,,,,,,,,,,,,,,,,,,,,,,,,,,,,,,,,,"Princi, Elisabetta; Vicini, Silvia; Pedemonte, Enrico , Polymer International , 58 , 6 , 656-664 (2009)"
BD001695,,Neat resin,Blended in THF,,,poly(vinyl acetate)//poly(ethyl acrylate),,Blend,,"Solvent casting: Cast THF soln., THF evaporated at RT and at 80C in vacuum

Shape of Test Piece: Film",,40388-6-4-1,,,,"['Glass transition temp. 259 [K]', 'Method: DSC', 'Condition: Heating rate;20C/min&N2, second heating', 'Remarks: PEA part']",,C4H6O2,,,,,,,,,,,,,,25,86.09,P030024,40388-1-1-1,,C5H8O2,,,,,,,,,,,,,,75,100.12,P040003,40388-3-1-2,,,,,,,,,,,,,,,,,,,,,,,,,,,,,,,,,,,,,,,"Princi, Elisabetta; Vicini, Silvia; Pedemonte, Enrico , Polymer International , 58 , 6 , 656-664 (2009)"
BD001696,"Separation function,Crystal",Neat resin,"PA6 and PHAE ground into powder with liq. N2 cooling device, mixed, dried, then extruded at 50rpm and 230C for 4min",,,"poly(hexano-6-lactam)//poly[(2-aminoethanol)-alt-(2,2'-bis{4-[(oxiran-2-yl)methoxy]phenyl}propane)]",,Blend,,"Ground into powder using liq. N2 cooling device

Shape of Test Piece: Powder",,40019-3-1-1,,,,"['Glass transition temp. ca 57 [C]', 'Method: DSC', 'Condition: Heating rate;20C/min&Second scan', 'Remarks: Taken from the Fig.1']",,C6H11NO,,,,,,,,,,,,,,80,113.16,P100004,40019-1-1-1,,C23H31NO5,,,,,,,,,,,,,,20,401.5,P370757,40019-2-1-1,,,,,,,,,,,,,,,,,,,,,,,,,,,,,,,,,,,,,,,"Eceolaza, Sorkunde; Iriarte, Marian; Uriarte, Cristina; Etxeberria, Agustin , Journal of Polymer Science, Part B: Polymer Physics , 47 , 16 , 1625-1634 (2009)"
BD001696,"Separation function,Crystal",Neat resin,"PA6 and PHAE ground into powder with liq. N2 cooling device, mixed, dried, then extruded at 50rpm and 230C for 4min",,,"poly(hexano-6-lactam)//poly[(2-aminoethanol)-alt-(2,2'-bis{4-[(oxiran-2-yl)methoxy]phenyl}propane)]",,Blend,,"Ground into powder using liq. N2 cooling device

Shape of Test Piece: Powder",,40019-3-2-1,,,,"['Glass transition temp. ca 66 [C]', 'Method: DSC', 'Condition: Heating rate;20C/min&Second scan', 'Remarks: Taken from the Fig.1']",,C6H11NO,,,,,,,,,,,,,,60,113.16,P100004,40019-1-1-1,,C23H31NO5,,,,,,,,,,,,,,40,401.5,P370757,40019-2-1-1,,,,,,,,,,,,,,,,,,,,,,,,,,,,,,,,,,,,,,,"Eceolaza, Sorkunde; Iriarte, Marian; Uriarte, Cristina; Etxeberria, Agustin , Journal of Polymer Science, Part B: Polymer Physics , 47 , 16 , 1625-1634 (2009)"
BD001696,"Separation function,Crystal",Neat resin,"PA6 and PHAE ground into powder with liq. N2 cooling device, mixed, dried, then extruded at 50rpm and 230C for 4min",,,"poly(hexano-6-lactam)//poly[(2-aminoethanol)-alt-(2,2'-bis{4-[(oxiran-2-yl)methoxy]phenyl}propane)]",,Blend,,"Ground into powder using liq. N2 cooling device

Shape of Test Piece: Powder",,40019-3-3-1,,,,"['Glass transition temp. ca 71 [C]', 'Method: DSC', 'Condition: Heating rate;20C/min&Second scan', 'Remarks: Taken from the Fig.1']",,C6H11NO,,,,,,,,,,,,,,40,113.16,P100004,40019-1-1-1,,C23H31NO5,,,,,,,,,,,,,,60,401.5,P370757,40019-2-1-1,,,,,,,,,,,,,,,,,,,,,,,,,,,,,,,,,,,,,,,"Eceolaza, Sorkunde; Iriarte, Marian; Uriarte, Cristina; Etxeberria, Agustin , Journal of Polymer Science, Part B: Polymer Physics , 47 , 16 , 1625-1634 (2009)"
BD001696,"Separation function,Crystal",Neat resin,"PA6 and PHAE ground into powder with liq. N2 cooling device, mixed, dried, then extruded at 50rpm and 230C for 4min",,,"poly(hexano-6-lactam)//poly[(2-aminoethanol)-alt-(2,2'-bis{4-[(oxiran-2-yl)methoxy]phenyl}propane)]",,Blend,,"Ground into powder using liq. N2 cooling device

Shape of Test Piece: Powder",,40019-3-4-1,,,,"['Glass transition temp. ca 78 [C]', 'Method: DSC', 'Condition: Heating rate;20C/min&Second scan', 'Remarks: Taken from the Fig.1']",,C6H11NO,,,,,,,,,,,,,,20,113.16,P100004,40019-1-1-1,,C23H31NO5,,,,,,,,,,,,,,80,401.5,P370757,40019-2-1-1,,,,,,,,,,,,,,,,,,,,,,,,,,,,,,,,,,,,,,,"Eceolaza, Sorkunde; Iriarte, Marian; Uriarte, Cristina; Etxeberria, Agustin , Journal of Polymer Science, Part B: Polymer Physics , 47 , 16 , 1625-1634 (2009)"
BD001697,,Neat resin,Blended at 155C for 5min in Brabender-type plastic mixer,,,poly(methyl methacrylate)//poly(propylene carbonate),,Blend,,"Compression: 155C, 5min

Quenching: ice water

Shape of Test Piece: Film

Remarks: t=500micron, (tensile test) dumbbell-shaped",,40147-4-1-1,,,,"['Glass transition temp. 106 [C]', 'Method: DSC', 'Condition: Heating rate;10K/min&N2', 'Remarks: PMMA part']",,C4H6O3,,,,,,,,,,,,,70,,102.09,P450037,40147-1-1-1,,C5H8O2,,,,,,,,,,,,,30,,100.12,P040048,40147-2-1-1,,,,,,,,,,,,,,,,,,,,,,,,,,,,,,,,,,,,,,,"Li, Yongjin; Shimizu, Hiroshi , ACS Applied Materials & Interfaces , 1 , 8 , 1650-1655 (2009)"
BD001702,Thermoplastic,Neat resin,"Soln. blended in pyridine in the presence of 0.1wt% antioxidant (Irganox 1010), solvent evapd. at RT for 24h, freeze-dried at RT for 3days under vacuum and dried at near Tg for 2days under vacuum",,,poly(4-vinylpyridine)//poly(p-hydroxystyrene),,Blend,,"Compression: Dried blend compression molded at Tg+50C

Annealing: Annealed at Tg+20C in vacuo",,39095-9-1-1,,['pyridine'],,"['Glass transition temp. 186 [C]', 'Method: DSC', 'Condition: Heating rate;20C/min&Second heating', 'Remarks: Midpoint method', 'Related Info.: Width of glass transition temp. [(delta)wTg]=25C']",,C8H8O,,,,,,,,,,,,,,80,120.15,P020195,39095-1-1-1,,C7H7N,,,,,,,,,,,,,,20,105.14,P020190,39095-5-1-1,,,,,,,,,,,,,,,,,,,,,,,,,,,,,,,,,,,,,,,"Yang, Zhiyi; Han, Chang Dae , Macromolecules , 41 , 6 , 2104-2118 (2008)"
BD001702,Thermoplastic,Neat resin,"Soln. blended in pyridine in the presence of 0.1wt% antioxidant (Irganox 1010), solvent evapd. at RT for 24h, freeze-dried at RT for 3days under vacuum and dried at near Tg for 2days under vacuum",,,poly(4-vinylpyridine)//poly(p-hydroxystyrene),,Blend,,"Compression: Dried blend compression molded at Tg+50C

Annealing: Annealed at Tg+20C in vacuo",,39095-9-2-1,,['pyridine'],,"['Glass transition temp. 192 [C]', 'Method: DSC', 'Condition: Heating rate;20C/min&Second heating', 'Remarks: Midpoint method', 'Related Info.: Width of glass transition temp. [(delta)wTg]=20C']",,C8H8O,,,,,,,,,,,,,,60,120.15,P020195,39095-1-1-1,,C7H7N,,,,,,,,,,,,,,40,105.14,P020190,39095-5-1-1,,,,,,,,,,,,,,,,,,,,,,,,,,,,,,,,,,,,,,,"Yang, Zhiyi; Han, Chang Dae , Macromolecules , 41 , 6 , 2104-2118 (2008)"
BD001702,Thermoplastic,Neat resin,"Soln. blended in pyridine in the presence of 0.1wt% antioxidant (Irganox 1010), solvent evapd. at RT for 24h, freeze-dried at RT for 3days under vacuum and dried at near Tg for 2days under vacuum",,,poly(4-vinylpyridine)//poly(p-hydroxystyrene),,Blend,,"Compression: Dried blend compression molded at Tg+50C

Annealing: Annealed at Tg+20C in vacuo",,39095-9-3-1,,['pyridine'],,"['Glass transition temp. 186 [C]', 'Method: DSC', 'Condition: Heating rate;20C/min&Second heating', 'Remarks: Midpoint method', 'Related Info.: Width of glass transition temp. [(delta)wTg]=21C']",,C8H8O,,,,,,,,,,,,,,40,120.15,P020195,39095-1-1-1,,C7H7N,,,,,,,,,,,,,,60,105.14,P020190,39095-5-1-1,,,,,,,,,,,,,,,,,,,,,,,,,,,,,,,,,,,,,,,"Yang, Zhiyi; Han, Chang Dae , Macromolecules , 41 , 6 , 2104-2118 (2008)"
BD001702,Thermoplastic,Neat resin,"Soln. blended in pyridine in the presence of 0.1wt% antioxidant (Irganox 1010), solvent evapd. at RT for 24h, freeze-dried at RT for 3days under vacuum and dried at near Tg for 2days under vacuum",,,poly(4-vinylpyridine)//poly(p-hydroxystyrene),,Blend,,"Compression: Dried blend compression molded at Tg+50C

Annealing: Annealed at Tg+20C in vacuo",,39095-9-4-1,,['pyridine'],,"['Glass transition temp. 179 [C]', 'Method: DSC', 'Condition: Heating rate;20C/min&Second heating', 'Remarks: Midpoint method', 'Related Info.: Width of glass transition temp. [(delta)wTg]=20C']",,C8H8O,,,,,,,,,,,,,,20,120.15,P020195,39095-1-1-1,,C7H7N,,,,,,,,,,,,,,80,105.14,P020190,39095-5-1-1,,,,,,,,,,,,,,,,,,,,,,,,,,,,,,,,,,,,,,,"Yang, Zhiyi; Han, Chang Dae , Macromolecules , 41 , 6 , 2104-2118 (2008)"
BD001703,"crosslinked&complex,Electroconductive",Neat resin,"Complexed PPS and PDADMAC in water with stirring, then dialyzed against pure water and freeze dried",,,poly(sodium 4-vinylbenzenesulfonate)//poly[diallyl(dimethyl)ammonium chloride],,Blend,,Shape of Test Piece: Powder,,38804-2-1-1,,,,"['Glass transition temp. 122 [C]', 'Method: DSC', 'Condition: Heating rate;10C/min&Third heating run', 'Related Info.(Heat capacity increment): 0.25J&slash;(g*K);;']",,C8H7NaO3S,,,,,,30,,,,,,,,,206.2,P320036,38804-1-1-1,,C8H16N,,,,,,70,,,,,,,,,126.22,P462329,38804-3-1-1,,,,,,,,,,,,,,,,,,,,,,,,,,,,,,,,,,,,,,,"Imre, Arpad W.; Schonhoff, Monika; Cramer, Cornelia , Journal of Chemical Physics , 128 , 13 , 134905/1-9 (2008)"
BD001703,"crosslinked&complex,Electroconductive",Neat resin,"Complexed PPS and PDADMAC in water with stirring, then dialyzed against pure water and freeze dried",,,poly(sodium 4-vinylbenzenesulfonate)//poly[diallyl(dimethyl)ammonium chloride],,Blend,,"Freeze-dried

Shape of Test Piece: Powder",,38804-2-2-1,,,,"['Glass transition temp. 140 [C]', 'Method: DSC', 'Condition: Heating rate;10C/min&Third heating run', 'Related Info.(Heat capacity increment): 0.17J&slash;(g*K);;']",,C8H7NaO3S,,,,,,35,,,,,,,,,206.2,P320036,38804-1-1-1,,C8H16N,,,,,,65,,,,,,,,,126.22,P462329,38804-3-1-1,,,,,,,,,,,,,,,,,,,,,,,,,,,,,,,,,,,,,,,"Imre, Arpad W.; Schonhoff, Monika; Cramer, Cornelia , Journal of Chemical Physics , 128 , 13 , 134905/1-9 (2008)"
BD001703,"crosslinked&complex,Electroconductive",Neat resin,"Complexed PPS and PDADMAC in water with stirring, then dialyzed against pure water and freeze dried",,,poly(sodium 4-vinylbenzenesulfonate)//poly[diallyl(dimethyl)ammonium chloride],,Blend,,"Freeze-dried

Shape of Test Piece: Powder",,38804-2-3-1,,,,"['Glass transition temp. 126 [C]', 'Method: DSC', 'Condition: Heating rate;10C/min&Third heating run', 'Related Info.(Heat capacity increment): 0.25J&slash;(g*K);;']",,C8H7NaO3S,,,,,,40,,,,,,,,,206.2,P320036,38804-1-1-1,,C8H16N,,,,,,60,,,,,,,,,126.22,P462329,38804-3-1-1,,,,,,,,,,,,,,,,,,,,,,,,,,,,,,,,,,,,,,,"Imre, Arpad W.; Schonhoff, Monika; Cramer, Cornelia , Journal of Chemical Physics , 128 , 13 , 134905/1-9 (2008)"
BD001703,"crosslinked&complex,Electroconductive",Neat resin,"Complexed PPS and PDADMAC in water with stirring, then dialyzed against pure water and freeze dried",,,poly(sodium 4-vinylbenzenesulfonate)//poly[diallyl(dimethyl)ammonium chloride],,Blend,,"Freeze-dried

Shape of Test Piece: Powder",,38804-2-4-1,,,,"['Glass transition temp. 112 [C]', 'Method: DSC', 'Condition: Heating rate;10C/min&Third heating run', 'Related Info.(Heat capacity increment): 0.22J&slash;(g*K);;']",,C8H7NaO3S,,,,,,45,,,,,,,,,206.2,P320036,38804-1-1-1,,C8H16N,,,,,,55,,,,,,,,,126.22,P462329,38804-3-1-1,,,,,,,,,,,,,,,,,,,,,,,,,,,,,,,,,,,,,,,"Imre, Arpad W.; Schonhoff, Monika; Cramer, Cornelia , Journal of Chemical Physics , 128 , 13 , 134905/1-9 (2008)"
BD001703,"crosslinked&complex,Electroconductive",Neat resin,"Complexed PPS and PDADMAC in water with stirring, then dialyzed against pure water and freeze dried",,,poly(sodium 4-vinylbenzenesulfonate)//poly[diallyl(dimethyl)ammonium chloride],,Blend,,"Freeze-dried

Shape of Test Piece: Powder",,38804-2-5-1,,,,"['Glass transition temp. 90 [C]', 'Method: DSC', 'Condition: Heating rate;10C/min&Third heating run', 'Related Info.(Heat capacity increment): 0.26J&slash;(g*K);;']",,C8H7NaO3S,,,,,,50,,,,,,,,,206.2,P320036,38804-1-1-1,,C8H16N,,,,,,50,,,,,,,,,126.22,P462329,38804-3-1-1,,,,,,,,,,,,,,,,,,,,,,,,,,,,,,,,,,,,,,,"Imre, Arpad W.; Schonhoff, Monika; Cramer, Cornelia , Journal of Chemical Physics , 128 , 13 , 134905/1-9 (2008)"
BD001703,"crosslinked&complex,Electroconductive",Neat resin,"Complexed PPS and PDADMAC in water with stirring, then dialyzed against pure water and freeze dried",,,poly(sodium 4-vinylbenzenesulfonate)//poly[diallyl(dimethyl)ammonium chloride],,Blend,,"Freeze-dried

Shape of Test Piece: Powder",,38804-2-6-1,,,,"['Glass transition temp. 110 [C]', 'Method: DSC', 'Condition: Heating rate;10C/min&Thrid heating run', 'Related Info.(Heat capacity increment): 0.35J&slash;(g*K);;']",,C8H7NaO3S,,,,,,55,,,,,,,,,206.2,P320036,38804-1-1-1,,C8H16N,,,,,,45,,,,,,,,,126.22,P462329,38804-3-1-1,,,,,,,,,,,,,,,,,,,,,,,,,,,,,,,,,,,,,,,"Imre, Arpad W.; Schonhoff, Monika; Cramer, Cornelia , Journal of Chemical Physics , 128 , 13 , 134905/1-9 (2008)"
