Repository: williamschertzer/webScraper

File: glass_transition_temp.csv (part 53 of 62)
BD001703,"crosslinked&complex,Electroconductive",Neat resin,"Complexed PPS and PDADMAC in water with stirring, then dialyzed against pure water and freeze dried",,,poly(sodium 4-vinylbenzenesulfonate)//poly[diallyl(dimethyl)ammonium chloride],,Blend,,"Freeze-dried

Shape of Test Piece: Powder",,38804-2-7-1,,,,"['Glass transition temp. 132 [C]', 'Method: DSC', 'Condition: Heating rate;10C/min&Third heating run', 'Related Info.(Heat capacity increment): 0.21J&slash;(g*K);;']",,C8H7NaO3S,,,,,,60,,,,,,,,,206.2,P320036,38804-1-1-1,,C8H16N,,,,,,40,,,,,,,,,126.22,P462329,38804-3-1-1,,,,,,,,,,,,,,,,,,,,,,,,,,,,,,,,,,,,,,,"Imre, Arpad W.; Schonhoff, Monika; Cramer, Cornelia , Journal of Chemical Physics , 128 , 13 , 134905/1-9 (2008)"
BD001703,"crosslinked&complex,Electroconductive",Neat resin,"Complexed PPS and PDADMAC in water with stirring, then dialyzed against pure water and freeze dried",,,poly(sodium 4-vinylbenzenesulfonate)//poly[diallyl(dimethyl)ammonium chloride],,Blend,,"Freeze-dried

Shape of Test Piece: Powder",,38804-2-8-1,,,,"['Glass transition temp. 130 [C]', 'Method: DSC', 'Condition: Heating rate;10C/min&Third heating run', 'Related Info.(Heat capacity increment): 0.29J&slash;(g*K);;']",,C8H7NaO3S,,,,,,65,,,,,,,,,206.2,P320036,38804-1-1-1,,C8H16N,,,,,,35,,,,,,,,,126.22,P462329,38804-3-1-1,,,,,,,,,,,,,,,,,,,,,,,,,,,,,,,,,,,,,,,"Imre, Arpad W.; Schonhoff, Monika; Cramer, Cornelia , Journal of Chemical Physics , 128 , 13 , 134905/1-9 (2008)"
BD001703,"crosslinked&complex,Electroconductive",Neat resin,"Complexed PPS and PDADMAC in water with stirring, then dialyzed against pure water and freeze dried",,,poly(sodium 4-vinylbenzenesulfonate)//poly[diallyl(dimethyl)ammonium chloride],,Blend,,"Freeze-dried

Shape of Test Piece: Powder",,38804-2-9-1,,,,"['Glass transition temp. 114 [C]', 'Method: DSC', 'Condition: Heating rate;10C/min&Thrid heating run', 'Related Info.(Heat capacity increment): 0.31J&slash;(g*K);;']",,C8H7NaO3S,,,,,,70,,,,,,,,,206.2,P320036,38804-1-1-1,,C8H16N,,,,,,30,,,,,,,,,126.22,P462329,38804-3-1-1,,,,,,,,,,,,,,,,,,,,,,,,,,,,,,,,,,,,,,,"Imre, Arpad W.; Schonhoff, Monika; Cramer, Cornelia , Journal of Chemical Physics , 128 , 13 , 134905/1-9 (2008)"
BD001704,,Neat resin,Blended in CHCl3,,,poly(ethylene oxide)//perdeuterated ethyl methacrylate polymer,,Blend,,Solvent casting: Cast from CHCl3 soln. and dried,,38837-3-1-1,,,,"['Glass transition temp. 365 [K]', 'Method: DSC', 'Condition: Heating rate;10K/min']",,C6D10O2,,,,,,,,,,,,,,90,124.06,P342295,38837-1-1-1,,C2H4O,,,,,,,,,,,,,,10,44.05,P070013,38837-2-1-1,,,,,,,,,,,,,,,,,,,,,,,,,,,,,,,,,,,,,,,"Garcia Sakai, Victoria; Maranas, Janna K.; Peral, Inmaculada; Copley, John R. D. , Macromolecules , 41 , 10 , 3701-3710 (2008)"
BD001704,,Neat resin,Blended in CHCl3,,,poly(ethylene oxide)//perdeuterated ethyl methacrylate polymer,,Blend,,Solvent casting: Cast from CHCl3 soln. and dried,,38837-3-2-1,,,,"['Glass transition temp. 344 [K]', 'Method: DSC', 'Condition: Heating rate;10K/min']",,C6D10O2,,,,,,,,,,,,,,80,124.06,P342295,38837-1-1-1,,C2H4O,,,,,,,,,,,,,,20,44.05,P070013,38837-2-1-1,,,,,,,,,,,,,,,,,,,,,,,,,,,,,,,,,,,,,,,"Garcia Sakai, Victoria; Maranas, Janna K.; Peral, Inmaculada; Copley, John R. D. , Macromolecules , 41 , 10 , 3701-3710 (2008)"
BD001704,,Neat resin,Blended in CHCl3,,,poly(ethylene oxide)//perdeuterated ethyl methacrylate polymer,,Blend,,Solvent casting: Cast from CHCl3 soln. and dried,,38837-3-3-1,,,,"['Glass transition temp. 315 [K]', 'Method: DSC', 'Condition: Heating rate;10K/min']",,C6D10O2,,,,,,,,,,,,,,70,124.06,P342295,38837-1-1-1,,C2H4O,,,,,,,,,,,,,,30,44.05,P070013,38837-2-1-1,,,,,,,,,,,,,,,,,,,,,,,,,,,,,,,,,,,,,,,"Garcia Sakai, Victoria; Maranas, Janna K.; Peral, Inmaculada; Copley, John R. D. , Macromolecules , 41 , 10 , 3701-3710 (2008)"
BD001706,Thermoplastic,Neat resin,GAP and Gp1 blended at RT,,,poly(glycidyl azide)//poly(glycidyl azide),,Blend,,,,38485-4-1-1,,,,"['Glass transition temp. 212.9 [K]', 'Method: DSC', 'Condition: Heating rate;10C/min', 'Remarks: Midpoint method']",,C3H5N3O,,,,,,,,,,,,,,50.5,99.09,P079027,38485-3-1-1,,C3H5N3O,,,,,,,,,,,,,,49.5,99.09,P079027,38485-3-2-1,,,,,,,,,,,,,,,,,,,,,,,,,,,,,,,,,,,,,,,"Jaidann, Mounir; Abou-Rachid, Hakima; Lafleur-Lambert, Xavier; Lussier, Louis-Simon; Gagnon, Nicole; Brisson, Josee , Polymer Engineering and Science , 48 , 6 , 1141-1150 (2008)"
BD001708,"linear,Biodegradable,Crystal",Neat resin,Melt-blended in twin-rotary mixer at 150C and 30rpm for 10min,,,"poly[(butane-1,4-diol)-alt-(succinic acid)]//poly(propylene carbonate)",,Blend,,"Compression: Melt-pressed

Shape of Test Piece: Dumbbell tensile bar (ASTM D 638)

Remarks: 25*4*1mm3",,39176-3-2-1,,,,"['Glass transition temp. 35.2 [C]', 'Method: DMA', 'Condition: Heating rate;2C/min&Frequency;1Hz', 'Remarks: Tg2 for PPC-rich phase, value at E"" max.']",,C4H6O3,,,,,,,,,,,,,,70,102.09,P450037,39176-1-1-1,,C8H12O4,,,,,,,,,,,,,,30,172.18,P090005,39176-2-1-1,,,,,,,,,,,,,,,,,,,,,,,,,,,,,,,,,,,,,,,"Pang, M. Z.; Qiao, J. J.; Jiao, J.; Wang, S. J.; Xiao, M.; Meng, Y. Z. , Journal of Applied Polymer Science , 107 , 5 , 2854-2860 (2008)"
BD001708,"linear,Biodegradable,Crystal",Neat resin,Melt-blended in twin-rotary mixer at 150C and 30rpm for 10min,,,"poly[(butane-1,4-diol)-alt-(succinic acid)]//poly(propylene carbonate)",,Blend,,"Compression: Melt-pressed

Shape of Test Piece: Dumbbell tensile bar (ASTM D 638)

Remarks: 25*4*1mm3",,39176-3-3-1,,,,"['Glass transition temp. 35.1 [C]', 'Method: DMA', 'Condition: Heating rate;2C/min&Frequency;1Hz', 'Remarks: Tg2 for PPC-rich phase, value at E"" max.']",,C4H6O3,,,,,,,,,,,,,,50,102.09,P450037,39176-1-1-1,,C8H12O4,,,,,,,,,,,,,,50,172.18,P090005,39176-2-1-1,,,,,,,,,,,,,,,,,,,,,,,,,,,,,,,,,,,,,,,"Pang, M. Z.; Qiao, J. J.; Jiao, J.; Wang, S. J.; Xiao, M.; Meng, Y. Z. , Journal of Applied Polymer Science , 107 , 5 , 2854-2860 (2008)"
BD001708,"linear,Biodegradable,Crystal",Neat resin,Melt-blended in twin-rotary mixer at 150C and 30rpm for 10min,,,"poly[(butane-1,4-diol)-alt-(succinic acid)]//poly(propylene carbonate)",,Blend,,"Compression: Melt-pressed

Shape of Test Piece: Dumbbell tensile bar (ASTM D 638)

Remarks: 25*4*1mm3",,39176-3-4-1,,,,"['Glass transition temp. 34.4 [C]', 'Method: DSC', 'Condition: Heating rate;2C/min&Frequency;1Hz', 'Remarks: Tg2 for PPC-rich phase, value at E"" max.']",,C4H6O3,,,,,,,,,,,,,,30,102.09,P450037,39176-1-1-1,,C8H12O4,,,,,,,,,,,,,,70,172.18,P090005,39176-2-1-1,,,,,,,,,,,,,,,,,,,,,,,,,,,,,,,,,,,,,,,"Pang, M. Z.; Qiao, J. J.; Jiao, J.; Wang, S. J.; Xiao, M.; Meng, Y. Z. , Journal of Applied Polymer Science , 107 , 5 , 2854-2860 (2008)"
BD001711,,Neat resin,Blended in THF,,,poly(N-isopropylacrylamide)//poly(N-isopropylacrylamide),,Blend,,,,39282-9-1-1,,['THF'],,"['Glass transition temp. 142.4 [C]', 'Method: DSC', 'Condition: Heating rate;5C/min & N2, second heating']",,C6H11NO,,,,,,,,,,,,,1,,113.16,P040128,39282-5-1-1,,C6H11NO,,,,,,,,,,,,,1,,113.16,P040128,39282-3-1-1,,,,,,,,,,,,,,,,,,,,,,,,,,,,,,,,,,,,,,,"Nuopponen, Markus; Kalliomaki, Katriina; Laukkanen, Antti; Hietala, Sami; Tenhu, Heikki , Journal of Polymer Science, Part A: Polymer Chemistry , 46 , 1 , 38-46 (2008)"
BD001713,,Neat resin,Blended in NMP,,,"polyethersulfone(PES)//poly{[poly(ethylene glycol)]-alt-[4,4'-methylenebis(phenyl isocyanate]}",,Blend,,"Phase inversion method

Shape of Test Piece: Membrane",,40226-5-1-1,,['NMP'],,"['Glass transition temp. 196.05 [C]', 'Method: DSC', 'Condition: Heating rate;10C/min', 'Remarks: Temp. at onset']",,C12H8O3S,,,,,,,,,,,,,18,,232.26,P070316,40226-3-1-1,,C2H4O / C15H12N2O3,,,,,,,,,,,,,3,,44.05 / 268.27,P900056,40226-2-1-1,,,,,,,,,,,,,,,,,,,,,,,,,,,,,,,,,,,,,,,"Kim, Yekyung; Rana, Dipak; Matsuura, Takeshi; Chung, Wook-Jin , Journal of Membrane Science , 338 , 1/2 , 84-91 (2009)"
BD001721,"Thermoplastic,Biodegradable",Neat resin,Soln. blended in water/CH3CN,,,poly[(glycolic acid)-co-(lactic acid)]//amylopectin,,Blend,,,,37268-7-1-1,,['water/CH3CN'],,"['Glass transition temp. 140 [C]', 'Method: Inverse gas chromatography (IGC)']",,C6H10O5 / C6H10O5 / C6H10O5,,,,,,,,,,,,,,50,162.14 / 162.14 / 162.14,P903336,37268-12-1-1,,C2H2O2 / C3H4O2,,,,,,,,,,,,,,50,58.04 / 72.06,P901010,37268-3-1-1,,,,,,,,,,,,,,,,,,,,,,,,,,,,,,,,,,,,,,,"Al-Saigh, Zeki Y. , ACS Symposium Series , 939 , Degradable Polymers and Materials , 320-348 (2006)"
BD001722,"Thermoplastic,Biodegradable",Neat resin,Soln. blended in hot CHCl3,,,poly(3-hydroxybutyric acid)//amylopectin,,Blend,,,,37268-8-1-1,,['hot CHCl3'],,"['Glass transition temp. 120 [C]', 'Method: Inverse gas chromatography (IGC)']",,C6H10O5 / C6H10O5 / C6H10O5,,,,,,,,,,,,,,50,162.14 / 162.14 / 162.14,P903336,37268-12-1-1,,C4H6O2,,,,,,,,,,,,,,50,86.09,P090175,37268-4-1-1,,,,,,,,,,,,,,,,,,,,,,,,,,,,,,,,,,,,,,,"Al-Saigh, Zeki Y. , ACS Symposium Series , 939 , Degradable Polymers and Materials , 320-348 (2006)"
BD001723,"Thermoplastic,Biodegradable",Neat resin,Soln. blended in MeOH,,,poly(acrylic acid)//amylopectin,,Blend,,,,37268-9-1-1,,['MeOH'],,"['Glass transition temp. 126 [C]', 'Method: Inverse gas chromatography (IGC)']",,C6H10O5 / C6H10O5 / C6H10O5,,,,,,,,,,,,,,50,162.14 / 162.14 / 162.14,P903336,37268-12-1-1,,C3H4O2,,,,,,,,,,,,,,50,72.06,P040001,37268-5-1-1,,,,,,,,,,,,,,,,,,,,,,,,,,,,,,,,,,,,,,,"Al-Saigh, Zeki Y. , ACS Symposium Series , 939 , Degradable Polymers and Materials , 320-348 (2006)"
BD001723,"Thermoplastic,Biodegradable",Neat resin,Soln. blended in MeOH,,,poly(acrylic acid)//amylopectin,,Blend,,,,37268-10-1-1,,['MeOH'],,"['Glass transition temp. 117 [C]', 'Method: Inverse gas chromatography (IGC)']",,C6H10O5 / C6H10O5 / C6H10O5,,,,,,,,,,,,,,50,162.14 / 162.14 / 162.14,P903336,37268-12-1-1,,C3H4O2,,,,,,,,,,,,,,50,72.06,P040001,37268-5-2-1,,,,,,,,,,,,,,,,,,,,,,,,,,,,,,,,,,,,,,,"Al-Saigh, Zeki Y. , ACS Symposium Series , 939 , Degradable Polymers and Materials , 320-348 (2006)"
BD001723,"Thermoplastic,Biodegradable",Neat resin,Soln. blended in MeOH,,,poly(acrylic acid)//amylopectin,,Blend,,,,37268-11-1-1,,['MeOH'],,"['Glass transition temp. 117 [C]', 'Method: Inverse gas chromatography (IGC)']",,C6H10O5 / C6H10O5 / C6H10O5,,,,,,,,,,,,,,50,162.14 / 162.14 / 162.14,P903336,37268-12-1-1,,C3H4O2,,,,,,,,,,,,,,50,72.06,P040001,37268-5-3-1,,,,,,,,,,,,,,,,,,,,,,,,,,,,,,,,,,,,,,,"Al-Saigh, Zeki Y. , ACS Symposium Series , 939 , Degradable Polymers and Materials , 320-348 (2006)"
BD001724,Thermoplastic,Neat resin,Blended via twin-screw extruder,,,poly[(methyl methacrylate)-co-(butyl acrylate)]//poly[(ethyl acrylate)-co-(methyl methacrylate)],,Blend,,"Injection

Shape of Test Piece: Bar",,37095-4-1-1,,,,"['Glass transition temp. 116.5 [C]', 'Method: DMA', 'Condition: Heating rate;2C/min & Frequency;1Hz & N2', 'Remarks: Temp. of tan(delta) peak']",,C5H8O2 / C7H12O2,,,,,,,,,,,,,,5,100.12 / 128.17,P900008,37095-1-1-1,,C5H8O2 / C5H8O2,,,,,,,,,,,,,,95,100.12 / 100.12,P900648,37095-2-1-1,,,,,,,,,,,,,,,,,,,,,,,,,,,,,,,,,,,,,,,"Mekhilef, Nafaa; Hong, Sheng; Carrington, Courtney; Davis, Benjamin , Journal of Vinyl & Additive Technology , 12 , 3 , 143-150 (2006)"
BD001724,Thermoplastic,Neat resin,Blended via twin-screw extruder,,,poly[(methyl methacrylate)-co-(butyl acrylate)]//poly[(ethyl acrylate)-co-(methyl methacrylate)],,Blend,,"Injection

Shape of Test Piece: Bar",,37095-4-2-1,,,,"['Glass transition temp. 116.8 [C]', 'Method: DMA', 'Condition: Heating rate;2C/min & Frequency;1Hz & N2', 'Remarks: Temp. of tan(delta) peak']",,C5H8O2 / C7H12O2,,,,,,,,,,,,,,15,100.12 / 128.17,P900008,37095-1-1-1,,C5H8O2 / C5H8O2,,,,,,,,,,,,,,85,100.12 / 100.12,P900648,37095-2-1-1,,,,,,,,,,,,,,,,,,,,,,,,,,,,,,,,,,,,,,,"Mekhilef, Nafaa; Hong, Sheng; Carrington, Courtney; Davis, Benjamin , Journal of Vinyl & Additive Technology , 12 , 3 , 143-150 (2006)"
BD001724,Thermoplastic,Neat resin,Blended via twin-screw extruder,,,poly[(methyl methacrylate)-co-(butyl acrylate)]//poly[(ethyl acrylate)-co-(methyl methacrylate)],,Blend,,"Injection

Shape of Test Piece: Bar",,37095-5-1-1,,,,"['Glass transition temp. 116.6 [C]', 'Method: DMA', 'Condition: Heating rate;2C/min & Frequency;1Hz & N2', 'Remarks: Temp. of tan(delta) peak']",,C5H8O2 / C7H12O2,,,,,,,,,,,,,,5,100.12 / 128.17,P900008,37095-1-2-1,,C5H8O2 / C5H8O2,,,,,,,,,,,,,,95,100.12 / 100.12,P900648,37095-2-1-1,,,,,,,,,,,,,,,,,,,,,,,,,,,,,,,,,,,,,,,"Mekhilef, Nafaa; Hong, Sheng; Carrington, Courtney; Davis, Benjamin , Journal of Vinyl & Additive Technology , 12 , 3 , 143-150 (2006)"
BD001724,Thermoplastic,Neat resin,Blended via twin-screw extruder,,,poly[(methyl methacrylate)-co-(butyl acrylate)]//poly[(ethyl acrylate)-co-(methyl methacrylate)],,Blend,,"Injection

Shape of Test Piece: Bar",,37095-5-2-1,,,,"['Glass transition temp. 117.7 [C]', 'Method: DMA', 'Condition: Heating rate;2C/min & Frequency;1Hz & N2', 'Remarks: Temp. of tan(delta) peak']",,C5H8O2 / C7H12O2,,,,,,,,,,,,,,15,100.12 / 128.17,P900008,37095-1-2-1,,C5H8O2 / C5H8O2,,,,,,,,,,,,,,85,100.12 / 100.12,P900648,37095-2-1-1,,,,,,,,,,,,,,,,,,,,,,,,,,,,,,,,,,,,,,,"Mekhilef, Nafaa; Hong, Sheng; Carrington, Courtney; Davis, Benjamin , Journal of Vinyl & Additive Technology , 12 , 3 , 143-150 (2006)"
BD001724,Thermoplastic,Neat resin,Blended via twin-screw extruder,,,poly[(methyl methacrylate)-co-(butyl acrylate)]//poly[(ethyl acrylate)-co-(methyl methacrylate)],,Blend,,"Injection

Shape of Test Piece: Bar",,37095-6-1-1,,,,"['Glass transition temp. 120.6 [C]', 'Method: DMA', 'Condition: Heating rate;2C/min & Frequency;1Hz & N2', 'Remarks: Temp. of tan(delta) peak']",,C5H8O2 / C7H12O2,,,,,,,,,,,,,,5,100.12 / 128.17,P900008,37095-1-3-1,,C5H8O2 / C5H8O2,,,,,,,,,,,,,,95,100.12 / 100.12,P900648,37095-2-1-1,,,,,,,,,,,,,,,,,,,,,,,,,,,,,,,,,,,,,,,"Mekhilef, Nafaa; Hong, Sheng; Carrington, Courtney; Davis, Benjamin , Journal of Vinyl & Additive Technology , 12 , 3 , 143-150 (2006)"
BD001724,Thermoplastic,Neat resin,Blended via twin-screw extruder,,,poly[(methyl methacrylate)-co-(butyl acrylate)]//poly[(ethyl acrylate)-co-(methyl methacrylate)],,Blend,,"Injection

Shape of Test Piece: Bar",,37095-6-2-1,,,,"['Glass transition temp. 119.9 [C]', 'Method: DMA', 'Condition: Heating rate;2C/min & Frequency;1Hz & N2', 'Remarks: Temp. of tan(delta) peak']",,C5H8O2 / C7H12O2,,,,,,,,,,,,,,15,100.12 / 128.17,P900008,37095-1-3-1,,C5H8O2 / C5H8O2,,,,,,,,,,,,,,85,100.12 / 100.12,P900648,37095-2-1-1,,,,,,,,,,,,,,,,,,,,,,,,,,,,,,,,,,,,,,,"Mekhilef, Nafaa; Hong, Sheng; Carrington, Courtney; Davis, Benjamin , Journal of Vinyl & Additive Technology , 12 , 3 , 143-150 (2006)"
BD001730,"Thermoplastic,Liquid crystal",Neat resin,"Dried PPS and LCP-A mixed in container, then blended at 160-300C (die;290C), 30rpm using twin-screw extruder",,,poly(p-phenylene sulfide)//poly[(4-hydroxybenzoic acid)-co-(6-hydroxy-2-naphthoic acid)]//poly[propylene-graft-(maleic anhydride)],,Blend,,,,39567-4-1-1,,,,"['Glass transition temp. ca 112 [C]', 'Method: DMA', 'Condition: Heating rate;5C/min&Frequency;1Hz&Single cantilever clamp', 'Remarks: Temp. at tan(delta)max, taken from the Fig.4']",,C6H4S,,,,,,,,,,,,,75,,108.16,P080097,39567-1-1-1,,C7H4O2 / C11H6O2,,,,,,,,,,,,,25,,120.11 / 170.161,P900344,39567-2-1-1,,C4H2O3 / C3H6,,,,,,,,,,,,,0,,98.06 / 42.08,P905115,39567-3-1-1,,,,,,,,,,,,,,,,,,,,"Rath, T.; Kumar, S.; Mahaling, R. N.; Das, C. K.; Yadaw, S. B. , Journal of Applied Polymer Science , 106 , 6 , 3721-3728 (2007)"
BD001730,"Thermoplastic,Liquid crystal",Neat resin,"Dried PPS and LCP-A mixed in container, then blended at 160-300C (die;290C), 30rpm using twin-screw extruder",,,poly(p-phenylene sulfide)//poly[(4-hydroxybenzoic acid)-co-(6-hydroxy-2-naphthoic acid)]//poly[propylene-graft-(maleic anhydride)],,Blend,,,,39567-4-2-1,,,,"['Glass transition temp. ca 111 [C]', 'Method: DMA', 'Condition: Heating rate;5C/min&Frequency;1Hz&Single cantilever clamp', 'Remarks: Temp. at tan(delta)max, taken from the Fig.4']",,C6H4S,,,,,,,,,,,,,75,,108.16,P080097,39567-1-1-1,,C7H4O2 / C11H6O2,,,,,,,,,,,,,25,,120.11 / 170.161,P900344,39567-2-1-1,,C4H2O3 / C3H6,,,,,,,,,,,,,2,,98.06 / 42.08,P905115,39567-3-1-1,,,,,,,,,,,,,,,,,,,,"Rath, T.; Kumar, S.; Mahaling, R. N.; Das, C. K.; Yadaw, S. B. , Journal of Applied Polymer Science , 106 , 6 , 3721-3728 (2007)"
BD001730,"Thermoplastic,Liquid crystal",Neat resin,"Dried PPS and LCP-A mixed in container, then blended at 160-300C (die;290C), 30rpm using twin-screw extruder",,,poly(p-phenylene sulfide)//poly[(4-hydroxybenzoic acid)-co-(6-hydroxy-2-naphthoic acid)]//poly[propylene-graft-(maleic anhydride)],,Blend,,,,39567-4-3-1,,,,"['Glass transition temp. ca 109 [C]', 'Method: DMA', 'Condition: Heating rate;5C/min&Frequency;1Hz&Single cantilever clamp', 'Remarks: Temp. at tan(delta)max, taken from the Fig.4']",,C6H4S,,,,,,,,,,,,,75,,108.16,P080097,39567-1-1-1,,C7H4O2 / C11H6O2,,,,,,,,,,,,,25,,120.11 / 170.161,P900344,39567-2-1-1,,C4H2O3 / C3H6,,,,,,,,,,,,,5,,98.06 / 42.08,P905115,39567-3-1-1,,,,,,,,,,,,,,,,,,,,"Rath, T.; Kumar, S.; Mahaling, R. N.; Das, C. K.; Yadaw, S. B. , Journal of Applied Polymer Science , 106 , 6 , 3721-3728 (2007)"
BD001735,Thermoplastic,Neat resin,"First melt-mixed EVA at 120C for 2min, then added ENR-50 and melt-mixed further 4min in Haake Rheomix Polydrive apparatus",,,"poly[ethene-co-(vinyl acetate)]//poly(2-methyloxirane-2,3-diylethylene/cis-1-methylbut-1-ene-1,4-diyl)",,Blend,"Type: polymer reaction

Prepolymer name: EVA//ENR-50

Polymer reaction condition: Unirradiated","Compression: 120C, 5min

Shape of Test Piece: Sheet

Remarks: t=2mm",,39897-9-1-1,,,"gel content 0%, taken from the Fig.1","['Glass transition temp. -15 [C]', 'Method: DMA', 'Condition: Heating rate;5C/min&Frequency;1Hz', 'Remarks: Peak of tan(delta)']",,C2H4 / C4H6O2,,,,,,,,,,50,,,,,28.05 / 86.09,P900016,39897-1-1-1,,C5H8O / C5H8,,,,,,,,,,50,,,,,84.12 / 68.12,P900304,39897-5-1-1,,,,,,,,,,,,,,,,,,,,,,,,,,,,,,,,,,,,,,,"Zurina, M.; Ismail, H.; Ratnam, C. T. , Journal of Vinyl & Additive Technology , 15 , 1 , 47-53 (2009)"
BD001735,crosslinked,Neat resin,"First melt-mixed EVA at 120C for 2min, then added ENR-50 and melt-mixed further 4min in Haake Rheomix Polydrive apparatus",,,"poly[ethene-co-(vinyl acetate)]//poly(2-methyloxirane-2,3-diylethylene/cis-1-methylbut-1-ene-1,4-diyl)",,Blend,"Type: polymer reaction

Prepolymer name: EVA//ENR-50

Polymer reaction condition: Molded sheet irradiated at 60kGy with 3-MeV electron-beam accelerator","Compression: 120C, 5min

Shape of Test Piece: Sheet

Remarks: t=2mm",,39897-10-1-1,,,"gel content 76%, taken from the Fig.1","['Glass transition temp. -11.5 [C]', 'Method: DMA', 'Condition: Heating rate;5C/min&Frequency;1Hz', 'Remarks: Peak of tan(delta)']",,C2H4 / C4H6O2,,,,,,,,,,50,,,,,28.05 / 86.09,P900016,39897-1-1-1,,C5H8O / C5H8,,,,,,,,,,50,,,,,84.12 / 68.12,P900304,39897-5-1-1,,,,,,,,,,,,,,,,,,,,,,,,,,,,,,,,,,,,,,,"Zurina, M.; Ismail, H.; Ratnam, C. T. , Journal of Vinyl & Additive Technology , 15 , 1 , 47-53 (2009)"
BD001735,crosslinked,Neat resin,"First melt-mixed EVA at 120C for 2min, then added ENR-50 and melt-mixed further 4min in Haake Rheomix Polydrive apparatus",,,"poly[ethene-co-(vinyl acetate)]//poly(2-methyloxirane-2,3-diylethylene/cis-1-methylbut-1-ene-1,4-diyl)",,Blend,"Type: polymer reaction

Prepolymer name: EVA//ENR-50

Polymer reaction condition: Molded sheet irradiated at 100kGy with 3-MeV electron-beam accelerator","Compression: 120C, 5min

Shape of Test Piece: Sheet

Remarks: t=2mm",,39897-10-2-1,,,"gel content 88%, taken from the Fig.1","['Glass transition temp. -13 [C]', 'Method: DMA', 'Condition: Heating rate;5C/min&Frequency;1Hz', 'Remarks: Peak of tan(delta)']",,C2H4 / C4H6O2,,,,,,,,,,50,,,,,28.05 / 86.09,P900016,39897-1-1-1,,C5H8O / C5H8,,,,,,,,,,50,,,,,84.12 / 68.12,P900304,39897-5-1-1,,,,,,,,,,,,,,,,,,,,,,,,,,,,,,,,,,,,,,,"Zurina, M.; Ismail, H.; Ratnam, C. T. , Journal of Vinyl & Additive Technology , 15 , 1 , 47-53 (2009)"
BD001736,"linear,Biodegradable,Crystal",Neat resin,"Glacial CH3COOH soln. of polycaprolactone(PCL) and 70% CH3COOH soln. of chitosan blended, then the mixt. concentrated at 55C with stirring",,,poly(epsilon-caprolactone)//chitin,,Blend,,"Solvent casting: Cast gel-like mixt. onto Teflon dish and dried

Shape of Test Piece: Membrane

Remarks: t=0.8-1.0mm",,39914-3-1-1,,,,"['Glass transition temp. 158.1 [C]', 'Method: DMA', 'Condition: Heating rate;3C/min&Frequency;1Hz&N2', 'Remarks: Tg of chitosan component, temp. of tan(delta) peak']",,C6H10O2,,,,,,,,,,,,,,60,114.14,P090089,39914-1-1-1,,C6H11NO4 / C8H13NO5,,,,,,,,,,,,,,40,161.16 / 203.19,P903141,39914-2-1-1,,,,,,,,,,,,,,,,,,,,,,,,,,,,,,,,,,,,,,,"Wan, Ying; Lu, Xiaoling; Dalai, Siqin; Zhang, Jun , Thermochimica Acta , 487 , 1/2 , 33-38 (2009)"
BD001736,"linear,Biodegradable,Crystal",Neat resin,Glacial CH3COOH soln. of polycaprolactone(PCL) and 70% CH3COOH soln. of chitosan blended at 55C with stirring,,,poly(epsilon-caprolactone)//chitin,,Blend,,"Solvent casting: Cast from gel-like mixt. onto Teflon dish and dried

Shape of Test Piece: Membrane

Remarks: t=0.8-1.0mm",,39914-3-2-1,,,,"['Glass transition temp. 153.4 [C]', 'Method: DMA', 'Condition: Heating rate;3C/min&Frequency;1Hz&N2', 'Remarks: Tg of chitosan component, temp. of tan(delta) peak']",,C6H10O2,,,,,,,,,,,,,,40,114.14,P090089,39914-1-1-1,,C6H11NO4 / C8H13NO5,,,,,,,,,,,,,,60,161.16 / 203.19,P903141,39914-2-1-1,,,,,,,,,,,,,,,,,,,,,,,,,,,,,,,,,,,,,,,"Wan, Ying; Lu, Xiaoling; Dalai, Siqin; Zhang, Jun , Thermochimica Acta , 487 , 1/2 , 33-38 (2009)"
BD001736,"linear,Biodegradable,Crystal",Neat resin,Glacial CH3COOH soln. of polycaprolactone(PCL) and 70% CH3COOH soln. of chitosan blended at 55C with stirring,,,poly(epsilon-caprolactone)//chitin,,Blend,,"Solvent casting: Cast from gel-like mixt. onto Teflon dish and dried

Shape of Test Piece: Membrane

Remarks: t=0.8-1.0mm",,39914-3-3-1,,,,"['Glass transition temp. 167.3 [C]', 'Method: DSC', 'Condition: Heating rate;10C/min&N2', 'Remarks: Tg of chitosan component']",,C6H10O2,,,,,,,,,,,,,,20,114.14,P090089,39914-1-1-1,,C6H11NO4 / C8H13NO5,,,,,,,,,,,,,,80,161.16 / 203.19,P903141,39914-2-1-1,,,,,,,,,,,,,,,,,,,,,,,,,,,,,,,,,,,,,,,"Wan, Ying; Lu, Xiaoling; Dalai, Siqin; Zhang, Jun , Thermochimica Acta , 487 , 1/2 , 33-38 (2009)"
BD001737,"complex, ionic cross-linking,Electroconductive&Separation function,Amorphous",Neat resin,Blended in water and stirred under N2 for 24h,,,"poly(1-vinyl-1H-1,2,4-triazole)//poly[styren-co-(4-sulfostyrene)]",,Blend,,"Solvent casting: Cast onto polished poly(tetrafluoroethylene) plate and vacuum-dried at 50C

Shape of Test Piece: Membrane",,40001-3-1-1,,,,"['Glass transition temp. 154 [C]', 'Method: DSC', 'Condition: Heating rate;10C/min&N2']",,C4H5N3,,,,,1,,,,,,,,,,95.1,P332184,40001-1-1-1,,C8H8 / C8H8O3S,,,,,0.25,,,,,,,,,,104.15 / 184.21,P900492,40001-4-1-1,,,,,,,,,,,,,,,,,,,,,,,,,,,,,,,,,,,,,,,"Aslan, Ayse; Sen, Unal; Bozkurt, Ayhan , Journal of the Electrochemical Society , 156 , 10 , B1112 (2009)"
BD001737,"complex, ionic cross-linking,Electroconductive&Separation function,Amorphous",Neat resin,Blended in water and stirred under N2 for 24h,,,"poly(1-vinyl-1H-1,2,4-triazole)//poly[styren-co-(4-sulfostyrene)]",,Blend,,"Solvent casting: Cast onto polished poly(tetrafluoroethylene) plate and vacuum-dried at 50C

Shape of Test Piece: Membrane",,40001-3-2-1,,,,"['Glass transition temp. 151 [C]', 'Method: DSC', 'Condition: Heating rate;10C/min&N2']",,C4H5N3,,,,,1,,,,,,,,,,95.1,P332184,40001-1-1-1,,C8H8 / C8H8O3S,,,,,0.5,,,,,,,,,,104.15 / 184.21,P900492,40001-4-1-1,,,,,,,,,,,,,,,,,,,,,,,,,,,,,,,,,,,,,,,"Aslan, Ayse; Sen, Unal; Bozkurt, Ayhan , Journal of the Electrochemical Society , 156 , 10 , B1112 (2009)"
BD001737,"complex, ionic cross-linking,Electroconductive&Separation function,Amorphous",Neat resin,Blended in water and stirred under N2 for 24h,,,"poly(1-vinyl-1H-1,2,4-triazole)//poly[styren-co-(4-sulfostyrene)]",,Blend,,"Solvent casting: Cast onto polished poly(tetrafluoroethylene) plate and vacuum-dried at 50C

Shape of Test Piece: Membrane",,40001-3-3-1,,,,"['Glass transition temp. 152 [C]', 'Method: DSC', 'Condition: Heating rate;20C/min&N2']",,C4H5N3,,,,,1,,,,,,,,,,95.1,P332184,40001-1-1-1,,C8H8 / C8H8O3S,,,,,1,,,,,,,,,,104.15 / 184.21,P900492,40001-4-1-1,,,,,,,,,,,,,,,,,,,,,,,,,,,,,,,,,,,,,,,"Aslan, Ayse; Sen, Unal; Bozkurt, Ayhan , Journal of the Electrochemical Society , 156 , 10 , B1112 (2009)"
BD001737,"complex, ionic cross-linking,Electroconductive&Separation function,Amorphous",Neat resin,Blended in water and stirred under N2 for 24h,,,"poly(1-vinyl-1H-1,2,4-triazole)//poly[styren-co-(4-sulfostyrene)]",,Blend,,"Solvent casting: Cast onto polished poly(tetrafluoroethylene) plate and vacuum-dried at 50C

Shape of Test Piece: Membrane",,40001-3-4-1,,,,"['Glass transition temp. 145 [C]', 'Method: DSC', 'Condition: Heating rate;10C/min&N2']",,C4H5N3,,,,,1,,,,,,,,,,95.1,P332184,40001-1-1-1,,C8H8 / C8H8O3S,,,,,2,,,,,,,,,,104.15 / 184.21,P900492,40001-4-1-1,,,,,,,,,,,,,,,,,,,,,,,,,,,,,,,,,,,,,,,"Aslan, Ayse; Sen, Unal; Bozkurt, Ayhan , Journal of the Electrochemical Society , 156 , 10 , B1112 (2009)"
BD001737,"complex, ionic cross-linking,Electroconductive&Separation function,Amorphous",Neat resin,Blended in water and stirred under N2 for 24h,,,"poly(1-vinyl-1H-1,2,4-triazole)//poly[styren-co-(4-sulfostyrene)]",,Blend,,"Solvent casting: Cast onto polished poly(tetrafluoroethylene) plate and vacuum-dried at 50C

Shape of Test Piece: Membrane",,40001-3-5-1,,,,"['Glass transition temp. 134 [C]', 'Method: DSC', 'Condition: Heating rate;10C/min&N2']",,C4H5N3,,,,,1,,,,,,,,,,95.1,P332184,40001-1-1-1,,C8H8 / C8H8O3S,,,,,4,,,,,,,,,,104.15 / 184.21,P900492,40001-4-1-1,,,,,,,,,,,,,,,,,,,,,,,,,,,,,,,,,,,,,,,"Aslan, Ayse; Sen, Unal; Bozkurt, Ayhan , Journal of the Electrochemical Society , 156 , 10 , B1112 (2009)"
BD001739,Thermoplastic,Neat resin,Soln. blended in CHCl3,,,"poly(lactic acid)//poly{[(butane-1,4-diol)-alt-(adipic acid)]-co-[(butane-1,4-diol)-alt-(terephthalic acid)]}",,Blend,,"Solvent casting: Cast from CHCl3 soln. on glass plate, then evaporated and dried

Shape of Test Piece: Film",,34523-4-1-1,,,,"['Glass transition temp. 60.3 [C]', 'Method: TMA', 'Condition: Heating rate;10C/min']",,C3H4O2,,,,,,,,,,,,,,75,72.06,P090176,34434-1-1-1,,C12H12O4 / C10H16O4,,,,,,,,,,,,,,25,220.22 / 200.23,P900061,34434-2-1-1,,,,,,,,,,,,,,,,,,,,,,,,,,,,,,,,,,,,,,,"Liu, Ting-Yu; Lin, Wen-Ching; Yang, Ming-Chien; Chen, San-Yuan , Polymer , 46 , 26 , 12586-12594 (2005)"
BD001739,Thermoplastic,Neat resin,Soln. blended in CHCl3,,,"poly(lactic acid)//poly{[(butane-1,4-diol)-alt-(adipic acid)]-co-[(butane-1,4-diol)-alt-(terephthalic acid)]}",,Blend,,"Solvent casting: Cast from CHCl3 soln. on glass plate, then evaporated and dried

Shape of Test Piece: Film",,34523-4-2-1,,,,"['Glass transition temp. 66.9 [C]', 'Method: TMA', 'Condition: Heating rate;10C/min']",,C3H4O2,,,,,,,,,,,,,,50,72.06,P090176,34434-1-1-1,,C12H12O4 / C10H16O4,,,,,,,,,,,,,,50,220.22 / 200.23,P900061,34434-2-1-1,,,,,,,,,,,,,,,,,,,,,,,,,,,,,,,,,,,,,,,"Liu, Ting-Yu; Lin, Wen-Ching; Yang, Ming-Chien; Chen, San-Yuan , Polymer , 46 , 26 , 12586-12594 (2005)"
BD001739,Thermoplastic,Neat resin,Soln. blended in CHCl3,,,"poly(lactic acid)//poly{[(butane-1,4-diol)-alt-(adipic acid)]-co-[(butane-1,4-diol)-alt-(terephthalic acid)]}",,Blend,,"Solvent casting: Cast from CHCl3 soln. on glass plate, then evaporated and dried

Shape of Test Piece: Film",,34523-4-3-1,,,,"['Glass transition temp. 64.1 [C]', 'Method: TMA', 'Condition: Heating rate;10C/min']",,C3H4O2,,,,,,,,,,,,,,25,72.06,P090176,34434-1-1-1,,C12H12O4 / C10H16O4,,,,,,,,,,,,,,75,220.22 / 200.23,P900061,34434-2-1-1,,,,,,,,,,,,,,,,,,,,,,,,,,,,,,,,,,,,,,,"Liu, Ting-Yu; Lin, Wen-Ching; Yang, Ming-Chien; Chen, San-Yuan , Polymer , 46 , 26 , 12586-12594 (2005)"
BD001739,"Thermoplastic,Biodegradable",Neat resin,"Dried pellets of PLA and PBAT mixed in container and blended in melt mixer with ultrasonic device at 180C, 60rpm, sonication time=0s",,,"poly(lactic acid)//poly{[(butane-1,4-diol)-alt-(adipic acid)]-co-[(butane-1,4-diol)-alt-(terephthalic acid)]}",,Blend,,"Compression: Compression molded after drying at 50C for at least 12h under vacuum

Remarks: (PBAT25)",,39416-3-1-1,,,,"['Glass transition temp. 59 [C]', 'Method: DSC', 'Condition: Heating rate;10C/min', 'Remarks: Tg of PLA']",,C3H4O2,,,,,,,,,,,,,,75,72.06,P090176,39416-1-1-1,,C12H12O4 / C10H16O4,,,,,,,,,,,,,,25,220.22 / 200.23,P900061,39416-2-1-1,16.8,59,,,,,,,,,,,,,,140,67.8,50/50,-35,17,58,,,,,,,,,,,,,,115,69.7,25/75,-35,"Lee, Sangmook; Lee, Youngjoo; Lee, Jae Wook , Macromolecular Research , 15 , 1 , 44-50 (2007)"
BD001739,"Thermoplastic,Biodegradable",Neat resin,"Dried pellets of PLA and PBAT mixed in container and blended in melt mixer with ultrasonic device at 180C, 60rpm, sonication time=0s",,,"poly(lactic acid)//poly{[(butane-1,4-diol)-alt-(adipic acid)]-co-[(butane-1,4-diol)-alt-(terephthalic acid)]}",,Blend,,"Compression: Compression molded after drying at 50C for at least 12h under vacuum

Remarks: (PBAT50)",,39416-3-2-1,,,,"['Glass transition temp. ca 68.3 [C]', 'Method: DMA', 'Condition: Heating rate;5C/min&Frequency;1Hz&Single cantilever mode', 'Remarks: Tg of PLA phase, temp. at tan(delta)peak, taken from the Fig.1']",,C3H4O2,,,,,,,,,,,,,,50,72.06,P090176,39416-1-1-1,,C12H12O4 / C10H16O4,,,,,,,,,,,,,,50,220.22 / 200.23,P900061,39416-2-1-1,16.8,59,,,,,,,,,,,,,,140,67.8,50/50,-35,17,58,,,,,,,,,,,,,,115,69.7,25/75,-35,"Lee, Sangmook; Lee, Youngjoo; Lee, Jae Wook , Macromolecular Research , 15 , 1 , 44-50 (2007)"
BD001739,"Thermoplastic,Biodegradable",Neat resin,"Dried pellets of PLA and PBAT mixed in container and blended in melt mixer with ultrasonic device at 180C, 60rpm, sonication time=30s",,,"poly(lactic acid)//poly{[(butane-1,4-diol)-alt-(adipic acid)]-co-[(butane-1,4-diol)-alt-(terephthalic acid)]}",,Blend,,"Compression: Compression molded after drying at 50C for at least 12h under vacuum

Remarks: (PBAT50)",,39416-3-2-2,,,,"['Glass transition temp. ca 67.2 [C]', 'Method: DMA', 'Condition: Heating rate;5C/min&Frequency;1Hz&Single cantilever mode', 'Remarks: Tg of PLA phase, temp. at tan(delta)peak, taken from the Fig.1']",,C3H4O2,,,,,,,,,,,,,,50,72.06,P090176,39416-1-1-1,,C12H12O4 / C10H16O4,,,,,,,,,,,,,,50,220.22 / 200.23,P900061,39416-2-1-1,16.8,59,,,,,,,,,,,,,,140,67.8,50/50,-35,17,58,,,,,,,,,,,,,,115,69.7,25/75,-35,"Lee, Sangmook; Lee, Youngjoo; Lee, Jae Wook , Macromolecular Research , 15 , 1 , 44-50 (2007)"
BD001739,"Thermoplastic,Biodegradable",Neat resin,"Dried pellets of PLA and PBAT mixed in container and blended in melt mixer with ultrasonic device at 180C, 60rpm, sonication time=60s",,,"poly(lactic acid)//poly{[(butane-1,4-diol)-alt-(adipic acid)]-co-[(butane-1,4-diol)-alt-(terephthalic acid)]}",,Blend,,"Compression: Compression molded after drying at 50C for at least 12h under vacuum

Remarks: (PBAT50)",,39416-3-2-3,,,,"['Glass transition temp. ca 67.8 [C]', 'Method: DMA', 'Condition: Heating rate;5C/min&Frequency;1Hz&Single cantilever mode', 'Remarks: Tg of PLA phase, temp. at tan(delta)peak, taken from the Fig.1']",,C3H4O2,,,,,,,,,,,,,,50,72.06,P090176,39416-1-1-1,,C12H12O4 / C10H16O4,,,,,,,,,,,,,,50,220.22 / 200.23,P900061,39416-2-1-1,16.8,59,,,,,,,,,,,,,,140,67.8,50/50,-35,17,58,,,,,,,,,,,,,,115,69.7,25/75,-35,"Lee, Sangmook; Lee, Youngjoo; Lee, Jae Wook , Macromolecular Research , 15 , 1 , 44-50 (2007)"
BD001739,"Thermoplastic,Biodegradable",Neat resin,"Dried pellets of PLA and PBAT mixed in container and blended in melt mixer with ultrasonic device at 180C, 60rpm, sonication time=180s",,,"poly(lactic acid)//poly{[(butane-1,4-diol)-alt-(adipic acid)]-co-[(butane-1,4-diol)-alt-(terephthalic acid)]}",,Blend,,"Compression: Compression molded after drying at 50C for at least 12h under vacuum

Remarks: (PBAT50)",,39416-3-2-4,,,,"['Glass transition temp. ca 69.7 [C]', 'Method: DMA', 'Condition: Heating rate;5C/min&Frequency;1Hz&Single cantilever mode', 'Remarks: Tg of PLA phase, temp. at tan(delta)peak, taken from the Fig.1']",,C3H4O2,,,,,,,,,,,,,,50,72.06,P090176,39416-1-1-1,,C12H12O4 / C10H16O4,,,,,,,,,,,,,,50,220.22 / 200.23,P900061,39416-2-1-1,16.8,59,,,,,,,,,,,,,,140,67.8,50/50,-35,17,58,,,,,,,,,,,,,,115,69.7,25/75,-35,"Lee, Sangmook; Lee, Youngjoo; Lee, Jae Wook , Macromolecular Research , 15 , 1 , 44-50 (2007)"
BD001739,"Thermoplastic,Biodegradable",Neat resin,"Dried pellets of PLA and PBAT mixed in container and blended in melt mixer with ultrasonic device at 180C, 60rpm, sonication time=0s",,,"poly(lactic acid)//poly{[(butane-1,4-diol)-alt-(adipic acid)]-co-[(butane-1,4-diol)-alt-(terephthalic acid)]}",,Blend,,"Compression: Compression molded after drying at 50C for at least 12h under vacuum

Remarks: (PBAT75)",,39416-3-3-1,,,,"['Glass transition temp. 58 [C]', 'Method: DSC', 'Condition: Heating rate;10C/min', 'Remarks: Tg of PLA']",,C3H4O2,,,,,,,,,,,,,,25,72.06,P090176,39416-1-1-1,,C12H12O4 / C10H16O4,,,,,,,,,,,,,,75,220.22 / 200.23,P900061,39416-2-1-1,16.8,59,,,,,,,,,,,,,,140,67.8,50/50,-35,17,58,,,,,,,,,,,,,,115,69.7,25/75,-35,"Lee, Sangmook; Lee, Youngjoo; Lee, Jae Wook , Macromolecular Research , 15 , 1 , 44-50 (2007)"
BD001741,Thermoplastic,Neat resin,"Soln. blended in THF at RT for 1day, then pptd. into petroleum ether, filtered, repeatedly washed with non-solvent and vacuum dried at 50C for several days",,,poly(methyl methacrylate)//poly[styrene-co-(cinnamic acid)],['petroleum ether'],Blend,,Shape of Test Piece: Powder,,38586-5-1-1,,['THF'],,"['Glass transition temp. ca 147 [C]', 'Method: DSC', 'Condition: Heating rate;20K/min&N2, second heating', 'Remarks: Midpoint method, taken from the Fig.1']",,C8H8 / C9H8O2,,,,,,,,,,,,,,67,104.15 / 148.16,P903725,38586-1-4-1,,C5H8O2,,,,,,,,,,,,,,33,100.12,P040048,38586-2-1-1,,,,,,,,,,,,,,,,,,,,,,,,,,,,,,,,,,,,,,,"Bouslah, N.; Amrani, F. , eXPRESS Polymer Letters , 1 , 1 , 44-50 (2007)"
BD001741,Thermoplastic,Neat resin,"Soln. blended in THF at RT for 1day, then pptd. into petroleum ether, filtered, repeatedly washed with non-solvent and vacuum dried at 50C for several days",,,poly(methyl methacrylate)//poly[styrene-co-(cinnamic acid)],['petroleum ether'],Blend,,Shape of Test Piece: Powder,,38586-5-2-1,,['THF'],,"['Glass transition temp. ca 143 [C]', 'Method: DSC', 'Condition: Heating rate;20K/min&N2, second heating', 'Remarks: Midpoint method, taken from the Fig.1']",,C8H8 / C9H8O2,,,,,,,,,,,,,,50,104.15 / 148.16,P903725,38586-1-4-1,,C5H8O2,,,,,,,,,,,,,,50,100.12,P040048,38586-2-1-1,,,,,,,,,,,,,,,,,,,,,,,,,,,,,,,,,,,,,,,"Bouslah, N.; Amrani, F. , eXPRESS Polymer Letters , 1 , 1 , 44-50 (2007)"
BD001741,Thermoplastic,Neat resin,"Soln. blended in THF at RT for 1day, then pptd. into petroleum ether, filtered, repeatedly washed with non-solvent and vacuum dried at 50C for several days",,,poly(methyl methacrylate)//poly[styrene-co-(cinnamic acid)],['petroleum ether'],Blend,,Shape of Test Piece: Powder,,38586-5-3-1,,['THF'],,"['Glass transition temp. ca 142 [C]', 'Method: DSC', 'Condition: Heating rate;20K/min&N2, second heating', 'Remarks: Midpoint method, taken from the Fig.1']",,C8H8 / C9H8O2,,,,,,,,,,,,,,33,104.15 / 148.16,P903725,38586-1-4-1,,C5H8O2,,,,,,,,,,,,,,67,100.12,P040048,38586-2-1-1,,,,,,,,,,,,,,,,,,,,,,,,,,,,,,,,,,,,,,,"Bouslah, N.; Amrani, F. , eXPRESS Polymer Letters , 1 , 1 , 44-50 (2007)"
BD001745,Thermoplastic,Neat resin,Blended in twin-screw extruder at 170/190/200/210C (from hopper to die) and 60rpm,,,poly(acrylonitrile-co-styrene)//poly[ethene-co-(5-ethylidene-2-norbornene)-co-(prop-1-ene)]//polybutadiene-graft-polystyrene,,Blend,,"Injection: Molded according to ISO

Shape of Test Piece: Sheet

Remarks: l = 50mm, w = 10mm, t = 1mm",,38271-5-1-1,,,,"['Glass transition temp. 104.9 [C]', 'Method: DMA', 'Condition: Heating rate;10C/min & Frequency;1Hz & N2', 'Remarks: Tg for SAN']",,C3H3N / C8H8,,,,,,,,,,95,,,,,53.06 / 104.15,P900007,38271-1-1-1,,C2H4 / C9H12 / C3H6,,,,,,,,,,5,,,,,28.05 / 120.19 / 42.08,P900083,38271-2-1-1,,C4H6 / C8H8 / C4H6,,,,,,,,,,5,,,,,54.09 / 104.15 / 54.09,P900212,38271-3-1-1,,,,,,,,,,,,,,,,,,,,"Pticek, A.; Hrnjak-Murgic, Z.; Jelencic, J.; Mlinac-Misak, M. , eXPRESS Polymer Letters , 1 , 6 , 370-377 (2007)"
BD001745,Thermoplastic,Neat resin,Blended in twin-screw extruder at 170/190/200/210C (from hopper to die) and 60rpm,,,poly(acrylonitrile-co-styrene)//poly[ethene-co-(5-ethylidene-2-norbornene)-co-(prop-1-ene)]//polybutadiene-graft-polystyrene,,Blend,,"Injection: Molded according to ISO

Shape of Test Piece: Sheet

Remarks: l = 50mm, w = 10mm, t = 1mm",,38271-5-2-1,,,,"['Glass transition temp. 106.2 [C]', 'Method: DMA', 'Condition: Heating rate;10C/min & Frequency;1Hz & N2', 'Remarks: Tg for SAN']",,C3H3N / C8H8,,,,,,,,,,90,,,,,53.06 / 104.15,P900007,38271-1-1-1,,C2H4 / C9H12 / C3H6,,,,,,,,,,10,,,,,28.05 / 120.19 / 42.08,P900083,38271-2-1-1,,C4H6 / C8H8 / C4H6,,,,,,,,,,5,,,,,54.09 / 104.15 / 54.09,P900212,38271-3-1-1,,,,,,,,,,,,,,,,,,,,"Pticek, A.; Hrnjak-Murgic, Z.; Jelencic, J.; Mlinac-Misak, M. , eXPRESS Polymer Letters , 1 , 6 , 370-377 (2007)"
BD001745,Thermoplastic,Neat resin,Blended in twin-screw extruder at 170/190/200/210C (from hopper to die) and 60rpm,,,poly(acrylonitrile-co-styrene)//poly[ethene-co-(5-ethylidene-2-norbornene)-co-(prop-1-ene)]//polybutadiene-graft-polystyrene,,Blend,,"Injection: Molded according to ISO

Shape of Test Piece: Sheet

Remarks: l = 50mm, w = 10mm, t = 1mm",,38271-5-3-1,,,,"['Glass transition temp. 104.9 [C]', 'Method: DMA', 'Condition: Heating rate;10C/min & Frequency;1Hz & N2', 'Remarks: Tg for SAN']",,C3H3N / C8H8,,,,,,,,,,85,,,,,53.06 / 104.15,P900007,38271-1-1-1,,C2H4 / C9H12 / C3H6,,,,,,,,,,15,,,,,28.05 / 120.19 / 42.08,P900083,38271-2-1-1,,C4H6 / C8H8 / C4H6,,,,,,,,,,5,,,,,54.09 / 104.15 / 54.09,P900212,38271-3-1-1,,,,,,,,,,,,,,,,,,,,"Pticek, A.; Hrnjak-Murgic, Z.; Jelencic, J.; Mlinac-Misak, M. , eXPRESS Polymer Letters , 1 , 6 , 370-377 (2007)"
BD001745,Thermoplastic,Neat resin,Blended in twin-screw extruder at 170/190/200/210C (from hopper to die) and 60rpm,,,poly(acrylonitrile-co-styrene)//poly[ethene-co-(5-ethylidene-2-norbornene)-co-(prop-1-ene)]//polybutadiene-graft-polystyrene,,Blend,,"Injection: Molded according to ISO

Shape of Test Piece: Sheet

Remarks: l = 50mm, w = 10mm, t = 1mm",,38271-5-4-1,,,,"['Glass transition temp. 104.6 [C]', 'Method: DMA', 'Condition: Heating rate;10C/min & Frequency;1Hz & N2', 'Remarks: Tg for SAN']",,C3H3N / C8H8,,,,,,,,,,80,,,,,53.06 / 104.15,P900007,38271-1-1-1,,C2H4 / C9H12 / C3H6,,,,,,,,,,20,,,,,28.05 / 120.19 / 42.08,P900083,38271-2-1-1,,C4H6 / C8H8 / C4H6,,,,,,,,,,5,,,,,54.09 / 104.15 / 54.09,P900212,38271-3-1-1,,,,,,,,,,,,,,,,,,,,"Pticek, A.; Hrnjak-Murgic, Z.; Jelencic, J.; Mlinac-Misak, M. , eXPRESS Polymer Letters , 1 , 6 , 370-377 (2007)"
BD001745,Thermoplastic,Neat resin,Blended in twin-screw extruder at 170/190/200/210C (from hopper to die) and 60rpm,,,poly(acrylonitrile-co-styrene)//poly[ethene-co-(5-ethylidene-2-norbornene)-co-(prop-1-ene)]//polybutadiene-graft-polystyrene,,Blend,,"Injection: Molded according to ISO

Shape of Test Piece: Sheet

Remarks: l = 50mm, w = 10mm, t = 1mm",,38271-5-5-1,,,,"['Glass transition temp. 106.1 [C]', 'Method: DMA', 'Condition: Heating rate;10C/min & Frequency;1Hz & N2', 'Remarks: Tg for SAN']",,C3H3N / C8H8,,,,,,,,,,60,,,,,53.06 / 104.15,P900007,38271-1-1-1,,C2H4 / C9H12 / C3H6,,,,,,,,,,40,,,,,28.05 / 120.19 / 42.08,P900083,38271-2-1-1,,C4H6 / C8H8 / C4H6,,,,,,,,,,5,,,,,54.09 / 104.15 / 54.09,P900212,38271-3-1-1,,,,,,,,,,,,,,,,,,,,"Pticek, A.; Hrnjak-Murgic, Z.; Jelencic, J.; Mlinac-Misak, M. , eXPRESS Polymer Letters , 1 , 6 , 370-377 (2007)"
BD001748,"Thermoplastic,Crystal",Neat resin,"Blended in 1,2,4-trichlorobenzene soln.",,,polystyrene//poly[styrene-co-(alpha-methylstyrene)],,Blend,,"Solvent casting: Cast from TCB soln. onto stainless dish at 200C, then vacuum-dried at 150C for 24h
