Repository: williamschertzer/webScraper

File: glass_transition_temp.csv (part 54 of 62)
Shape of Test Piece: Film",,37991-7-1-1,,"['1,2,4-trichlorobenzene(TCB)']",,"['Glass transition temp. 84.8 [C]', 'Method: DSC', 'Condition: Heating rate;20C/min & N2, first melted at 315C for 4min, then quenched with liq. N2, subsequently scanned']",,C8H8,,,,,,,,,,,,,,80,104.15,P020001,37991-1-1-1,,C8H8 / C9H10,,,,,,,,,,,,,,20,104.15 / 118.18,P900209,37991-3-1-1,,,,,,,,,,,,,,,,,,,,,,,,,,,,,,,,,,,,,,,"Chiu, Fang-Chyou; Lau, Chun-Saang , Journal of Polymer Science, Part B: Polymer Physics , 44 , 19 , 2798-2810 (2006)"
BD001750,"Thermoplastic,Crystal&Amorphous",Neat resin,Soln. blended in CHCl3,,,"poly(ethylene oxide)//poly(2-methyloxirane-2,3-diylethylene/cis-1-methylbut-1-ene-1,4-diyl)",,Blend,,"Solvent casting: Cast from CHCl3 soln., then dried at 50C for 24h and in vacuo at 50C for 48h

Shape of Test Piece: Film",,38195-3-1-1,,['CHCl3'],,"['Glass transition temp. ca -55 [C]', 'Method: DSC', 'Condition: Heating rate;20K/min&He, second heating', 'Remarks: Taken from the Fig.1']",,C2H4O,,,,,,,,,,,,,,90,44.05,P070013,38195-1-1-1,,C5H8O / C5H8,,,,,,,,,,,,,,10,84.12 / 68.12,P900304,38195-2-1-1,,,,,,,,,,,,,,,,,,,,,,,,,,,,,,,,,,,,,,,"Chan, C. H.; Kammer, H. W. , Journal of Applied Polymer Science , 110 , 1 , 424-432 (2008)"
BD001750,"Thermoplastic,Crystal&Amorphous",Neat resin,Soln. blended in CHCl3,,,"poly(ethylene oxide)//poly(2-methyloxirane-2,3-diylethylene/cis-1-methylbut-1-ene-1,4-diyl)",,Blend,,"Solvent casting: Cast from CHCl3 soln., then dried at 50C for 24h and in vacuo at 50C for 48h

Shape of Test Piece: Film",,38195-3-2-1,,['CHCl3'],,"['Glass transition temp. ca -54 [C]', 'Method: DSC', 'Condition: Heating rate;20K/min&He, second heating', 'Remarks: Taken from the Fig.1']",,C2H4O,,,,,,,,,,,,,,80,44.05,P070013,38195-1-1-1,,C5H8O / C5H8,,,,,,,,,,,,,,20,84.12 / 68.12,P900304,38195-2-1-1,,,,,,,,,,,,,,,,,,,,,,,,,,,,,,,,,,,,,,,"Chan, C. H.; Kammer, H. W. , Journal of Applied Polymer Science , 110 , 1 , 424-432 (2008)"
BD001750,"Thermoplastic,Crystal&Amorphous",Neat resin,Soln. blended in CHCl3,,,"poly(ethylene oxide)//poly(2-methyloxirane-2,3-diylethylene/cis-1-methylbut-1-ene-1,4-diyl)",,Blend,,"Solvent casting: Cast from CHCl3 soln., then dried at 50C for 24h and in vacuo at 50C for 48h

Shape of Test Piece: Film",,38195-3-3-1,,['CHCl3'],,"['Glass transition temp. ca -54 [C]', 'Method: DSC', 'Condition: Heating rate;20K/min&He, second heating', 'Remarks: Taken from the Fig.1']",,C2H4O,,,,,,,,,,,,,,70,44.05,P070013,38195-1-1-1,,C5H8O / C5H8,,,,,,,,,,,,,,30,84.12 / 68.12,P900304,38195-2-1-1,,,,,,,,,,,,,,,,,,,,,,,,,,,,,,,,,,,,,,,"Chan, C. H.; Kammer, H. W. , Journal of Applied Polymer Science , 110 , 1 , 424-432 (2008)"
BD001750,"Thermoplastic,Crystal&Amorphous",Neat resin,Soln. blended in CHCl3,,,"poly(ethylene oxide)//poly(2-methyloxirane-2,3-diylethylene/cis-1-methylbut-1-ene-1,4-diyl)",,Blend,,"Solvent casting: Cast from CHCl3 soln., then dried at 50C for 24h and in vacuo at 50C for 48h

Shape of Test Piece: Film",,38195-3-4-1,,['CHCl3'],,"['Glass transition temp. ca -19 [C]', 'Method: DSC', 'Condition: Heating rate;20K/min&He, second heating', 'Remarks: Tg of ENR phase, taken from the Fig.1']",,C2H4O,,,,,,,,,,,,,,60,44.05,P070013,38195-1-1-1,,C5H8O / C5H8,,,,,,,,,,,,,,40,84.12 / 68.12,P900304,38195-2-1-1,,,,,,,,,,,,,,,,,,,,,,,,,,,,,,,,,,,,,,,"Chan, C. H.; Kammer, H. W. , Journal of Applied Polymer Science , 110 , 1 , 424-432 (2008)"
BD001750,"Thermoplastic,Crystal&Amorphous",Neat resin,Soln. blended in CHCl3,,,"poly(ethylene oxide)//poly(2-methyloxirane-2,3-diylethylene/cis-1-methylbut-1-ene-1,4-diyl)",,Blend,,"Solvent casting: Cast from CHCl3 soln., then dried at 50C for 24h and in vacuo at 50C for 48h

Shape of Test Piece: Film",,38195-3-5-1,,['CHCl3'],,"['Glass transition temp. ca -20 [C]', 'Method: DSC', 'Condition: Heating rate;20K/min&He, second heating', 'Remarks: Tg of ENR phase, taken from the Fig.1']",,C2H4O,,,,,,,,,,,,,,50,44.05,P070013,38195-1-1-1,,C5H8O / C5H8,,,,,,,,,,,,,,50,84.12 / 68.12,P900304,38195-2-1-1,,,,,,,,,,,,,,,,,,,,,,,,,,,,,,,,,,,,,,,"Chan, C. H.; Kammer, H. W. , Journal of Applied Polymer Science , 110 , 1 , 424-432 (2008)"
BD001750,"Thermoplastic,Crystal&Amorphous",Neat resin,Soln. blended in CHCl3,,,"poly(ethylene oxide)//poly(2-methyloxirane-2,3-diylethylene/cis-1-methylbut-1-ene-1,4-diyl)",,Blend,,"Solvent casting: Cast from CHCl3 soln., then dried at 50C for 24h and in vacuo at 50C for 48h

Shape of Test Piece: Film",,38195-3-6-1,,['CHCl3'],,"['Glass transition temp. ca -17 [C]', 'Method: DSC', 'Condition: Heating rate;20K/min&He, second heating', 'Remarks: Tg of ENR phase, taken from the Fig.1']",,C2H4O,,,,,,,,,,,,,,40,44.05,P070013,38195-1-1-1,,C5H8O / C5H8,,,,,,,,,,,,,,60,84.12 / 68.12,P900304,38195-2-1-1,,,,,,,,,,,,,,,,,,,,,,,,,,,,,,,,,,,,,,,"Chan, C. H.; Kammer, H. W. , Journal of Applied Polymer Science , 110 , 1 , 424-432 (2008)"
BD001750,"Thermoplastic,Crystal&Amorphous",Neat resin,Soln. blended in CHCl3,,,"poly(ethylene oxide)//poly(2-methyloxirane-2,3-diylethylene/cis-1-methylbut-1-ene-1,4-diyl)",,Blend,,"Solvent casting: Cast from CHCl3 soln., then dried at 50C for 24h and in vacuo at 50C for 48h

Shape of Test Piece: Film",,38195-3-7-1,,['CHCl3'],,"['Glass transition temp. ca -19 [C]', 'Method: DSC', 'Condition: Heating rate;20K/min&He, second heating', 'Remarks: Tg of ENR phase, taken from the Fig.1']",,C2H4O,,,,,,,,,,,,,,30,44.05,P070013,38195-1-1-1,,C5H8O / C5H8,,,,,,,,,,,,,,70,84.12 / 68.12,P900304,38195-2-1-1,,,,,,,,,,,,,,,,,,,,,,,,,,,,,,,,,,,,,,,"Chan, C. H.; Kammer, H. W. , Journal of Applied Polymer Science , 110 , 1 , 424-432 (2008)"
BD001750,"Thermoplastic,Crystal&Amorphous",Neat resin,Soln. blended in CHCl3,,,"poly(ethylene oxide)//poly(2-methyloxirane-2,3-diylethylene/cis-1-methylbut-1-ene-1,4-diyl)",,Blend,,"Solvent casting: Cast from CHCl3 soln., then dried at 50C for 24h and in vacuo at 50C for 48h

Shape of Test Piece: Film",,38195-3-8-1,,['CHCl3'],,"['Glass transition temp. ca -19 [C]', 'Method: DSC', 'Condition: Heating rate;20K/min&He, second heating', 'Remarks: Tg of ENR phase, taken from the Fig.1']",,C2H4O,,,,,,,,,,,,,,20,44.05,P070013,38195-1-1-1,,C5H8O / C5H8,,,,,,,,,,,,,,80,84.12 / 68.12,P900304,38195-2-1-1,,,,,,,,,,,,,,,,,,,,,,,,,,,,,,,,,,,,,,,"Chan, C. H.; Kammer, H. W. , Journal of Applied Polymer Science , 110 , 1 , 424-432 (2008)"
BD001750,"Thermoplastic,Crystal&Amorphous",Neat resin,Soln. blended in CHCl3,,,"poly(ethylene oxide)//poly(2-methyloxirane-2,3-diylethylene/cis-1-methylbut-1-ene-1,4-diyl)",,Blend,,"Solvent casting: Cast from CHCl3 soln., then dried at 50C for 24h and in vacuo at 50C for 48h

Shape of Test Piece: Film",,38195-3-9-1,,['CHCl3'],,"['Glass transition temp. ca -20 [C]', 'Method: DSC', 'Condition: Heating rate;20K/min&He, second heating', 'Remarks: Tg of ENR phase, taken from the Fig.1']",,C2H4O,,,,,,,,,,,,,,10,44.05,P070013,38195-1-1-1,,C5H8O / C5H8,,,,,,,,,,,,,,90,84.12 / 68.12,P900304,38195-2-1-1,,,,,,,,,,,,,,,,,,,,,,,,,,,,,,,,,,,,,,,"Chan, C. H.; Kammer, H. W. , Journal of Applied Polymer Science , 110 , 1 , 424-432 (2008)"
BD001751,Thermoplastic,Neat resin,blended in toluene,,,poly(epsilon-caprolactone)//chlorinated polyethylene,,Blend,,"Solvent casting: cast from toluene solution, dried at RT for 1w and at 35C for 15d in vacuum

Annealing: annealed at 35C for 22d after holding at 80C for 10min and rapid quenching to 35C

Shape of Test Piece: Film",,37601-3-1-1,,['toluene'],,"['Glass transition temp. ca -53 [C]', 'Method: DSC', 'Condition: Heating rate;20C/min', 'Remarks: 2nd heating scan, taken from the Fig.1(b)', 'Related Info.(Heat capacity increment): ca.0.16J/(g*C)']",,C6H10O2,,,,,,,,,,,,,,90,114.14,P090089,37601-1-1-1,,CH2 / CHCl / CCl2,,,,,,,,,,,,,,10,14.03 / 48.47 / 82.92,P902481,37601-2-1-1,,,,,,,,,,,,,,,,,,,,,,,,,,,,,,,,,,,,,,,"Plivelic, Tomas S.; Cassu, Silvana N.; Goncalves, Maria do Carmo; Torriani, Iris L. , Macromolecules , 40 , 2 , 253-264 (2007)"
BD001751,Thermoplastic,Neat resin,blended in toluene,,,poly(epsilon-caprolactone)//chlorinated polyethylene,,Blend,,"Solvent casting: cast from toluene solution, dried at RT for 1w and at 35C for 15d in vacuum

Annealing: annealed at 35C for 22d after holding at 80C for 10min and rapid quenching to 35C

Shape of Test Piece: Film",,37601-3-2-1,,['toluene'],,"['Glass transition temp. ca -40 [C]', 'Method: DSC', 'Condition: Heating rate;20C/min', 'Remarks: 2nd heating scan, taken from the Fig.1(b)', 'Related Info.(Heat capacity increment): ca.0.20J/(g*C)']",,C6H10O2,,,,,,,,,,,,,,80,114.14,P090089,37601-1-1-1,,CH2 / CHCl / CCl2,,,,,,,,,,,,,,20,14.03 / 48.47 / 82.92,P902481,37601-2-1-1,,,,,,,,,,,,,,,,,,,,,,,,,,,,,,,,,,,,,,,"Plivelic, Tomas S.; Cassu, Silvana N.; Goncalves, Maria do Carmo; Torriani, Iris L. , Macromolecules , 40 , 2 , 253-264 (2007)"
BD001751,Thermoplastic,Neat resin,blended in toluene,,,poly(epsilon-caprolactone)//chlorinated polyethylene,,Blend,,"Solvent casting: cast from toluene solution, dried at RT for 1w and at 35C for 15d in vacuum

Annealing: annealed at 35C for 22d after holding at 80C for 10min and rapid quenching to 35C

Shape of Test Piece: Film",,37601-3-3-1,,['toluene'],,"['Glass transition temp. ca -32 [C]', 'Method: DSC', 'Condition: Heating rate;20C/min', 'Remarks: 2nd heating scan, taken from the Fig.1(b)', 'Related Info.(Heat capacity increment): ca.0.27J/(g*C)']",,C6H10O2,,,,,,,,,,,,,,70,114.14,P090089,37601-1-1-1,,CH2 / CHCl / CCl2,,,,,,,,,,,,,,30,14.03 / 48.47 / 82.92,P902481,37601-2-1-1,,,,,,,,,,,,,,,,,,,,,,,,,,,,,,,,,,,,,,,"Plivelic, Tomas S.; Cassu, Silvana N.; Goncalves, Maria do Carmo; Torriani, Iris L. , Macromolecules , 40 , 2 , 253-264 (2007)"
BD001751,Thermoplastic,Neat resin,blended in toluene,,,poly(epsilon-caprolactone)//chlorinated polyethylene,,Blend,,"Solvent casting: cast from toluene solution, dried at RT for 1w and at 35C for 15d in vacuum

Annealing: annealed at 35C for 22d after holding at 80C for 10min and rapid quenching to 35C

Shape of Test Piece: Film",,37601-3-4-1,,['toluene'],,"['Glass transition temp. ca -40 [C]', 'Method: DSC', 'Condition: Heating rate;20C/min', 'Remarks: 2nd heating scan, taken from the Fig.1(b)', 'Related Info.(Heat capacity increment): ca.0.30J/(g*C)']",,C6H10O2,,,,,,,,,,,,,,60,114.14,P090089,37601-1-1-1,,CH2 / CHCl / CCl2,,,,,,,,,,,,,,40,14.03 / 48.47 / 82.92,P902481,37601-2-1-1,,,,,,,,,,,,,,,,,,,,,,,,,,,,,,,,,,,,,,,"Plivelic, Tomas S.; Cassu, Silvana N.; Goncalves, Maria do Carmo; Torriani, Iris L. , Macromolecules , 40 , 2 , 253-264 (2007)"
BD001751,Thermoplastic,Neat resin,blended in toluene,,,poly(epsilon-caprolactone)//chlorinated polyethylene,,Blend,,"Solvent casting: cast from toluene solution, dried at RT for 1w and at 35C for 15d in vacuum

Annealing: annealed at 35C for 22d after holding at 80C for 10min and rapid quenching to 35C

Shape of Test Piece: Film",,37601-3-5-1,,['toluene'],,"['Glass transition temp. ca -35 [C]', 'Method: DSC', 'Condition: Heating rate;20C/min', 'Remarks: 2nd heating scan, taken from the Fig.1(b)', 'Related Info.(Heat capacity increment): ca.0.23J/(g*C)']",,C6H10O2,,,,,,,,,,,,,,50,114.14,P090089,37601-1-1-1,,CH2 / CHCl / CCl2,,,,,,,,,,,,,,50,14.03 / 48.47 / 82.92,P902481,37601-2-1-1,,,,,,,,,,,,,,,,,,,,,,,,,,,,,,,,,,,,,,,"Plivelic, Tomas S.; Cassu, Silvana N.; Goncalves, Maria do Carmo; Torriani, Iris L. , Macromolecules , 40 , 2 , 253-264 (2007)"
BD001751,Thermoplastic,Neat resin,blended in toluene,,,poly(epsilon-caprolactone)//chlorinated polyethylene,,Blend,,"Solvent casting: cast from toluene solution, dried at RT for 1w and at 35C for 15d in vacuum

Annealing: annealed at 35C for 22d after holding at 80C for 10min and rapid quenching to 35C

Shape of Test Piece: Film",,37601-3-6-1,,['toluene'],,"['Glass transition temp. ca -24 [C]', 'Method: DSC', 'Condition: Heating rate;20C/min', 'Remarks: 2nd heating scan, taken from the Fig.1(b)', 'Related Info.(Heat capacity increment): ca.0.21J/(g*C)']",,C6H10O2,,,,,,,,,,,,,,40,114.14,P090089,37601-1-1-1,,CH2 / CHCl / CCl2,,,,,,,,,,,,,,60,14.03 / 48.47 / 82.92,P902481,37601-2-1-1,,,,,,,,,,,,,,,,,,,,,,,,,,,,,,,,,,,,,,,"Plivelic, Tomas S.; Cassu, Silvana N.; Goncalves, Maria do Carmo; Torriani, Iris L. , Macromolecules , 40 , 2 , 253-264 (2007)"
BD001751,Thermoplastic,Neat resin,blended in toluene,,,poly(epsilon-caprolactone)//chlorinated polyethylene,,Blend,,"Solvent casting: cast from toluene solution, dried at RT for 1w and at 35C for 15d in vacuum

Annealing: annealed at 35C for 22d after holding at 80C for 10min and rapid quenching to 35C

Shape of Test Piece: Film",,37601-3-7-1,,['toluene'],,"['Glass transition temp. ca -17 [C]', 'Method: DSC', 'Condition: Heating rate;20C/min', 'Remarks: 2nd heating scan, taken from the Fig.1(b)', 'Related Info.(Heat capacity increment): ca.0.21J/(g*C)']",,C6H10O2,,,,,,,,,,,,,,30,114.14,P090089,37601-1-1-1,,CH2 / CHCl / CCl2,,,,,,,,,,,,,,70,14.03 / 48.47 / 82.92,P902481,37601-2-1-1,,,,,,,,,,,,,,,,,,,,,,,,,,,,,,,,,,,,,,,"Plivelic, Tomas S.; Cassu, Silvana N.; Goncalves, Maria do Carmo; Torriani, Iris L. , Macromolecules , 40 , 2 , 253-264 (2007)"
BD001751,Thermoplastic,Neat resin,blended in toluene,,,poly(epsilon-caprolactone)//chlorinated polyethylene,,Blend,,"Solvent casting: cast from toluene solution, dried at RT for 1w and at 35C for 15d in vacuum

Annealing: annealed at 35C for 22d after holding at 80C for 10min and rapid quenching to 35C

Shape of Test Piece: Film",,37601-3-8-1,,['toluene'],,"['Glass transition temp. ca -6 [C]', 'Method: DSC', 'Condition: Heating rate;20C/min', 'Remarks: 2nd heating scan, taken from the Fig.1(b)', 'Related Info.(Heat capacity increment): ca.0.22J/(g*C)']",,C6H10O2,,,,,,,,,,,,,,20,114.14,P090089,37601-1-1-1,,CH2 / CHCl / CCl2,,,,,,,,,,,,,,80,14.03 / 48.47 / 82.92,P902481,37601-2-1-1,,,,,,,,,,,,,,,,,,,,,,,,,,,,,,,,,,,,,,,"Plivelic, Tomas S.; Cassu, Silvana N.; Goncalves, Maria do Carmo; Torriani, Iris L. , Macromolecules , 40 , 2 , 253-264 (2007)"
BD001751,Thermoplastic,Neat resin,blended in toluene,,,poly(epsilon-caprolactone)//chlorinated polyethylene,,Blend,,"Solvent casting: cast from toluene solution, dried at RT for 1w and at 35C for 15d in vacuum

Annealing: annealed at 35C for 22d after holding at 80C for 10min and rapid quenching to 35C

Shape of Test Piece: Film",,37601-3-9-1,,['toluene'],,"['Glass transition temp. ca 2 [C]', 'Method: DSC', 'Condition: Heating rate;20C/min', 'Remarks: 2nd heating scan, taken from the Fig.1(b)', 'Related Info.(Heat capacity increment): ca.0.21J/(g*C)']",,C6H10O2,,,,,,,,,,,,,,10,114.14,P090089,37601-1-1-1,,CH2 / CHCl / CCl2,,,,,,,,,,,,,,90,14.03 / 48.47 / 82.92,P902481,37601-2-1-1,,,,,,,,,,,,,,,,,,,,,,,,,,,,,,,,,,,,,,,"Plivelic, Tomas S.; Cassu, Silvana N.; Goncalves, Maria do Carmo; Torriani, Iris L. , Macromolecules , 40 , 2 , 253-264 (2007)"
BD001753,"Thermoplastic,Biodegradable,Crystal",Neat resin,In situ blended during fermentation process,"Mw=537000(GPC(SEC),CHCl3, 40C, PS Std.), Mw/Mn=1.37(GPC(SEC),CHCl3, 40C, PS Std.)",,poly[(3-hydroxybutyric acid)-co-(3-ethyl-3-hydroxypropionic acid)]//poly[(3-hydroxybutyric acid)-co-(3-ethyl-3-hydroxypropionic acid)],,Blend,"Reactant: glucose / yeast extract

Type: fed-batch fermentation

Condition: poly(hydroxyalkanoate) (PHA) prepared via fed-batch fermentation of Haloferax mediterranei using glucose and yeast extract as carbon and nitrogen source, resp., (culture condition) agitation 800rpm, air flow rate 10l/min, 37C, pH=6.8-7.2, (compn. of culture medium) NaCl/MgSO4/MgCl2/CaCl2/NaBr/NaHCO3/glucose/yeast extract=234/30/19.5/1/0.5/0.2/1/7.5 (g/l)

Post-treatment: Culture broth centrifuged at 4C for 1h and washed, Soxhlet extd. with CHCl3 at 80C, then CHCl3 evapd. from the extract (P1+P2)

Reference: [Ref.31][Ref.32]","As polymerized

Shape of Test Piece: Film",,37470-2-1-1,,['CHCl3'],,"['Glass transition temp. 1.41 [C]', 'Method: DSC', 'Condition: Heating rate;10C/min&N2, second heating', 'Remarks: Mid-point method']",,C4H6O2 / C5H8O2,,,,,,,,,,,,,,93.4,86.09 / 100.12,P901044,37470-1-1-1,,C4H6O2 / C5H8O2,,,,,,,,,,,,,,6.6,86.09 / 100.12,P901044,37470-1-2-1,,,,,,,,,,,,,,,,,,,,,,,,,,,,,,,,,,,,,,,"Don, Trong-Ming; Chen, C. Will; Chan, Tzu-Hsin , Journal of Biomaterials Science, Polymer Edition , 17 , 12 , 1425-1438 (2006)"
BD001754,Thermoplastic,Neat resin,DMF solutions of PAN and CA mixed and filtered,,,polyacrylonitrile//cellulose acetate,,Blend,,"Solvent casting: wet-spun from 20% DMF solution into coagulation solution(DMF/H2O=25/75)

Shape of Test Piece: Fiber",,37514-3-1-1,,,,"['Glass transition temp. 77.2 [C]', 'Method: DSC', 'Condition: Heating rate;10C/min&N2']",,C3H3N,,,,,,,,,,,,,,95,53.06,P030010,37514-1-1-1,,C6H10O5 / C8H12O6 / C8H12O6 / C8H12O6 / C10H14O7 / C10H14O7 / C10H14O7 / C12H16O8,,,,,,,,,,,,,,5,162.14 / 204.18 / 204.18 / 204.18 / 246.21 / 246.21 / 246.21 / 288.25,P904006,37514-2-1-1,,,,,,,,,,,,,,,,,,,,,,,,,,,,,,,,,,,,,,,"Barani, H.; Bahrami, S. H. , Journal of Applied Polymer Science , 103 , 3 , 2000-2005 (2007)"
BD001754,Thermoplastic,Neat resin,DMF solutions of PAN and CA mixed and filtered,,,polyacrylonitrile//cellulose acetate,,Blend,,"Solvent casting: wet-spun from 20% DMF solution into coagulation solution(DMF/H2O=25/75)

Shape of Test Piece: Fiber",,37514-3-2-1,,,,"['Glass transition temp. 79.3 [C]', 'Method: DSC', 'Condition: Heating rate;10C/min&N2']",,C3H3N,,,,,,,,,,,,,,85,53.06,P030010,37514-1-1-1,,C6H10O5 / C8H12O6 / C8H12O6 / C8H12O6 / C10H14O7 / C10H14O7 / C10H14O7 / C12H16O8,,,,,,,,,,,,,,15,162.14 / 204.18 / 204.18 / 204.18 / 246.21 / 246.21 / 246.21 / 288.25,P904006,37514-2-1-1,,,,,,,,,,,,,,,,,,,,,,,,,,,,,,,,,,,,,,,"Barani, H.; Bahrami, S. H. , Journal of Applied Polymer Science , 103 , 3 , 2000-2005 (2007)"
BD001754,Thermoplastic,Neat resin,DMF solutions of PAN and CA mixed and filtered,,,polyacrylonitrile//cellulose acetate,,Blend,,"Solvent casting: wet-spun from 20% DMF solution into coagulation solution(DMF/H2O=25/75)

Shape of Test Piece: Fiber",,37514-3-3-1,,,,"['Glass transition temp. 81.6 [C]', 'Method: DSC', 'Condition: Heating rate;10C/min&N2']",,C3H3N,,,,,,,,,,,,,,75,53.06,P030010,37514-1-1-1,,C6H10O5 / C8H12O6 / C8H12O6 / C8H12O6 / C10H14O7 / C10H14O7 / C10H14O7 / C12H16O8,,,,,,,,,,,,,,25,162.14 / 204.18 / 204.18 / 204.18 / 246.21 / 246.21 / 246.21 / 288.25,P904006,37514-2-1-1,,,,,,,,,,,,,,,,,,,,,,,,,,,,,,,,,,,,,,,"Barani, H.; Bahrami, S. H. , Journal of Applied Polymer Science , 103 , 3 , 2000-2005 (2007)"
BD001756,Thermoplastic,Neat resin,,,,"poly(ethylene terephthalate)//poly(ethylene naphthalene-2,6-dicarboxylate)//poly[(ethylene terephthalate)-ran-(ethylene 2,6-naphthalenedicarboxylate)]",,Blend,,"Annealing&Quenching: (annealing)280C, 1min (quenching)into ice water",,38088-3-1-1,,,,"['Glass transition temp. 107 [C]', 'Method: DSC', 'Condition: Heating rate;10C/min&N2', 'Remarks: Tg for PEN, taken from the Fig.4']",,C10H8O4,,,,,,,,,,,,,1,,192.17,P090027,38088-4-1-1,,C14H10O4,,,,,,,,,,,,,1,,242.23,P090043,38088-5-1-1,,C10H8O4 / C14H10O4,,,,,,,,,,,,,1,,192.17 / 242.23,P905241,38088-1-1-1,,,,,,,,,,,,,,,,,,,,"Ida, Shin-Ichiro; Ito, Masayoshi , Journal of Applied Polymer Science , 110 , 3 , 1814-1821 (2008)"
BD001756,Thermoplastic,Neat resin,,,,"poly(ethylene terephthalate)//poly(ethylene naphthalene-2,6-dicarboxylate)//poly[(ethylene terephthalate)-ran-(ethylene 2,6-naphthalenedicarboxylate)]",,Blend,,"Annealing&Quenching: (annealing)280C,5min (quenching)into ice water",,38088-3-1-2,,,,"['Glass transition temp. ca 93 [C]', 'Method: DSC', 'Condition: Heating rate;10C/min&N2', 'Remarks: Taken from the Fig.4']",,C10H8O4,,,,,,,,,,,,,1,,192.17,P090027,38088-4-1-1,,C14H10O4,,,,,,,,,,,,,1,,242.23,P090043,38088-5-1-1,,C10H8O4 / C14H10O4,,,,,,,,,,,,,1,,192.17 / 242.23,P905241,38088-1-1-1,,,,,,,,,,,,,,,,,,,,"Ida, Shin-Ichiro; Ito, Masayoshi , Journal of Applied Polymer Science , 110 , 3 , 1814-1821 (2008)"
BD001756,Thermoplastic,Neat resin,,,,"poly(ethylene terephthalate)//poly(ethylene naphthalene-2,6-dicarboxylate)//poly[(ethylene terephthalate)-ran-(ethylene 2,6-naphthalenedicarboxylate)]",,Blend,,"Annealing&Quenching: (annealing)280C,1min (quenching)into ice water",,38088-3-2-1,,,,"['Glass transition temp. ca 92 [C]', 'Method: DSC', 'Condition: Heating rate;10C/min&N2', 'Remarks: Taken from the Fig.8']",,C10H8O4,,,,,,,,,,,,,1,,192.17,P090027,38088-4-1-1,,C14H10O4,,,,,,,,,,,,,1,,242.23,P090043,38088-5-1-1,,C10H8O4 / C14H10O4,,,,,,,,,,,,,2,,192.17 / 242.23,P905241,38088-1-1-1,,,,,,,,,,,,,,,,,,,,"Ida, Shin-Ichiro; Ito, Masayoshi , Journal of Applied Polymer Science , 110 , 3 , 1814-1821 (2008)"
BD001756,Thermoplastic,Neat resin,,,,"poly(ethylene terephthalate)//poly(ethylene naphthalene-2,6-dicarboxylate)//poly[(ethylene terephthalate)-ran-(ethylene 2,6-naphthalenedicarboxylate)]",,Blend,,"Annealing&Quenching: (annealing)280C,5min (quenching)into ice water",,38088-3-2-2,,,,"['Glass transition temp. ca 93 [C]', 'Method: DSC', 'Condition: Heating rate;10C/min&N2', 'Remarks: Taken from the Fig.8']",,C10H8O4,,,,,,,,,,,,,1,,192.17,P090027,38088-4-1-1,,C14H10O4,,,,,,,,,,,,,1,,242.23,P090043,38088-5-1-1,,C10H8O4 / C14H10O4,,,,,,,,,,,,,2,,192.17 / 242.23,P905241,38088-1-1-1,,,,,,,,,,,,,,,,,,,,"Ida, Shin-Ichiro; Ito, Masayoshi , Journal of Applied Polymer Science , 110 , 3 , 1814-1821 (2008)"
BD001770,",Liquid crystal",Neat resin,[Not Reported],,,"poly[(bisphenol A)-alt-(4,4'-dichlorobenzophenone)]//poly(oxy{2-[3-(trifluoromethyl)phenyl]-1,4-phenylene}oxyterephthaloyl)",,Blend,,,,37322-6-1-1,,,,"['Glass transition temp. 153.4 [C]', 'Method: DSC', 'Condition: Heating rate;10C/min', 'Remarks: 2nd heating, higher Tg corresponding to TLCP oligomer']",,C21H11F3O4,,,,,,,,,,,,,,,384.3,P392662,37322-2-1-1,,C28H22O3,,,,,,,,,,,,,,,406.47,P070467,37322-3-1-1,,,,,,,,,,,,,,,,,,,,,,,,,,,,,,,,,,,,,,,"Yang, Yanhua; Zhu, Wanchun; Jiang, Dong; Ma, Rongtang; Jiang, Zhenhua , Journal of Applied Polymer Science , 104 , 1 , 35-43 (2007)"
BD001771,,Neat resin,blended in a conical mini twin extruder at 320C and 60rpm for 5min,,,"poly((m-phenylenediamine)-alt-{5,5'-[(1-methylethane-1,1-diyl)bis(4,1-phenyleneoxy)]bis(isobenzofuran-1,3-dione)})//poly{1,2-bis(sodiooxycarbonyl)ethylene/1-[4-(sodiooxysulfonyl)phenyl]ethylene}",,Blend,,"Compression: compression molded at 270C and 60KN for 8min, cooled slowly to RT

Shape of Test Piece: Film

Remarks: t=200micron",,37025-3-1-1,,,,"['Glass transition temp. 224 [C]', 'Method: DMA', 'Condition: Heating rate;5C/min&Frequency;1Hz', 'Remarks: peak temperature of tan(delta)']",,C37H24N2O6,,,,,,,,,,,,,,99,592.6,P130197,37025-1-1-1,,C2HNaO2 / C8H7NaO3S,,,,,,,,,,,,,,1,80.02 / 206.2,P905634,37025-2-1-1,,,,,,,,,,,,,,,,,,,,,,,,,,,,,,,,,,,,,,,"Santos, Marlon S.; Dias, Marcos L.; Altstadt, Volker , International Journal of Polymeric Materials , 56 , 5 , 521-534 (2007)"
BD001771,,Neat resin,blended in a conical mini twin extruder at 320C and 60rpm for 5min,,,"poly((m-phenylenediamine)-alt-{5,5'-[(1-methylethane-1,1-diyl)bis(4,1-phenyleneoxy)]bis(isobenzofuran-1,3-dione)})//poly{1,2-bis(sodiooxycarbonyl)ethylene/1-[4-(sodiooxysulfonyl)phenyl]ethylene}",,Blend,,"Compression: compression molded at 270C and 60KN for 8min, cooled slowly to RT

Shape of Test Piece: Film

Remarks: t=210micron",,37025-3-2-1,,,,"['Glass transition temp. 222 [C]', 'Method: DMA', 'Condition: Heating rate;5C/min&Frequency;1Hz', 'Remarks: peak temperature of tan(delta)']",,C37H24N2O6,,,,,,,,,,,,,,97,592.6,P130197,37025-1-1-1,,C2HNaO2 / C8H7NaO3S,,,,,,,,,,,,,,3,80.02 / 206.2,P905634,37025-2-1-1,,,,,,,,,,,,,,,,,,,,,,,,,,,,,,,,,,,,,,,"Santos, Marlon S.; Dias, Marcos L.; Altstadt, Volker , International Journal of Polymeric Materials , 56 , 5 , 521-534 (2007)"
BD001771,,Neat resin,blended in a conical mini twin extruder at 320C and 60rpm for 5min,,,"poly((m-phenylenediamine)-alt-{5,5'-[(1-methylethane-1,1-diyl)bis(4,1-phenyleneoxy)]bis(isobenzofuran-1,3-dione)})//poly{1,2-bis(sodiooxycarbonyl)ethylene/1-[4-(sodiooxysulfonyl)phenyl]ethylene}",,Blend,,"Compression: compression molded at 270C and 60KN for 8min, cooled slowly to RT

Shape of Test Piece: Film

Remarks: t=190micron",,37025-3-3-1,,,,"['Glass transition temp. 222 [C]', 'Method: DMA', 'Condition: Heating rate;5C/min&Frequency;1Hz', 'Remarks: peak temperature of tan(delta)']",,C37H24N2O6,,,,,,,,,,,,,,95,592.6,P130197,37025-1-1-1,,C2HNaO2 / C8H7NaO3S,,,,,,,,,,,,,,5,80.02 / 206.2,P905634,37025-2-1-1,,,,,,,,,,,,,,,,,,,,,,,,,,,,,,,,,,,,,,,"Santos, Marlon S.; Dias, Marcos L.; Altstadt, Volker , International Journal of Polymeric Materials , 56 , 5 , 521-534 (2007)"
BD001771,,Neat resin,blended in a conical mini twin extruder at 320C and 60rpm for 5min,,,"poly((m-phenylenediamine)-alt-{5,5'-[(1-methylethane-1,1-diyl)bis(4,1-phenyleneoxy)]bis(isobenzofuran-1,3-dione)})//poly{1,2-bis(sodiooxycarbonyl)ethylene/1-[4-(sodiooxysulfonyl)phenyl]ethylene}",,Blend,,"Compression: compression molded at 270C and 60KN for 8min, cooled slowly to RT

Shape of Test Piece: Film

Remarks: t=185micron",,37025-3-4-1,,,,"['Glass transition temp. 222 [C]', 'Method: DMA', 'Condition: Heating rate;5C/min&Frequency;1Hz', 'Remarks: peak temperature of tan(delta)']",,C37H24N2O6,,,,,,,,,,,,,,90,592.6,P130197,37025-1-1-1,,C2HNaO2 / C8H7NaO3S,,,,,,,,,,,,,,10,80.02 / 206.2,P905634,37025-2-1-1,,,,,,,,,,,,,,,,,,,,,,,,,,,,,,,,,,,,,,,"Santos, Marlon S.; Dias, Marcos L.; Altstadt, Volker , International Journal of Polymeric Materials , 56 , 5 , 521-534 (2007)"
BD001772,"linear,Thermoplastic,Biomedical,Crystal",Neat resin,EtOH/water soln. of EVAL and EtOH soln. of PEI well mixed in bottle,,,poly[ethene-co-(vinyl alcohol)]//poly[(2-aminoethylimino)ethylene/iminoethylene],,Blend,,"Solvent casting: Cast from EtOH/water soln. onto glass plate, then dipped in n-hexane and dried in air at RT (phase inversion method)

Shape of Test Piece: Film

Remarks: EP10, (DSC) freeze-dried membrane",,37081-4-1-1,,['EtOH/water'],,"['Glass transition temp. -0.9 [C]', 'Method: DSC', 'Condition: Heating rate;10C/min']",,C2H4 / C2H4O,,,,,,,,,,,,,,90,28.05 / 44.05,P900017,37081-1-1-1,,C2H5N / C4H10N2,,,,,,,,,,,,,,10,43.07 / 86.14,P905643,37081-2-1-1,,,,,,,,,,,,,,,,,,,,,,,,,,,,,,,,,,,,,,,"Chang, Ken-Yu; Chen, Leo-Wang; Young, Tai-Horng; Hsieh, Kuo-Huang , Journal of Polymer Research , 14 , 3 , 229-243 (2007)"
BD001772,"linear,Thermoplastic,Biomedical,Crystal",Neat resin,EtOH/water soln. of EVAL and EtOH soln. of PEI well mixed in bottle,,,poly[ethene-co-(vinyl alcohol)]//poly[(2-aminoethylimino)ethylene/iminoethylene],,Blend,,"Solvent casting: Cast from EtOH/water soln. onto glass plate, then dipped in n-hexane and dried in air at RT (phase inversion method)

Shape of Test Piece: Film

Remarks: EP20, (DSC) freeze-dried membrane",,37081-4-2-1,,['EtOH/water'],,"['Glass transition temp. -13.8 [C]', 'Method: DSC', 'Condition: Heating rate;10C/min']",,C2H4 / C2H4O,,,,,,,,,,,,,,80,28.05 / 44.05,P900017,37081-1-1-1,,C2H5N / C4H10N2,,,,,,,,,,,,,,20,43.07 / 86.14,P905643,37081-2-1-1,,,,,,,,,,,,,,,,,,,,,,,,,,,,,,,,,,,,,,,"Chang, Ken-Yu; Chen, Leo-Wang; Young, Tai-Horng; Hsieh, Kuo-Huang , Journal of Polymer Research , 14 , 3 , 229-243 (2007)"
BD001772,"linear,Thermoplastic,Biomedical,Crystal",Neat resin,EtOH/water soln. of EVAL and EtOH soln. of PEI well mixed in bottle,,,poly[ethene-co-(vinyl alcohol)]//poly[(2-aminoethylimino)ethylene/iminoethylene],,Blend,,"Solvent casting: Cast from EtOH/water soln. onto glass plate, then dipped in n-hexane and dried in air at RT (phase inversion method)

Shape of Test Piece: Film

Remarks: EP30, (DSC) freeze-dried membrane",,37081-4-3-1,,['EtOH/water'],,"['Glass transition temp. -18.0 [C]', 'Method: DSC', 'Condition: Heating rate;10C/min']",,C2H4 / C2H4O,,,,,,,,,,,,,,70,28.05 / 44.05,P900017,37081-1-1-1,,C2H5N / C4H10N2,,,,,,,,,,,,,,30,43.07 / 86.14,P905643,37081-2-1-1,,,,,,,,,,,,,,,,,,,,,,,,,,,,,,,,,,,,,,,"Chang, Ken-Yu; Chen, Leo-Wang; Young, Tai-Horng; Hsieh, Kuo-Huang , Journal of Polymer Research , 14 , 3 , 229-243 (2007)"
BD001773,,Neat resin,Blended in DMF soln. at 25C for 24h,,,cellulose acetate//poly[(N-vinylpyrrolidone)-stat-(methacrylic acid)],,Blend,,Solvent casting: DMF soln. poured into Teflon tray and dried at 50C under reduced pressure,,37085-8-1-1,,['DMF'],,"['Glass transition temp. ca 127 [C]', 'Method: DSC', 'Condition: Heating rate;20K/min & N2, second heating', 'Remarks: Taken from the fig.3']",,C6H10O5 / C8H12O6 / C8H12O6 / C8H12O6 / C10H14O7 / C10H14O7 / C10H14O7 / C12H16O8,,,,,,,,,,,,,,20,162.14 / 204.18 / 204.18 / 204.18 / 246.21 / 246.21 / 246.21 / 288.25,P904006,37085-1-1-1,,C6H9NO / C4H6O2,,,,,,,,,,,,,,80,111.14 / 86.09,P903993,37085-7-3-1,,,,,,,,,,,,,,,,,,,,,,,,,,,,,,,,,,,,,,,"Ohno, Takahiro; Nishio, Yoshiyuki , Macromolecular Chemistry and Physics , 208 , 6 , 622-634 (2007)"
BD001773,,Neat resin,Blended in DMF soln. at 25C for 24h,,,cellulose acetate//poly[(N-vinylpyrrolidone)-stat-(methacrylic acid)],,Blend,,Solvent casting: DMF soln. poured into Teflon tray and dried at 50C under reduced pressure,,37085-8-2-1,,['DMF'],,"['Glass transition temp. ca 149 [C]', 'Method: DSC', 'Condition: Heating rate;20K/min & N2, second heating', 'Remarks: Taken from the fig.3']",,C6H10O5 / C8H12O6 / C8H12O6 / C8H12O6 / C10H14O7 / C10H14O7 / C10H14O7 / C12H16O8,,,,,,,,,,,,,,40,162.14 / 204.18 / 204.18 / 204.18 / 246.21 / 246.21 / 246.21 / 288.25,P904006,37085-1-1-1,,C6H9NO / C4H6O2,,,,,,,,,,,,,,60,111.14 / 86.09,P903993,37085-7-3-1,,,,,,,,,,,,,,,,,,,,,,,,,,,,,,,,,,,,,,,"Ohno, Takahiro; Nishio, Yoshiyuki , Macromolecular Chemistry and Physics , 208 , 6 , 622-634 (2007)"
BD001773,,Neat resin,Blended in DMF soln. at 25C for 24h,,,cellulose acetate//poly[(N-vinylpyrrolidone)-stat-(methacrylic acid)],,Blend,,Solvent casting: DMF soln. poured into Teflon tray and dried at 50C under reduced pressure,,37085-8-3-1,,['DMF'],,"['Glass transition temp. ca 164 [C]', 'Method: DSC', 'Condition: Heating rate;20K/min & N2, second heating', 'Remarks: Taken from the fig.3']",,C6H10O5 / C8H12O6 / C8H12O6 / C8H12O6 / C10H14O7 / C10H14O7 / C10H14O7 / C12H16O8,,,,,,,,,,,,,,60,162.14 / 204.18 / 204.18 / 204.18 / 246.21 / 246.21 / 246.21 / 288.25,P904006,37085-1-1-1,,C6H9NO / C4H6O2,,,,,,,,,,,,,,40,111.14 / 86.09,P903993,37085-7-3-1,,,,,,,,,,,,,,,,,,,,,,,,,,,,,,,,,,,,,,,"Ohno, Takahiro; Nishio, Yoshiyuki , Macromolecular Chemistry and Physics , 208 , 6 , 622-634 (2007)"
BD001773,,Neat resin,Blended in DMF soln. at 25C for 24h,,,cellulose acetate//poly[(N-vinylpyrrolidone)-stat-(methacrylic acid)],,Blend,,Solvent casting: DMF soln. poured into Teflon tray and dried at 50C under reduced pressure,,37085-8-4-1,,['DMF'],,"['Glass transition temp. ca 183 [C]', 'Method: DSC', 'Condition: Heating rate;20K/min & N2, second heating', 'Remarks: Taken from the fig.3']",,C6H10O5 / C8H12O6 / C8H12O6 / C8H12O6 / C10H14O7 / C10H14O7 / C10H14O7 / C12H16O8,,,,,,,,,,,,,,80,162.14 / 204.18 / 204.18 / 204.18 / 246.21 / 246.21 / 246.21 / 288.25,P904006,37085-1-1-1,,C6H9NO / C4H6O2,,,,,,,,,,,,,,20,111.14 / 86.09,P903993,37085-7-3-1,,,,,,,,,,,,,,,,,,,,,,,,,,,,,,,,,,,,,,,"Ohno, Takahiro; Nishio, Yoshiyuki , Macromolecular Chemistry and Physics , 208 , 6 , 622-634 (2007)"
BD001773,,Neat resin,Blended in DMF soln. at 25C for 24h,,,cellulose acetate//poly[(N-vinylpyrrolidone)-stat-(methacrylic acid)],,Blend,,Solvent casting: DMF soln. poured into Teflon tray and dried at 50C under reduced pressure,,37085-9-1-1,,['DMF'],,"['Glass transition temp. ca 129 [C]', 'Method: DSC', 'Condition: Heating rate;20K/min & N2, second heating', 'Remarks: Taken from the fig.3']",,C6H10O5 / C8H12O6 / C8H12O6 / C8H12O6 / C10H14O7 / C10H14O7 / C10H14O7 / C12H16O8,,,,,,,,,,,,,,20,162.14 / 204.18 / 204.18 / 204.18 / 246.21 / 246.21 / 246.21 / 288.25,P904006,37085-2-1-1,,C6H9NO / C4H6O2,,,,,,,,,,,,,,80,111.14 / 86.09,P903993,37085-7-3-1,,,,,,,,,,,,,,,,,,,,,,,,,,,,,,,,,,,,,,,"Ohno, Takahiro; Nishio, Yoshiyuki , Macromolecular Chemistry and Physics , 208 , 6 , 622-634 (2007)"
BD001773,,Neat resin,Blended in DMF soln. at 25C for 24h,,,cellulose acetate//poly[(N-vinylpyrrolidone)-stat-(methacrylic acid)],,Blend,,Solvent casting: DMF soln. poured into Teflon tray and dried at 50C under reduced pressure,,37085-9-2-1,,['DMF'],,"['Glass transition temp. ca 154 [C]', 'Method: DSC', 'Condition: Heating rate;20K/min & N2, second heating', 'Remarks: Taken from the fig.3']",,C6H10O5 / C8H12O6 / C8H12O6 / C8H12O6 / C10H14O7 / C10H14O7 / C10H14O7 / C12H16O8,,,,,,,,,,,,,,40,162.14 / 204.18 / 204.18 / 204.18 / 246.21 / 246.21 / 246.21 / 288.25,P904006,37085-2-1-1,,C6H9NO / C4H6O2,,,,,,,,,,,,,,60,111.14 / 86.09,P903993,37085-7-3-1,,,,,,,,,,,,,,,,,,,,,,,,,,,,,,,,,,,,,,,"Ohno, Takahiro; Nishio, Yoshiyuki , Macromolecular Chemistry and Physics , 208 , 6 , 622-634 (2007)"
BD001773,,Neat resin,Blended in DMF soln. at 25C for 24h,,,cellulose acetate//poly[(N-vinylpyrrolidone)-stat-(methacrylic acid)],,Blend,,Solvent casting: DMF soln. poured into Teflon tray and dried at 50C under reduced pressure,,37085-9-3-1,,['DMF'],,"['Glass transition temp. ca 157 [C]', 'Method: DSC', 'Condition: Heating rate;20K/min & N2, second heating', 'Remarks: Taken from the fig.3']",,C6H10O5 / C8H12O6 / C8H12O6 / C8H12O6 / C10H14O7 / C10H14O7 / C10H14O7 / C12H16O8,,,,,,,,,,,,,,60,162.14 / 204.18 / 204.18 / 204.18 / 246.21 / 246.21 / 246.21 / 288.25,P904006,37085-2-1-1,,C6H9NO / C4H6O2,,,,,,,,,,,,,,40,111.14 / 86.09,P903993,37085-7-3-1,,,,,,,,,,,,,,,,,,,,,,,,,,,,,,,,,,,,,,,"Ohno, Takahiro; Nishio, Yoshiyuki , Macromolecular Chemistry and Physics , 208 , 6 , 622-634 (2007)"
BD001773,,Neat resin,Blended in DMF soln. at 25C for 24h,,,cellulose acetate//poly[(N-vinylpyrrolidone)-stat-(methacrylic acid)],,Blend,,Solvent casting: DMF soln. poured into Teflon tray and dried at 50C under reduced pressure,,37085-9-4-1,,['DMF'],,"['Glass transition temp. ca 174 [C]', 'Method: DSC', 'Condition: Heating rate;20K/min & N2, second heating', 'Remarks: Taken from the fig.3']",,C6H10O5 / C8H12O6 / C8H12O6 / C8H12O6 / C10H14O7 / C10H14O7 / C10H14O7 / C12H16O8,,,,,,,,,,,,,,80,162.14 / 204.18 / 204.18 / 204.18 / 246.21 / 246.21 / 246.21 / 288.25,P904006,37085-2-1-1,,C6H9NO / C4H6O2,,,,,,,,,,,,,,20,111.14 / 86.09,P903993,37085-7-3-1,,,,,,,,,,,,,,,,,,,,,,,,,,,,,,,,,,,,,,,"Ohno, Takahiro; Nishio, Yoshiyuki , Macromolecular Chemistry and Physics , 208 , 6 , 622-634 (2007)"
BD001774,Thermoplastic,Neat resin,Mixed at 190C and 50rpm for 5min via Laboplasto-Mill with twin rotary mixer,,,"poly(lactic acid)//poly[oxybutanedioyloxybutane-1,4-diyl/oxy(1-methyl-2-oxoethylene)]",,Blend,,"Injection: Molded at 190C(cylinder temp.) and 40C(mold temp.)

Shape of Test Piece: Sheet

Remarks: [Tensile testing] Dumbbell-shaped specimens w = 5mm, t = 2mm, l(parallel part) = 32mm, l(total length) = 72mm",,37091-3-1-1,,,,"['Glass transition temp. 60.5 [C]', 'Method: DSC', 'Condition: Heating rate;20C/min & second heating after quenched at cooling rate 100C/min from the melt, N2']",,C3H4O2,,,,,,,,,,,,,,100,72.06,P090176,37091-1-1-1,,C3H4O2 / C8H12O4,,,,,,,,,,,,,,0,72.06 / 172.18,P905644,37091-2-1-1,,,,,,,,,,,,,,,,,,,,,,,,,,,,,,,,,,,,,,,"Shibata, Mitsuhiro; Teramoto, Naozumi; Inoue, Yusuke , Polymer , 48 , 9 , 2768-2777 (2007)"
BD001774,Thermoplastic,Neat resin,Blended at 190C and 50rpm for 5min via Laboplasto-Mill with twin rotary mixer,,,"poly(lactic acid)//poly[oxybutanedioyloxybutane-1,4-diyl/oxy(1-methyl-2-oxoethylene)]",,Blend,,"Injection: Molded at 190C(cylinder temp.) and 40C(mold temp.)

Shape of Test Piece: Sheet

Remarks: [Tensile testing] Dumbbell-shaped specimens w = 5mm, t = 2mm, l(parallel part) = 32mm, l(total length) = 72mm",,37091-3-2-1,,,,"['Glass transition temp. 59.4 [C]', 'Method: DSC', 'Condition: Heating rate;20C/min & second heating after quenched at cooling rate 100C/min from the melt, N2']",,C3H4O2,,,,,,,,,,,,,,99,72.06,P090176,37091-1-1-1,,C3H4O2 / C8H12O4,,,,,,,,,,,,,,1,72.06 / 172.18,P905644,37091-2-1-1,,,,,,,,,,,,,,,,,,,,,,,,,,,,,,,,,,,,,,,"Shibata, Mitsuhiro; Teramoto, Naozumi; Inoue, Yusuke , Polymer , 48 , 9 , 2768-2777 (2007)"
BD001774,Thermoplastic,Neat resin,Blended at 190C and 50rpm for 5min via Laboplasto-Mill with twin rotary mixer,,,"poly(lactic acid)//poly[oxybutanedioyloxybutane-1,4-diyl/oxy(1-methyl-2-oxoethylene)]",,Blend,,"Injection: Molded at 190C(cylinder temp.) and 40C(mold temp.)

Shape of Test Piece: Sheet

Remarks: [Tensile testing] Dumbbell-shaped specimens w = 5mm, t = 2mm, l(parallel part) = 32mm, l(total length) = 72mm",,37091-3-3-1,,,,"['Glass transition temp. 58.2 [C]', 'Method: DSC', 'Condition: Heating rate;20C/min & second heating after quenched at cooling rate 100C/min from the melt, N2']",,C3H4O2,,,,,,,,,,,,,,95,72.06,P090176,37091-1-1-1,,C3H4O2 / C8H12O4,,,,,,,,,,,,,,5,72.06 / 172.18,P905644,37091-2-1-1,,,,,,,,,,,,,,,,,,,,,,,,,,,,,,,,,,,,,,,"Shibata, Mitsuhiro; Teramoto, Naozumi; Inoue, Yusuke , Polymer , 48 , 9 , 2768-2777 (2007)"
BD001774,Thermoplastic,Neat resin,Blended at 190C and 50rpm for 5min via Laboplasto-Mill with twin rotary mixer,,,"poly(lactic acid)//poly[oxybutanedioyloxybutane-1,4-diyl/oxy(1-methyl-2-oxoethylene)]",,Blend,,"Injection: Molded at 190C(cylinder temp.) and 40C(mold temp.)

Shape of Test Piece: Sheet

Remarks: [Tensile testing] Dumbbell-shaped specimens w = 5mm, t = 2mm, l(parallel part) = 32mm, l(total length) = 72mm",,37091-3-4-1,,,,"['Glass transition temp. 58.1 [C]', 'Method: DSC', 'Condition: Heating rate;20C/min & second heating after quenched at cooling rate 100C/min from the melt, N2']",,C3H4O2,,,,,,,,,,,,,,90,72.06,P090176,37091-1-1-1,,C3H4O2 / C8H12O4,,,,,,,,,,,,,,10,72.06 / 172.18,P905644,37091-2-1-1,,,,,,,,,,,,,,,,,,,,,,,,,,,,,,,,,,,,,,,"Shibata, Mitsuhiro; Teramoto, Naozumi; Inoue, Yusuke , Polymer , 48 , 9 , 2768-2777 (2007)"
BD001774,Thermoplastic,Neat resin,Blended at 190C and 50rpm for 5min via Laboplasto-Mill with twin rotary mixer,,,"poly(lactic acid)//poly[oxybutanedioyloxybutane-1,4-diyl/oxy(1-methyl-2-oxoethylene)]",,Blend,,"Injection: Molded at 190C(cylinder temp.) and 40C(mold temp.)

Shape of Test Piece: Sheet

Remarks: [Tensile testing] Dumbbell-shaped specimens w = 5mm, t = 2mm, l(parallel part) = 32mm, l(total length) = 72mm",,37091-3-5-1,,,,"['Glass transition temp. 59.0 [C]', 'Method: DSC', 'Condition: Heating rate;20C/min & second heating after quenched at cooling rate 100C/min from the melt, N2']",,C3H4O2,,,,,,,,,,,,,,80,72.06,P090176,37091-1-1-1,,C3H4O2 / C8H12O4,,,,,,,,,,,,,,20,72.06 / 172.18,P905644,37091-2-1-1,,,,,,,,,,,,,,,,,,,,,,,,,,,,,,,,,,,,,,,"Shibata, Mitsuhiro; Teramoto, Naozumi; Inoue, Yusuke , Polymer , 48 , 9 , 2768-2777 (2007)"
BD001779,"Thermoplastic,Crystal",Neat resin,mixture solution[distilled H2O and EtOH(4:1)] of PVA and distilled H2O solution of NaCMCs blended,,,"poly(vinyl alcohol)//poly({3,4-bis[(sodiooxycarbonyl)methoxy]-6-[(sodiooxycarbonyl)methoxymethyl]tetrahydropyran-2,5-diyl}oxy/[3,4-dihydroxy-6-(hydroxymethyl)tetrahydropyran-2,5-diyl]oxy/{3,4-dihydroxy-6-[(sodiooxycarbonyl)methoxymethyl]tetrahydropyran-2,5-diyl}oxy/{3-hydroxy-6-(hydroxymethyl)-4-[(sodiooxycarbonyl)methoxy]tetrahydropyran-2,5-diyl}oxy/{4-hydroxy-6-(hydroxymethyl)-3-[(sodiooxycarbonyl)methoxy]tetrahydropyran-2,5-diyl}oxy/{3-hydroxy-4-[(sodiooxycarbonyl)methoxy]-6-[(sodiooxycarbonyl)methoxymethyl]tetrahydropyran-2,5-diyl}oxy/{4-hydroxy-3-[(sodiooxycarbonyl)methoxy]-6-[(sodiooxycarbonyl)methoxymethyl]tetrahydropyran-2,5-diyl}oxy/{6-(hydroxymethyl)-3,4-bis[(sodiooxycarbonyl)methoxy]tetrahydropyran-2,5-diyl}oxy)",,Blend,,"Solvent casting: cast from solution onto stainless steel Petri dish

Shape of Test Piece: Film
