Repository: williamschertzer/webScraper

File: glass_transition_temp.csv (part 55 of 62)
Remarks: t=ca.0.05mm",,37720-3-1-1,,,,"['Glass transition temp. 389 [K]', 'Method: DSC', 'Condition: Heating rate;10C/min', 'Related Info.(Transition temp.): 549K;exotherm crystalline transition;DSC']",,C2H4O,,,,,,,,,,,,,,30,44.05,P030001,37720-1-1-1,,C6H10O5 / C8H11NaO7 / C8H11NaO7 / C8H11NaO7 / C10H12Na2O9 / C10H12Na2O9 / C10H12Na2O9 / C12H13Na3O11,,,,,,,,,,,,,,70,162.14 / 242.16 / 242.16 / 242.16 / 322.18 / 322.18 / 322.18 / 402.19,P905737,37720-2-1-1,,,,,,,,,,,,,,,,,,,,,,,,,,,,,,,,,,,,,,,"Abd El-Kader, F. H.; Shehap, A. M.; Abo Ellil, M. S.; Mahmoud, K. H. , Journal of Polymer Materials , 22 , 4 , 349-362 (2005)"
BD001779,"Thermoplastic,Crystal",Neat resin,mixture solution[distilled H2O and EtOH(4:1)] of PVA and distilled H2O solution of NaCMCs blended,,,"poly(vinyl alcohol)//poly({3,4-bis[(sodiooxycarbonyl)methoxy]-6-[(sodiooxycarbonyl)methoxymethyl]tetrahydropyran-2,5-diyl}oxy/[3,4-dihydroxy-6-(hydroxymethyl)tetrahydropyran-2,5-diyl]oxy/{3,4-dihydroxy-6-[(sodiooxycarbonyl)methoxymethyl]tetrahydropyran-2,5-diyl}oxy/{3-hydroxy-6-(hydroxymethyl)-4-[(sodiooxycarbonyl)methoxy]tetrahydropyran-2,5-diyl}oxy/{4-hydroxy-6-(hydroxymethyl)-3-[(sodiooxycarbonyl)methoxy]tetrahydropyran-2,5-diyl}oxy/{3-hydroxy-4-[(sodiooxycarbonyl)methoxy]-6-[(sodiooxycarbonyl)methoxymethyl]tetrahydropyran-2,5-diyl}oxy/{4-hydroxy-3-[(sodiooxycarbonyl)methoxy]-6-[(sodiooxycarbonyl)methoxymethyl]tetrahydropyran-2,5-diyl}oxy/{6-(hydroxymethyl)-3,4-bis[(sodiooxycarbonyl)methoxy]tetrahydropyran-2,5-diyl}oxy)",,Blend,,"Solvent casting: cast from solution onto stainless steel Petri dish

Shape of Test Piece: Film

Remarks: t=ca.0.05mm",,37720-3-2-1,,,,"['Glass transition temp. 371 [K]', 'Method: DSC', 'Condition: Heating rate;10C/min', 'Related Info.(Transition temp.): 553K;exotherm crystalline transition;DSC']",,C2H4O,,,,,,,,,,,,,,50,44.05,P030001,37720-1-1-1,,C6H10O5 / C8H11NaO7 / C8H11NaO7 / C8H11NaO7 / C10H12Na2O9 / C10H12Na2O9 / C10H12Na2O9 / C12H13Na3O11,,,,,,,,,,,,,,50,162.14 / 242.16 / 242.16 / 242.16 / 322.18 / 322.18 / 322.18 / 402.19,P905737,37720-2-1-1,,,,,,,,,,,,,,,,,,,,,,,,,,,,,,,,,,,,,,,"Abd El-Kader, F. H.; Shehap, A. M.; Abo Ellil, M. S.; Mahmoud, K. H. , Journal of Polymer Materials , 22 , 4 , 349-362 (2005)"
BD001779,"Thermoplastic,Crystal",Neat resin,mixture solution[distilled H2O and EtOH(4:1)] of PVA and distilled H2O solution of NaCMCs blended,,,"poly(vinyl alcohol)//poly({3,4-bis[(sodiooxycarbonyl)methoxy]-6-[(sodiooxycarbonyl)methoxymethyl]tetrahydropyran-2,5-diyl}oxy/[3,4-dihydroxy-6-(hydroxymethyl)tetrahydropyran-2,5-diyl]oxy/{3,4-dihydroxy-6-[(sodiooxycarbonyl)methoxymethyl]tetrahydropyran-2,5-diyl}oxy/{3-hydroxy-6-(hydroxymethyl)-4-[(sodiooxycarbonyl)methoxy]tetrahydropyran-2,5-diyl}oxy/{4-hydroxy-6-(hydroxymethyl)-3-[(sodiooxycarbonyl)methoxy]tetrahydropyran-2,5-diyl}oxy/{3-hydroxy-4-[(sodiooxycarbonyl)methoxy]-6-[(sodiooxycarbonyl)methoxymethyl]tetrahydropyran-2,5-diyl}oxy/{4-hydroxy-3-[(sodiooxycarbonyl)methoxy]-6-[(sodiooxycarbonyl)methoxymethyl]tetrahydropyran-2,5-diyl}oxy/{6-(hydroxymethyl)-3,4-bis[(sodiooxycarbonyl)methoxy]tetrahydropyran-2,5-diyl}oxy)",,Blend,,"Solvent casting: cast from solution onto stainless steel Petri dish

Shape of Test Piece: Film

Remarks: t=ca.0.05mm",,37720-3-3-1,,,,"['Glass transition temp. 360.55 [K]', 'Method: DSC', 'Condition: Heating rate;10C/min', 'Related Info.(Transition temp.): 553K;exotherm crystalline transition;DSC']",,C2H4O,,,,,,,,,,,,,,70,44.05,P030001,37720-1-1-1,,C6H10O5 / C8H11NaO7 / C8H11NaO7 / C8H11NaO7 / C10H12Na2O9 / C10H12Na2O9 / C10H12Na2O9 / C12H13Na3O11,,,,,,,,,,,,,,30,162.14 / 242.16 / 242.16 / 242.16 / 322.18 / 322.18 / 322.18 / 402.19,P905737,37720-2-1-1,,,,,,,,,,,,,,,,,,,,,,,,,,,,,,,,,,,,,,,"Abd El-Kader, F. H.; Shehap, A. M.; Abo Ellil, M. S.; Mahmoud, K. H. , Journal of Polymer Materials , 22 , 4 , 349-362 (2005)"
BD001783,Thermoplastic,Neat resin,"Blended in CHCl3 at RT, copptd. in acetone, washed with acetone and dried",,,"poly(bisphenol A carbonate)//poly[1-(2,4-dibromophenyl)ethylene/1-(2,4,6-tribromophenyl)ethylene]",,Blend,,As blended,,37981-4-1-1,,['CHCl3'],,"['Glass transition temp. 163 [C]', 'Method: DSC', 'Condition: Heating rate;20K/min & N2, second heating', 'Remarks: Single Tg']",,C16H14O3,,,,,,,,,,,,,,10,254.28,P150011,37981-1-1-1,,C8H6Br2 / C8H5Br3,,,,,,,,,,,,,,90,261.94 / 340.84,P905746,37981-2-1-1,,,,,,,,,,,,,,,,,,,,,,,,,,,,,,,,,,,,,,,"Aroguz, A. Z.; Misirli, Z.; Baysal, B. M. , ACS Symposium Series , 916 , New Polymeric Materials , 351-368 (2005)"
BD001783,Thermoplastic,Neat resin,"Blended in CHCl3 at RT, copptd. in acetone, washed with acetone and dried",,,"poly(bisphenol A carbonate)//poly[1-(2,4-dibromophenyl)ethylene/1-(2,4,6-tribromophenyl)ethylene]",,Blend,,As blended,,37981-4-2-1,,['CHCl3'],,"['Glass transition temp. 163 [C]', 'Condition: Heating rate;20K/min & N2, second heating', 'Remarks: Single Tg']",,C16H14O3,,,,,,,,,,,,,,20,254.28,P150011,37981-1-1-1,,C8H6Br2 / C8H5Br3,,,,,,,,,,,,,,80,261.94 / 340.84,P905746,37981-2-1-1,,,,,,,,,,,,,,,,,,,,,,,,,,,,,,,,,,,,,,,"Aroguz, A. Z.; Misirli, Z.; Baysal, B. M. , ACS Symposium Series , 916 , New Polymeric Materials , 351-368 (2005)"
BD001783,Thermoplastic,Neat resin,"Blended in CHCl3 at RT, copptd. in acetone, washed with acetone and dried",,,"poly(bisphenol A carbonate)//poly[1-(2,4-dibromophenyl)ethylene/1-(2,4,6-tribromophenyl)ethylene]",,Blend,,As blended,,37981-4-3-1,,['CHCl3'],,"['Glass transition temp. 162 [C]', 'Condition: Heating rate;20K/min & N2, second heating', 'Remarks: Tg of PBrS']",,C16H14O3,,,,,,,,,,,,,,30,254.28,P150011,37981-1-1-1,,C8H6Br2 / C8H5Br3,,,,,,,,,,,,,,70,261.94 / 340.84,P905746,37981-2-1-1,,,,,,,,,,,,,,,,,,,,,,,,,,,,,,,,,,,,,,,"Aroguz, A. Z.; Misirli, Z.; Baysal, B. M. , ACS Symposium Series , 916 , New Polymeric Materials , 351-368 (2005)"
BD001783,Thermoplastic,Neat resin,"Blended in CHCl3 at RT, copptd. in acetone, washed with acetone and dried",,,"poly(bisphenol A carbonate)//poly[1-(2,4-dibromophenyl)ethylene/1-(2,4,6-tribromophenyl)ethylene]",,Blend,,As blended,,37981-4-4-1,,['CHCl3'],,"['Glass transition temp. 163 [C]', 'Condition: Heating rate;20K/min & N2, second heating', 'Remarks: Tg of PBrS']",,C16H14O3,,,,,,,,,,,,,,40,254.28,P150011,37981-1-1-1,,C8H6Br2 / C8H5Br3,,,,,,,,,,,,,,60,261.94 / 340.84,P905746,37981-2-1-1,,,,,,,,,,,,,,,,,,,,,,,,,,,,,,,,,,,,,,,"Aroguz, A. Z.; Misirli, Z.; Baysal, B. M. , ACS Symposium Series , 916 , New Polymeric Materials , 351-368 (2005)"
BD001783,Thermoplastic,Neat resin,"Blended in CHCl3 at RT, copptd. in acetone, washed with acetone and dried",,,"poly(bisphenol A carbonate)//poly[1-(2,4-dibromophenyl)ethylene/1-(2,4,6-tribromophenyl)ethylene]",,Blend,,As blended,,37981-4-5-1,,['CHCl3'],,"['Glass transition temp. 164 [C]', 'Condition: Heating rate;20K/min & N2, second heating', 'Remarks: Tg of PBrS']",,C16H14O3,,,,,,,,,,,,,,50,254.28,P150011,37981-1-1-1,,C8H6Br2 / C8H5Br3,,,,,,,,,,,,,,50,261.94 / 340.84,P905746,37981-2-1-1,,,,,,,,,,,,,,,,,,,,,,,,,,,,,,,,,,,,,,,"Aroguz, A. Z.; Misirli, Z.; Baysal, B. M. , ACS Symposium Series , 916 , New Polymeric Materials , 351-368 (2005)"
BD001783,Thermoplastic,Neat resin,"Blended in CHCl3 at RT, copptd. in acetone, washed with acetone and dried",,,"poly(bisphenol A carbonate)//poly[1-(2,4-dibromophenyl)ethylene/1-(2,4,6-tribromophenyl)ethylene]",,Blend,,As blended,,37981-4-6-1,,['CHCl3'],,"['Glass transition temp. 167 [C]', 'Condition: Heating rate;20K/min & N2, second heating', 'Remarks: Tg of PBrS']",,C16H14O3,,,,,,,,,,,,,,60,254.28,P150011,37981-1-1-1,,C8H6Br2 / C8H5Br3,,,,,,,,,,,,,,40,261.94 / 340.84,P905746,37981-2-1-1,,,,,,,,,,,,,,,,,,,,,,,,,,,,,,,,,,,,,,,"Aroguz, A. Z.; Misirli, Z.; Baysal, B. M. , ACS Symposium Series , 916 , New Polymeric Materials , 351-368 (2005)"
BD001783,Thermoplastic,Neat resin,"Blended in CHCl3 at RT, copptd. in acetone, washed with acetone and dried",,,"poly(bisphenol A carbonate)//poly[1-(2,4-dibromophenyl)ethylene/1-(2,4,6-tribromophenyl)ethylene]",,Blend,,As blended,,37981-4-7-1,,['CHCl3'],,"['Glass transition temp. 166 [C]', 'Condition: Heating rate;20K/min & N2, second heating', 'Remarks: Tg of PBrS']",,C16H14O3,,,,,,,,,,,,,,70,254.28,P150011,37981-1-1-1,,C8H6Br2 / C8H5Br3,,,,,,,,,,,,,,30,261.94 / 340.84,P905746,37981-2-1-1,,,,,,,,,,,,,,,,,,,,,,,,,,,,,,,,,,,,,,,"Aroguz, A. Z.; Misirli, Z.; Baysal, B. M. , ACS Symposium Series , 916 , New Polymeric Materials , 351-368 (2005)"
BD001783,Thermoplastic,Neat resin,"Blended in CHCl3 at RT, copptd. in acetone, washed with acetone and dried",,,"poly(bisphenol A carbonate)//poly[1-(2,4-dibromophenyl)ethylene/1-(2,4,6-tribromophenyl)ethylene]",,Blend,,As blended,,37981-4-8-1,,['CHCl3'],,"['Glass transition temp. 139 [C]', 'Condition: Heating rate;20K/min & N2, second heating', 'Remarks: Single Tg']",,C16H14O3,,,,,,,,,,,,,,80,254.28,P150011,37981-1-1-1,,C8H6Br2 / C8H5Br3,,,,,,,,,,,,,,20,261.94 / 340.84,P905746,37981-2-1-1,,,,,,,,,,,,,,,,,,,,,,,,,,,,,,,,,,,,,,,"Aroguz, A. Z.; Misirli, Z.; Baysal, B. M. , ACS Symposium Series , 916 , New Polymeric Materials , 351-368 (2005)"
BD001783,Thermoplastic,Neat resin,"Blended in CHCl3 at RT, copptd. in acetone, washed with acetone and dried",,,"poly(bisphenol A carbonate)//poly[1-(2,4-dibromophenyl)ethylene/1-(2,4,6-tribromophenyl)ethylene]",,Blend,,As blended,,37981-4-9-1,,['CHCl3'],,"['Glass transition temp. 138 [C]', 'Condition: Heating rate;20K/min & N2, second heating', 'Remarks: Single Tg']",,C16H14O3,,,,,,,,,,,,,,90,254.28,P150011,37981-1-1-1,,C8H6Br2 / C8H5Br3,,,,,,,,,,,,,,10,261.94 / 340.84,P905746,37981-2-1-1,,,,,,,,,,,,,,,,,,,,,,,,,,,,,,,,,,,,,,,"Aroguz, A. Z.; Misirli, Z.; Baysal, B. M. , ACS Symposium Series , 916 , New Polymeric Materials , 351-368 (2005)"
BD001784,Thermoplastic,Neat resin,"Blended in CHCl3 at RT, copptd. in acetone, washed with acetone and dried",,,"poly(2,6-dimethylphenol)//poly(bisphenol A carbonate)//poly[1-(2,4-dibromophenyl)ethylene/1-(2,4,6-tribromophenyl)ethylene]",,Blend,,As blended,,37981-5-1-1,,['CHCl3'],,"['Glass transition temp. ca 220 [C]', 'Method: DSC', 'Condition: Heating rate;20K/min & N2, second heating', 'Remarks: Single Tg, taken from the Fig.5']",,C16H14O3,,,,,,,,,,,,,,40,254.28,P150011,37981-1-1-1,,C8H6Br2 / C8H5Br3,,,,,,,,,,,,,,40,261.94 / 340.84,P905746,37981-2-1-1,,C8H8O,,,,,,,,,,,,,,20,120.15,P070076,37981-3-1-1,,,,,,,,,,,,,,,,,,,,"Aroguz, A. Z.; Misirli, Z.; Baysal, B. M. , ACS Symposium Series , 916 , New Polymeric Materials , 351-368 (2005)"
BD001784,Thermoplastic,Neat resin,"Blended in CHCl3 at RT, copptd. in acetone, washed with acetone and dried",,,"poly(2,6-dimethylphenol)//poly(bisphenol A carbonate)//poly[1-(2,4-dibromophenyl)ethylene/1-(2,4,6-tribromophenyl)ethylene]",,Blend,,As blended,,37981-5-2-1,,,,"['Glass transition temp. ca 223 [C]', 'Method: DSC', 'Condition: Heating rate;20K/min & N2, second heating', 'Remarks: Single Tg, taken from the Fig.5']",,C16H14O3,,,,,,,,,,,,,,40,254.28,P150011,37981-1-1-1,,C8H6Br2 / C8H5Br3,,,,,,,,,,,,,,20,261.94 / 340.84,P905746,37981-2-1-1,,C8H8O,,,,,,,,,,,,,,40,120.15,P070076,37981-3-1-1,,,,,,,,,,,,,,,,,,,,"Aroguz, A. Z.; Misirli, Z.; Baysal, B. M. , ACS Symposium Series , 916 , New Polymeric Materials , 351-368 (2005)"
BD001784,Thermoplastic,Neat resin,"Blended in CHCl3 at RT, copptd. in acetone, washed with acetone and dried",,,"poly(2,6-dimethylphenol)//poly(bisphenol A carbonate)//poly[1-(2,4-dibromophenyl)ethylene/1-(2,4,6-tribromophenyl)ethylene]",,Blend,,As blended,,37981-5-3-1,,,,"['Glass transition temp. ca 225 [C]', 'Method: DSC', 'Condition: Heating rate;20K/min & N2, second heating', 'Remarks: Single Tg, taken from the Fig.5']",,C16H14O3,,,,,,,,,,,,,,20,254.28,P150011,37981-1-1-1,,C8H6Br2 / C8H5Br3,,,,,,,,,,,,,,40,261.94 / 340.84,P905746,37981-2-1-1,,C8H8O,,,,,,,,,,,,,,40,120.15,P070076,37981-3-1-1,,,,,,,,,,,,,,,,,,,,"Aroguz, A. Z.; Misirli, Z.; Baysal, B. M. , ACS Symposium Series , 916 , New Polymeric Materials , 351-368 (2005)"
BD001786,linear,Neat resin,"Blended in CH2Cl2 soln., then dried",,,poly(phenacyl methacrylate)//poly(methyl methacrylate),,Blend,,,,36788-4-1-1,,['CH2Cl2'],,"['Glass transition temp. ca 110 [C]', 'Method: DTA', 'Condition: Heating rate;20C/min', 'Remarks: Taken from the Fig.12']",,C12H12O3,,,,,,12,,,,,,,,,204.22,P342242,36788-1-1-1,,C5H8O2,,,,,,88,,,,,,,,,100.12,P040048,36788-2-1-1,,,,,,,,,,,,,,,,,,,,,,,,,,,,,,,,,,,,,,,"Coskun, M. Fatih; Demirelli, Kadir; Coskun, Mehmet , Journal of Macromolecular Science, Part A: Pure and Applied Chemistry , 44 , 9 , 995-1004 (2007)"
BD001786,linear,Neat resin,"Blended in CH2Cl2 soln., then dried",,,poly(phenacyl methacrylate)//poly(methyl methacrylate),,Blend,,,,36788-4-2-1,,['CH2Cl2'],,"['Glass transition temp. ca 101 [C]', 'Method: DTA', 'Condition: Heating rate;20C/min', 'Remarks: Taken from the Fig.12']",,C12H12O3,,,,,,27,,,,,,,,,204.22,P342242,36788-1-1-1,,C5H8O2,,,,,,73,,,,,,,,,100.12,P040048,36788-2-1-1,,,,,,,,,,,,,,,,,,,,,,,,,,,,,,,,,,,,,,,"Coskun, M. Fatih; Demirelli, Kadir; Coskun, Mehmet , Journal of Macromolecular Science, Part A: Pure and Applied Chemistry , 44 , 9 , 995-1004 (2007)"
BD001786,linear,Neat resin,"Blended in CH2Cl2 soln., then dried",,,poly(phenacyl methacrylate)//poly(methyl methacrylate),,Blend,,,,36788-4-3-1,,['CH2Cl2'],,"['Glass transition temp. ca 99 [C]', 'Method: DTA', 'Condition: Heating rate;20C/min', 'Remarks: Taken from the Fig.12']",,C12H12O3,,,,,,33,,,,,,,,,204.22,P342242,36788-1-1-1,,C5H8O2,,,,,,67,,,,,,,,,100.12,P040048,36788-2-1-1,,,,,,,,,,,,,,,,,,,,,,,,,,,,,,,,,,,,,,,"Coskun, M. Fatih; Demirelli, Kadir; Coskun, Mehmet , Journal of Macromolecular Science, Part A: Pure and Applied Chemistry , 44 , 9 , 995-1004 (2007)"
BD001786,linear,Neat resin,"Blended in CH2Cl2 soln., then dried",,,poly(phenacyl methacrylate)//poly(methyl methacrylate),,Blend,,,,36788-4-4-1,,['CH2Cl2'],,"['Glass transition temp. ca 94 [C]', 'Method: DTA', 'Condition: Heating rate;20C/min', 'Remarks: Taken from the Fig.12']",,C12H12O3,,,,,,66,,,,,,,,,204.22,P342242,36788-1-1-1,,C5H8O2,,,,,,34,,,,,,,,,100.12,P040048,36788-2-1-1,,,,,,,,,,,,,,,,,,,,,,,,,,,,,,,,,,,,,,,"Coskun, M. Fatih; Demirelli, Kadir; Coskun, Mehmet , Journal of Macromolecular Science, Part A: Pure and Applied Chemistry , 44 , 9 , 995-1004 (2007)"
BD001786,linear,Neat resin,"Blended in CH2Cl2 soln., then dried",,,poly(phenacyl methacrylate)//poly(methyl methacrylate),,Blend,,,,36788-4-5-1,,['CH2Cl2'],,"['Glass transition temp. ca 88 [C]', 'Method: DTA', 'Condition: Heating rate;20C/min', 'Remarks: Taken from the Fig.12']",,C12H12O3,,,,,,78,,,,,,,,,204.22,P342242,36788-1-1-1,,C5H8O2,,,,,,22,,,,,,,,,100.12,P040048,36788-2-1-1,,,,,,,,,,,,,,,,,,,,,,,,,,,,,,,,,,,,,,,"Coskun, M. Fatih; Demirelli, Kadir; Coskun, Mehmet , Journal of Macromolecular Science, Part A: Pure and Applied Chemistry , 44 , 9 , 995-1004 (2007)"
BD001787,Thermoplastic,Neat resin,"PMMA and polyester dissolved separately in CHCl3, cast the mixed soln. on glass plate and dried slowly at RT",,,poly(methyl methacrylate)//poly[(bis{4-[(trimethylsilyl)oxy]butyl} terephthalate)-alt-(adipoyl dichloride)],,Blend,,"Solvent casting

Shape of Test Piece: Film

Remarks: t=0.10-0.15mm",,38982-6-1-1,,['CHCl3'],,"['Glass transition temp. 106.0 ... 106.6 [C]', 'Method: DSC', 'Condition: Heating rate;10C/min&N2']",,C5H8O2,,,,,,,,,,,,,100,,100.12,P040048,38982-1-1-1,,C22H28O8,,,,,,,,,,,,,0,,420.45,P392436,38982-4-1-1,,,,,,,,,,,,,,,,,,,,,,,,,,,,,,,,,,,,,,,"Ward, A. M.; Mansour, S. H.; Abd-El-Messieh, S. L. , Journal of Applied Polymer Science , 108 , 2 , 833-844 (2008)"
BD001787,Thermoplastic,Neat resin,"PMMA and polyester dissolved separately in CHCl3, cast the mixed soln. on glass plate and dried slowly at RT",,,poly(methyl methacrylate)//poly[(bis{4-[(trimethylsilyl)oxy]butyl} terephthalate)-alt-(adipoyl dichloride)],,Blend,,"Solvent casting

Shape of Test Piece: Film

Remarks: t=0.10-0.15mm",,38982-6-2-1,,['CHCl3'],,"['Glass transition temp. 106.0 ... 106.1 [C]', 'Method: DSC', 'Condition: Heating rate;10C/min&N2']",,C5H8O2,,,,,,,,,,,,,100,,100.12,P040048,38982-1-1-1,,C22H28O8,,,,,,,,,,,,,0,,420.45,P392436,38982-4-1-1,,,,,,,,,,,,,,,,,,,,,,,,,,,,,,,,,,,,,,,"Ward, A. M.; Mansour, S. H.; Abd-El-Messieh, S. L. , Journal of Applied Polymer Science , 108 , 2 , 833-844 (2008)"
BD001787,Thermoplastic,Neat resin,"PMMA and polyester dissolved separately in CHCl3, cast the mixed soln. on glass plate and dried slowly at RT",,,poly(methyl methacrylate)//poly[(bis{4-[(trimethylsilyl)oxy]butyl} terephthalate)-alt-(adipoyl dichloride)],,Blend,,"Solvent casting

Shape of Test Piece: Film

Remarks: t=0.10-0.15mm",,38982-6-3-1,,['CHCl3'],,"['Glass transition temp. 105.8 ... 107 [C]', 'Method: DSC', 'Condition: Heating rate;10C/min&N2']",,C5H8O2,,,,,,,,,,,,,100,,100.12,P040048,38982-1-1-1,,C22H28O8,,,,,,,,,,,,,0,,420.45,P392436,38982-4-1-1,,,,,,,,,,,,,,,,,,,,,,,,,,,,,,,,,,,,,,,"Ward, A. M.; Mansour, S. H.; Abd-El-Messieh, S. L. , Journal of Applied Polymer Science , 108 , 2 , 833-844 (2008)"
BD001788,Thermoplastic,Neat resin,"PC and polyester dissolved separately in CHCl3, cast the mixed soln. on glass plate and dried slowly at RT",,,poly(bisphenol A carbonate)//poly[(bis{4-[(trimethylsilyl)oxy]butyl} terephthalate)-alt-(adipoyl dichloride)],,Blend,Polymn. remarks: 100/0/5 for PC/PS/polyester,"Solvent casting

Shape of Test Piece: Film

Remarks: t=0.10-0.15mm",,38982-7-1-1,,['CHCl3'],,"['Glass transition temp. 140.5 ... 141 [C]', 'Method: DSC', 'Condition: Heating rate;10C/min&N2']",,C16H14O3,,,,,,,,,,,,,0,,254.28,P150011,38982-2-1-1,,C22H28O8,,,,,,,,,,,,,100,,420.45,P392436,38982-4-1-1,,,,,,,,,,,,,,,,,,,,,,,,,,,,,,,,,,,,,,,"Ward, A. M.; Mansour, S. H.; Abd-El-Messieh, S. L. , Journal of Applied Polymer Science , 108 , 2 , 833-844 (2008)"
BD001788,Thermoplastic,Neat resin,"PC and polyester dissolved separately in CHCl3, cast the mixed soln. on glass plate and dried slowly at RT",,,poly(bisphenol A carbonate)//poly[(bis{4-[(trimethylsilyl)oxy]butyl} terephthalate)-alt-(adipoyl dichloride)],,Blend,Polymn. remarks: 100/0/10 for PC/PS/polyester,"Solvent casting

Shape of Test Piece: Film

Remarks: t=0.10-0.15mm",,38982-7-2-1,,['CHCl3'],,"['Glass transition temp. 140.0 ... 142 [C]', 'Method: DSC', 'Condition: Heating rate;10C/min&N2']",,C16H14O3,,,,,,,,,,,,,0,,254.28,P150011,38982-2-1-1,,C22H28O8,,,,,,,,,,,,,100,,420.45,P392436,38982-4-1-1,,,,,,,,,,,,,,,,,,,,,,,,,,,,,,,,,,,,,,,"Ward, A. M.; Mansour, S. H.; Abd-El-Messieh, S. L. , Journal of Applied Polymer Science , 108 , 2 , 833-844 (2008)"
BD001788,Thermoplastic,Neat resin,"PC and polyester dissolved separately in CHCl3, cast the mixed soln. on glass plate and dried slowly at RT",,,poly(bisphenol A carbonate)//poly[(bis{4-[(trimethylsilyl)oxy]butyl} terephthalate)-alt-(adipoyl dichloride)],,Blend,Polymn. remarks: 100/0/20 for PC/PS/polyester,"Solvent casting

Shape of Test Piece: Film

Remarks: t=0.10-0.15mm",,38982-7-3-1,,['CHCl3'],,"['Glass transition temp. 140.0 ... 144 [C]', 'Method: DSC', 'Condition: Heating rate;10C/min&N2']",,C16H14O3,,,,,,,,,,,,,0,,254.28,P150011,38982-2-1-1,,C22H28O8,,,,,,,,,,,,,100,,420.45,P392436,38982-4-1-1,,,,,,,,,,,,,,,,,,,,,,,,,,,,,,,,,,,,,,,"Ward, A. M.; Mansour, S. H.; Abd-El-Messieh, S. L. , Journal of Applied Polymer Science , 108 , 2 , 833-844 (2008)"
BD001789,Thermoplastic,Neat resin,"PMMA, PC and polyester dissolved separately in CHCl3, cast the mixed soln. on glass plate and dried slowly at RT",,,poly(methyl methacrylate)//poly(bisphenol A carbonate)//poly[(bis{4-[(trimethylsilyl)oxy]butyl} terephthalate)-alt-(adipoyl dichloride)],,Blend,,"Solvent casting

Shape of Test Piece: Film

Remarks: t=0.10-0.15mm",,38982-8-1-1,,['CHCl3'],,"['Glass transition temp. 114.0 [C]', 'Method: DSC', 'Condition: Heating rate;10C/min&N2']",,C5H8O2,,,,,,,,,,,,,75,,100.12,P040048,38982-1-1-1,,C16H14O3,,,,,,,,,,,,,25,,254.28,P150011,38982-2-1-1,,C22H28O8,,,,,,,,,,,,,5,,420.45,P392436,38982-4-1-1,,,,,,,,,,,,,,,,,,,,"Ward, A. M.; Mansour, S. H.; Abd-El-Messieh, S. L. , Journal of Applied Polymer Science , 108 , 2 , 833-844 (2008)"
BD001789,Thermoplastic,Neat resin,"PMMA, PC and polyester dissolved separately in CHCl3, cast the mixed soln. on glass plate and dried slowly at RT",,,poly(methyl methacrylate)//poly(bisphenol A carbonate)//poly[(bis{4-[(trimethylsilyl)oxy]butyl} terephthalate)-alt-(adipoyl dichloride)],,Blend,,"Solvent casting

Shape of Test Piece: Film

Remarks: t=0.10-0.15mm",,38982-8-2-1,,['CHCl3'],,"['Glass transition temp. 122.0 [C]', 'Method: DSC', 'Condition: Heating rate;10C/min&N2']",,C5H8O2,,,,,,,,,,,,,50,,100.12,P040048,38982-1-1-1,,C16H14O3,,,,,,,,,,,,,50,,254.28,P150011,38982-2-1-1,,C22H28O8,,,,,,,,,,,,,5,,420.45,P392436,38982-4-1-1,,,,,,,,,,,,,,,,,,,,"Ward, A. M.; Mansour, S. H.; Abd-El-Messieh, S. L. , Journal of Applied Polymer Science , 108 , 2 , 833-844 (2008)"
BD001789,Thermoplastic,Neat resin,"PMMA, PC and polyester dissolved separately in CHCl3, cast the mixed soln. on glass plate and dried slowly at RT",,,poly(methyl methacrylate)//poly(bisphenol A carbonate)//poly[(bis{4-[(trimethylsilyl)oxy]butyl} terephthalate)-alt-(adipoyl dichloride)],,Blend,,"Solvent casting

Shape of Test Piece: Film

Remarks: t=0.10-0.15mm",,38982-8-3-1,,['CHCl3'],,"['Glass transition temp. 126.0 [C]', 'Method: DSC', 'Condition: Heating rate;10C/min&N2']",,C5H8O2,,,,,,,,,,,,,25,,100.12,P040048,38982-1-1-1,,C16H14O3,,,,,,,,,,,,,75,,254.28,P150011,38982-2-1-1,,C22H28O8,,,,,,,,,,,,,5,,420.45,P392436,38982-4-1-1,,,,,,,,,,,,,,,,,,,,"Ward, A. M.; Mansour, S. H.; Abd-El-Messieh, S. L. , Journal of Applied Polymer Science , 108 , 2 , 833-844 (2008)"
BD001789,Thermoplastic,Neat resin,"PMMA, PC and polyester dissolved separately in CHCl3, cast the mixed soln. on glass plate and dried slowly at RT",,,poly(methyl methacrylate)//poly(bisphenol A carbonate)//poly[(bis{4-[(trimethylsilyl)oxy]butyl} terephthalate)-alt-(adipoyl dichloride)],,Blend,,"Solvent casting

Shape of Test Piece: Film

Remarks: t=0.10-0.15mm",,38982-8-4-1,,['CHCl3'],,"['Glass transition temp. 116.0 [C]', 'Method: DSC', 'Condition: Heating rate;10C/min&N2']",,C5H8O2,,,,,,,,,,,,,75,,100.12,P040048,38982-1-1-1,,C16H14O3,,,,,,,,,,,,,25,,254.28,P150011,38982-2-1-1,,C22H28O8,,,,,,,,,,,,,10,,420.45,P392436,38982-4-1-1,,,,,,,,,,,,,,,,,,,,"Ward, A. M.; Mansour, S. H.; Abd-El-Messieh, S. L. , Journal of Applied Polymer Science , 108 , 2 , 833-844 (2008)"
BD001789,Thermoplastic,Neat resin,"PMMA, PC and polyester dissolved separately in CHCl3, cast the mixed soln. on glass plate and dried slowly at RT",,,poly(methyl methacrylate)//poly(bisphenol A carbonate)//poly[(bis{4-[(trimethylsilyl)oxy]butyl} terephthalate)-alt-(adipoyl dichloride)],,Blend,,"Solvent casting

Shape of Test Piece: Film

Remarks: t=0.10-0.15mm",,38982-8-5-1,,['CHCl3'],,"['Glass transition temp. 126.0 [C]', 'Method: DSC', 'Condition: Heating rate;10C/min&N2']",,C5H8O2,,,,,,,,,,,,,50,,100.12,P040048,38982-1-1-1,,C16H14O3,,,,,,,,,,,,,50,,254.28,P150011,38982-2-1-1,,C22H28O8,,,,,,,,,,,,,10,,420.45,P392436,38982-4-1-1,,,,,,,,,,,,,,,,,,,,"Ward, A. M.; Mansour, S. H.; Abd-El-Messieh, S. L. , Journal of Applied Polymer Science , 108 , 2 , 833-844 (2008)"
BD001789,Thermoplastic,Neat resin,"PMMA, PC and polyester dissolved separately in CHCl3, cast the mixed soln. on glass plate and dried slowly at RT",,,poly(methyl methacrylate)//poly(bisphenol A carbonate)//poly[(bis{4-[(trimethylsilyl)oxy]butyl} terephthalate)-alt-(adipoyl dichloride)],,Blend,,"Solvent casting

Shape of Test Piece: Film

Remarks: t=0.10-0.15mm",,38982-8-6-1,,['CHCl3'],,"['Glass transition temp. 132.0 [C]', 'Method: DSC', 'Condition: Heating rate;10C/min&N2']",,C5H8O2,,,,,,,,,,,,,25,,100.12,P040048,38982-1-1-1,,C16H14O3,,,,,,,,,,,,,75,,254.28,P150011,38982-2-1-1,,C22H28O8,,,,,,,,,,,,,10,,420.45,P392436,38982-4-1-1,,,,,,,,,,,,,,,,,,,,"Ward, A. M.; Mansour, S. H.; Abd-El-Messieh, S. L. , Journal of Applied Polymer Science , 108 , 2 , 833-844 (2008)"
BD001789,Thermoplastic,Neat resin,"PMMA, PC and polyester dissolved separately in CHCl3, cast the mixed soln. on glass plate and dried slowly at RT",,,poly(methyl methacrylate)//poly(bisphenol A carbonate)//poly[(bis{4-[(trimethylsilyl)oxy]butyl} terephthalate)-alt-(adipoyl dichloride)],,Blend,,"Solvent casting

Shape of Test Piece: Film

Remarks: t=0.10-0.15mm",,38982-8-7-1,,['CHCl3'],,"['Glass transition temp. 111.9 [C]', 'Method: DSC', 'Condition: Heating rate;10C/min&N2']",,C5H8O2,,,,,,,,,,,,,75,,100.12,P040048,38982-1-1-1,,C16H14O3,,,,,,,,,,,,,25,,254.28,P150011,38982-2-1-1,,C22H28O8,,,,,,,,,,,,,20,,420.45,P392436,38982-4-1-1,,,,,,,,,,,,,,,,,,,,"Ward, A. M.; Mansour, S. H.; Abd-El-Messieh, S. L. , Journal of Applied Polymer Science , 108 , 2 , 833-844 (2008)"
BD001789,Thermoplastic,Neat resin,"PMMA, PC and polyester dissolved separately in CHCl3, cast the mixed soln. on glass plate and dried slowly at RT",,,poly(methyl methacrylate)//poly(bisphenol A carbonate)//poly[(bis{4-[(trimethylsilyl)oxy]butyl} terephthalate)-alt-(adipoyl dichloride)],,Blend,,"Solvent casting

Shape of Test Piece: Film

Remarks: t=0.10-0.15mm",,38982-8-8-1,,['CHCl3'],,"['Glass transition temp. 134.7 [C]', 'Method: DSC', 'Condition: Heating rate;10C/min&N2']",,C5H8O2,,,,,,,,,,,,,50,,100.12,P040048,38982-1-1-1,,C16H14O3,,,,,,,,,,,,,50,,254.28,P150011,38982-2-1-1,,C22H28O8,,,,,,,,,,,,,20,,420.45,P392436,38982-4-1-1,,,,,,,,,,,,,,,,,,,,"Ward, A. M.; Mansour, S. H.; Abd-El-Messieh, S. L. , Journal of Applied Polymer Science , 108 , 2 , 833-844 (2008)"
BD001789,Thermoplastic,Neat resin,"PMMA, PC and polyester dissolved separately in CHCl3, cast the mixed soln. on glass plate and dried slowly at RT",,,poly(methyl methacrylate)//poly(bisphenol A carbonate)//poly[(bis{4-[(trimethylsilyl)oxy]butyl} terephthalate)-alt-(adipoyl dichloride)],,Blend,,"Solvent casting

Shape of Test Piece: Film

Remarks: t=0.10-0.15mm",,38982-8-9-1,,['CHCl3'],,"['Glass transition temp. 139.0 [C]', 'Method: DSC', 'Condition: Heating rate;10C/min&N2']",,C5H8O2,,,,,,,,,,,,,25,,100.12,P040048,38982-1-1-1,,C16H14O3,,,,,,,,,,,,,75,,254.28,P150011,38982-2-1-1,,C22H28O8,,,,,,,,,,,,,20,,420.45,P392436,38982-4-1-1,,,,,,,,,,,,,,,,,,,,"Ward, A. M.; Mansour, S. H.; Abd-El-Messieh, S. L. , Journal of Applied Polymer Science , 108 , 2 , 833-844 (2008)"
BD001790,Thermoplastic,Neat resin,"PMMA and polyester dissolved separately in CHCl3, cast the mixed soln. on glass plate and dried slowly at RT",,,polystyrene//poly[(bis{4-[(trimethylsilyl)oxy]butyl} terephthalate)-alt-(adipoyl dichloride)],,Blend,,"Solvent casting

Shape of Test Piece: Film

Remarks: t=0.10-0.15mm",,38982-10-1-1,,['CHCl3'],,"['Glass transition temp. 99.5 ... 101 [C]', 'Method: DSC', 'Condition: Heating rate;10C/min&N2']",,C8H8,,,,,,,,,,,,,0,,104.15,P020001,38982-3-1-1,,C22H28O8,,,,,,,,,,,,,100,,420.45,P392436,38982-4-1-1,,,,,,,,,,,,,,,,,,,,,,,,,,,,,,,,,,,,,,,"Ward, A. M.; Mansour, S. H.; Abd-El-Messieh, S. L. , Journal of Applied Polymer Science , 108 , 2 , 833-844 (2008)"
BD001790,Thermoplastic,Neat resin,"PMMA and polyester dissolved separately in CHCl3, cast the mixed soln. on glass plate and dried slowly at RT",,,polystyrene//poly[(bis{4-[(trimethylsilyl)oxy]butyl} terephthalate)-alt-(adipoyl dichloride)],,Blend,,"Solvent casting

Shape of Test Piece: Film

Remarks: t=0.10-0.15mm",,38982-10-2-1,,['CHCl3'],,"['Glass transition temp. 100.0 ... 103 [C]', 'Method: DSC', 'Condition: Heating rate;10C/min&N2']",,C8H8,,,,,,,,,,,,,0,,104.15,P020001,38982-3-1-1,,C22H28O8,,,,,,,,,,,,,100,,420.45,P392436,38982-4-1-1,,,,,,,,,,,,,,,,,,,,,,,,,,,,,,,,,,,,,,,"Ward, A. M.; Mansour, S. H.; Abd-El-Messieh, S. L. , Journal of Applied Polymer Science , 108 , 2 , 833-844 (2008)"
BD001790,Thermoplastic,Neat resin,"PMMA and polyester dissolved separately in CHCl3, cast the mixed soln. on glass plate and dried slowly at RT",,,polystyrene//poly[(bis{4-[(trimethylsilyl)oxy]butyl} terephthalate)-alt-(adipoyl dichloride)],,Blend,,"Solvent casting

Shape of Test Piece: Film

Remarks: t=0.10-0.15mm",,38982-10-3-1,,['CHCl3'],,"['Glass transition temp. 100 ... 105 [C]', 'Method: DSC', 'Condition: Heating rate;10C/min&N2']",,C8H8,,,,,,,,,,,,,0,,104.15,P020001,38982-3-1-1,,C22H28O8,,,,,,,,,,,,,100,,420.45,P392436,38982-4-1-1,,,,,,,,,,,,,,,,,,,,,,,,,,,,,,,,,,,,,,,"Ward, A. M.; Mansour, S. H.; Abd-El-Messieh, S. L. , Journal of Applied Polymer Science , 108 , 2 , 833-844 (2008)"
BD001791,Thermoplastic,Neat resin,"PMMA, PS and polyester dissolved separately in CHCl3, cast the mixed soln. on glass plate and dried slowly at RT",,,polystyrene//poly(methyl methacrylate)//poly[(bis{4-[(trimethylsilyl)oxy]butyl} terephthalate)-alt-(adipoyl dichloride)],,Blend,,"Solvent casting

Shape of Test Piece: Film

Remarks: t=0.10-0.15mm",,38982-11-1-1,,['CHCl3'],,"['Glass transition temp. 104.9 [C]', 'Method: DSC', 'Condition: Heating rate;10C/min&N2']",,C5H8O2,,,,,,,,,,,,,75,,100.12,P040048,38982-1-1-1,,C8H8,,,,,,,,,,,,,25,,104.15,P020001,38982-3-1-1,,C22H28O8,,,,,,,,,,,,,5,,420.45,P392436,38982-4-1-1,,,,,,,,,,,,,,,,,,,,"Ward, A. M.; Mansour, S. H.; Abd-El-Messieh, S. L. , Journal of Applied Polymer Science , 108 , 2 , 833-844 (2008)"
BD001791,Thermoplastic,Neat resin,"PMMA, PS and polyester dissolved separately in CHCl3, cast the mixed soln. on glass plate and dried slowly at RT",,,polystyrene//poly(methyl methacrylate)//poly[(bis{4-[(trimethylsilyl)oxy]butyl} terephthalate)-alt-(adipoyl dichloride)],,Blend,,"Solvent casting

Shape of Test Piece: Film

Remarks: t=0.10-0.15mm",,38982-11-2-1,,['CHCl3'],,"['Glass transition temp. 102.0 [C]', 'Method: DSC', 'Condition: Heating rate;10C/min&N2']",,C5H8O2,,,,,,,,,,,,,50,,100.12,P040048,38982-1-1-1,,C8H8,,,,,,,,,,,,,50,,104.15,P020001,38982-3-1-1,,C22H28O8,,,,,,,,,,,,,5,,420.45,P392436,38982-4-1-1,,,,,,,,,,,,,,,,,,,,"Ward, A. M.; Mansour, S. H.; Abd-El-Messieh, S. L. , Journal of Applied Polymer Science , 108 , 2 , 833-844 (2008)"
BD001791,Thermoplastic,Neat resin,"PMMA, PS and polyester dissolved separately in CHCl3, cast the mixed soln. on glass plate and dried slowly at RT",,,polystyrene//poly(methyl methacrylate)//poly[(bis{4-[(trimethylsilyl)oxy]butyl} terephthalate)-alt-(adipoyl dichloride)],,Blend,,"Solvent casting

Shape of Test Piece: Film

Remarks: t=0.10-0.15mm",,38982-11-3-1,,['CHCl3'],,"['Glass transition temp. 101.0 [C]', 'Method: DSC', 'Condition: Heating rate;10C/min&N2']",,C5H8O2,,,,,,,,,,,,,25,,100.12,P040048,38982-1-1-1,,C8H8,,,,,,,,,,,,,75,,104.15,P020001,38982-3-1-1,,C22H28O8,,,,,,,,,,,,,5,,420.45,P392436,38982-4-1-1,,,,,,,,,,,,,,,,,,,,"Ward, A. M.; Mansour, S. H.; Abd-El-Messieh, S. L. , Journal of Applied Polymer Science , 108 , 2 , 833-844 (2008)"
BD001791,Thermoplastic,Neat resin,"PMMA, PS and polyester dissolved separately in CHCl3, cast the mixed soln. on glass plate and dried slowly at RT",,,polystyrene//poly(methyl methacrylate)//poly[(bis{4-[(trimethylsilyl)oxy]butyl} terephthalate)-alt-(adipoyl dichloride)],,Blend,,"Solvent casting

Shape of Test Piece: Film

Remarks: t=0.10-0.15mm",,38982-11-4-1,,['CHCl3'],,"['Glass transition temp. 105.0 [C]', 'Method: DSC', 'Condition: Heating rate;10C/min&N2']",,C5H8O2,,,,,,,,,,,,,75,,100.12,P040048,38982-1-1-1,,C8H8,,,,,,,,,,,,,25,,104.15,P020001,38982-3-1-1,,C22H28O8,,,,,,,,,,,,,10,,420.45,P392436,38982-4-1-1,,,,,,,,,,,,,,,,,,,,"Ward, A. M.; Mansour, S. H.; Abd-El-Messieh, S. L. , Journal of Applied Polymer Science , 108 , 2 , 833-844 (2008)"
BD001791,Thermoplastic,Neat resin,"PMMA, PS and polyester dissolved separately in CHCl3, cast the mixed soln. on glass plate and dried slowly at RT",,,polystyrene//poly(methyl methacrylate)//poly[(bis{4-[(trimethylsilyl)oxy]butyl} terephthalate)-alt-(adipoyl dichloride)],,Blend,,"Solvent casting

Shape of Test Piece: Film

Remarks: t=0.10-0.15mm",,38982-11-5-1,,['CHCl3'],,"['Glass transition temp. 103.0 [C]', 'Method: DSC', 'Condition: Heating rate;10C/min&N2']",,C5H8O2,,,,,,,,,,,,,50,,100.12,P040048,38982-1-1-1,,C8H8,,,,,,,,,,,,,50,,104.15,P020001,38982-3-1-1,,C22H28O8,,,,,,,,,,,,,10,,420.45,P392436,38982-4-1-1,,,,,,,,,,,,,,,,,,,,"Ward, A. M.; Mansour, S. H.; Abd-El-Messieh, S. L. , Journal of Applied Polymer Science , 108 , 2 , 833-844 (2008)"
BD001791,Thermoplastic,Neat resin,"PMMA, PS and polyester dissolved separately in CHCl3, cast the mixed soln. on glass plate and dried slowly at RT",,,polystyrene//poly(methyl methacrylate)//poly[(bis{4-[(trimethylsilyl)oxy]butyl} terephthalate)-alt-(adipoyl dichloride)],,Blend,,"Solvent casting

Shape of Test Piece: Film

Remarks: t=0.10-0.15mm",,38982-11-6-1,,['CHCl3'],,"['Glass transition temp. 101.0 [C]', 'Method: DSC', 'Condition: Heating rate;10C/min&N2']",,C5H8O2,,,,,,,,,,,,,25,,100.12,P040048,38982-1-1-1,,C8H8,,,,,,,,,,,,,75,,104.15,P020001,38982-3-1-1,,C22H28O8,,,,,,,,,,,,,10,,420.45,P392436,38982-4-1-1,,,,,,,,,,,,,,,,,,,,"Ward, A. M.; Mansour, S. H.; Abd-El-Messieh, S. L. , Journal of Applied Polymer Science , 108 , 2 , 833-844 (2008)"
BD001791,Thermoplastic,Neat resin,"PMMA, PS and polyester dissolved separately in CHCl3, cast the mixed soln. on glass plate and dried slowly at RT",,,polystyrene//poly(methyl methacrylate)//poly[(bis{4-[(trimethylsilyl)oxy]butyl} terephthalate)-alt-(adipoyl dichloride)],,Blend,,"Solvent casting

Shape of Test Piece: Film

Remarks: t=0.10-0.15mm",,38982-11-7-1,,['CHCl3'],,"['Glass transition temp. 106 [C]', 'Method: DSC', 'Condition: Heating rate;10C/min&N2']",,C5H8O2,,,,,,,,,,,,,75,,100.12,P040048,38982-1-1-1,,C8H8,,,,,,,,,,,,,25,,104.15,P020001,38982-3-1-1,,C22H28O8,,,,,,,,,,,,,20,,420.45,P392436,38982-4-1-1,,,,,,,,,,,,,,,,,,,,"Ward, A. M.; Mansour, S. H.; Abd-El-Messieh, S. L. , Journal of Applied Polymer Science , 108 , 2 , 833-844 (2008)"
BD001791,Thermoplastic,Neat resin,"PMMA, PS and polyester dissolved separately in CHCl3, cast the mixed soln. on glass plate and dried slowly at RT",,,polystyrene//poly(methyl methacrylate)//poly[(bis{4-[(trimethylsilyl)oxy]butyl} terephthalate)-alt-(adipoyl dichloride)],,Blend,,"Solvent casting

Shape of Test Piece: Film

Remarks: t=0.10-0.15mm",,38982-11-8-1,,['CHCl3'],,"['Glass transition temp. 104 [C]', 'Method: DSC', 'Condition: Heating rate;10C/min&N2']",,C5H8O2,,,,,,,,,,,,,50,,100.12,P040048,38982-1-1-1,,C8H8,,,,,,,,,,,,,50,,104.15,P020001,38982-3-1-1,,C22H28O8,,,,,,,,,,,,,20,,420.45,P392436,38982-4-1-1,,,,,,,,,,,,,,,,,,,,"Ward, A. M.; Mansour, S. H.; Abd-El-Messieh, S. L. , Journal of Applied Polymer Science , 108 , 2 , 833-844 (2008)"
BD001791,Thermoplastic,Neat resin,"PMMA, PS and polyester dissolved separately in CHCl3, cast the mixed soln. on glass plate and dried slowly at RT",,,polystyrene//poly(methyl methacrylate)//poly[(bis{4-[(trimethylsilyl)oxy]butyl} terephthalate)-alt-(adipoyl dichloride)],,Blend,,"Solvent casting

Shape of Test Piece: Film

Remarks: t=0.10-0.15mm",,38982-11-9-1,,['CHCl3'],,"['Glass transition temp. 102 [C]', 'Method: DSC', 'Condition: Heating rate;10C/min&N2']",,C5H8O2,,,,,,,,,,,,,25,,100.12,P040048,38982-1-1-1,,C8H8,,,,,,,,,,,,,75,,104.15,P020001,38982-3-1-1,,C22H28O8,,,,,,,,,,,,,20,,420.45,P392436,38982-4-1-1,,,,,,,,,,,,,,,,,,,,"Ward, A. M.; Mansour, S. H.; Abd-El-Messieh, S. L. , Journal of Applied Polymer Science , 108 , 2 , 833-844 (2008)"
BD001792,Thermoplastic,Neat resin,"PC, PS and polyester dissolved separately in CHCl3, cast the mixed soln. on glass plate and dried slowly at RT",,,polystyrene//poly(bisphenol A carbonate)//poly[(bis{4-[(trimethylsilyl)oxy]butyl} terephthalate)-alt-(adipoyl dichloride)],,Blend,,"Solvent casting

Shape of Test Piece: Film

Remarks: t=0.10-0.15mm",,38982-13-1-1,,['CHCl3'],,"['Glass transition temp. 131 [C]', 'Method: DSC', 'Condition: Heating rate;10C/min&N2']",,C16H14O3,,,,,,,,,,,,,75,,254.28,P150011,38982-2-1-1,,C8H8,,,,,,,,,,,,,25,,104.15,P020001,38982-3-1-1,,C22H28O8,,,,,,,,,,,,,5,,420.45,P392436,38982-4-1-1,,,,,,,,,,,,,,,,,,,,"Ward, A. M.; Mansour, S. H.; Abd-El-Messieh, S. L. , Journal of Applied Polymer Science , 108 , 2 , 833-844 (2008)"
BD001792,Thermoplastic,Neat resin,"PC, PS and polyester dissolved separately in CHCl3, cast the mixed soln. on glass plate and dried slowly at RT",,,polystyrene//poly(bisphenol A carbonate)//poly[(bis{4-[(trimethylsilyl)oxy]butyl} terephthalate)-alt-(adipoyl dichloride)],,Blend,,"Solvent casting

Shape of Test Piece: Film

Remarks: t=0.10-0.15mm",,38982-13-2-1,,['CHCl3'],,"['Glass transition temp. 117 [C]', 'Method: DSC', 'Condition: Heating rate;10C/min&N2']",,C16H14O3,,,,,,,,,,,,,50,,254.28,P150011,38982-2-1-1,,C8H8,,,,,,,,,,,,,50,,104.15,P020001,38982-3-1-1,,C22H28O8,,,,,,,,,,,,,5,,420.45,P392436,38982-4-1-1,,,,,,,,,,,,,,,,,,,,"Ward, A. M.; Mansour, S. H.; Abd-El-Messieh, S. L. , Journal of Applied Polymer Science , 108 , 2 , 833-844 (2008)"
BD001792,Thermoplastic,Neat resin,"PC, PS and polyester dissolved separately in CHCl3, cast the mixed soln. on glass plate and dried slowly at RT",,,polystyrene//poly(bisphenol A carbonate)//poly[(bis{4-[(trimethylsilyl)oxy]butyl} terephthalate)-alt-(adipoyl dichloride)],,Blend,,"Solvent casting

Shape of Test Piece: Film

Remarks: t=0.10-0.15mm",,38982-13-3-1,,['CHCl3'],,"['Glass transition temp. 108 [C]', 'Method: DSC', 'Condition: Heating rate;10C/min&N2']",,C16H14O3,,,,,,,,,,,,,25,,254.28,P150011,38982-2-1-1,,C8H8,,,,,,,,,,,,,75,,104.15,P020001,38982-3-1-1,,C22H28O8,,,,,,,,,,,,,5,,420.45,P392436,38982-4-1-1,,,,,,,,,,,,,,,,,,,,"Ward, A. M.; Mansour, S. H.; Abd-El-Messieh, S. L. , Journal of Applied Polymer Science , 108 , 2 , 833-844 (2008)"
BD001792,Thermoplastic,Neat resin,"PC, PS and polyester dissolved separately in CHCl3, cast the mixed soln. on glass plate and dried slowly at RT",,,polystyrene//poly(bisphenol A carbonate)//poly[(bis{4-[(trimethylsilyl)oxy]butyl} terephthalate)-alt-(adipoyl dichloride)],,Blend,,"Solvent casting

Shape of Test Piece: Film

Remarks: t=0.10-0.15mm",,38982-13-4-1,,['CHCl3'],,"['Glass transition temp. 122 [C]', 'Method: DSC', 'Condition: Heating rate;10C/min&N2']",,C16H14O3,,,,,,,,,,,,,75,,254.28,P150011,38982-2-1-1,,C8H8,,,,,,,,,,,,,25,,104.15,P020001,38982-3-1-1,,C22H28O8,,,,,,,,,,,,,10,,420.45,P392436,38982-4-1-1,,,,,,,,,,,,,,,,,,,,"Ward, A. M.; Mansour, S. H.; Abd-El-Messieh, S. L. , Journal of Applied Polymer Science , 108 , 2 , 833-844 (2008)"
BD001792,Thermoplastic,Neat resin,"PC, PS and polyester dissolved separately in CHCl3, cast the mixed soln. on glass plate and dried slowly at RT",,,polystyrene//poly(bisphenol A carbonate)//poly[(bis{4-[(trimethylsilyl)oxy]butyl} terephthalate)-alt-(adipoyl dichloride)],,Blend,,"Solvent casting

Shape of Test Piece: Film

Remarks: t=0.10-0.15mm",,38982-13-5-1,,['CHCl3'],,"['Glass transition temp. 118 [C]', 'Method: DSC', 'Condition: Heating rate;10C/min&N2']",,C16H14O3,,,,,,,,,,,,,50,,254.28,P150011,38982-2-1-1,,C8H8,,,,,,,,,,,,,50,,104.15,P020001,38982-3-1-1,,C22H28O8,,,,,,,,,,,,,10,,420.45,P392436,38982-4-1-1,,,,,,,,,,,,,,,,,,,,"Ward, A. M.; Mansour, S. H.; Abd-El-Messieh, S. L. , Journal of Applied Polymer Science , 108 , 2 , 833-844 (2008)"
BD001792,Thermoplastic,Neat resin,"PC, PS and polyester dissolved separately in CHCl3, cast the mixed soln. on glass plate and dried slowly at RT",,,polystyrene//poly(bisphenol A carbonate)//poly[(bis{4-[(trimethylsilyl)oxy]butyl} terephthalate)-alt-(adipoyl dichloride)],,Blend,,"Solvent casting

Shape of Test Piece: Film

Remarks: t=0.10-0.15mm",,38982-13-6-1,,['CHCl3'],,"['Glass transition temp. 108 [C]', 'Method: DSC', 'Condition: Heating rate;10C/min&N2']",,C16H14O3,,,,,,,,,,,,,25,,254.28,P150011,38982-2-1-1,,C8H8,,,,,,,,,,,,,75,,104.15,P020001,38982-3-1-1,,C22H28O8,,,,,,,,,,,,,10,,420.45,P392436,38982-4-1-1,,,,,,,,,,,,,,,,,,,,"Ward, A. M.; Mansour, S. H.; Abd-El-Messieh, S. L. , Journal of Applied Polymer Science , 108 , 2 , 833-844 (2008)"
BD001792,Thermoplastic,Neat resin,"PC, PS and polyester dissolved separately in CHCl3, cast the mixed soln. on glass plate and dried slowly at RT",,,polystyrene//poly(bisphenol A carbonate)//poly[(bis{4-[(trimethylsilyl)oxy]butyl} terephthalate)-alt-(adipoyl dichloride)],,Blend,,"Solvent casting

Shape of Test Piece: Film
