Repository: williamschertzer/webScraper

File: glass_transition_temp.csv (part 56 of 62)
Remarks: t=0.10-0.15mm",,38982-13-7-1,,['CHCl3'],,"['Glass transition temp. 136 [C]', 'Method: DSC', 'Condition: Heating rate;10C/min&N2']",,C16H14O3,,,,,,,,,,,,,75,,254.28,P150011,38982-2-1-1,,C8H8,,,,,,,,,,,,,25,,104.15,P020001,38982-3-1-1,,C22H28O8,,,,,,,,,,,,,20,,420.45,P392436,38982-4-1-1,,,,,,,,,,,,,,,,,,,,"Ward, A. M.; Mansour, S. H.; Abd-El-Messieh, S. L. , Journal of Applied Polymer Science , 108 , 2 , 833-844 (2008)"
BD001792,Thermoplastic,Neat resin,"PC, PS and polyester dissolved separately in CHCl3, cast the mixed soln. on glass plate and dried slowly at RT",,,polystyrene//poly(bisphenol A carbonate)//poly[(bis{4-[(trimethylsilyl)oxy]butyl} terephthalate)-alt-(adipoyl dichloride)],,Blend,,"Solvent casting

Shape of Test Piece: Film

Remarks: t=0.10-0.15mm",,38982-13-8-1,,['CHCl3'],,"['Glass transition temp. 125 [C]', 'Method: DSC', 'Condition: Heating rate;10C/min&N2']",,C16H14O3,,,,,,,,,,,,,50,,254.28,P150011,38982-2-1-1,,C8H8,,,,,,,,,,,,,50,,104.15,P020001,38982-3-1-1,,C22H28O8,,,,,,,,,,,,,20,,420.45,P392436,38982-4-1-1,,,,,,,,,,,,,,,,,,,,"Ward, A. M.; Mansour, S. H.; Abd-El-Messieh, S. L. , Journal of Applied Polymer Science , 108 , 2 , 833-844 (2008)"
BD001792,Thermoplastic,Neat resin,"PC, PS and polyester dissolved separately in CHCl3, cast the mixed soln. on glass plate and dried slowly at RT",,,polystyrene//poly(bisphenol A carbonate)//poly[(bis{4-[(trimethylsilyl)oxy]butyl} terephthalate)-alt-(adipoyl dichloride)],,Blend,,"Solvent casting

Shape of Test Piece: Film

Remarks: t=0.10-0.15mm",,38982-13-9-1,,['CHCl3'],,"['Glass transition temp. 115 [C]', 'Method: DSC', 'Condition: Heating rate;10C/min&N2']",,C16H14O3,,,,,,,,,,,,,25,,254.28,P150011,38982-2-1-1,,C8H8,,,,,,,,,,,,,75,,104.15,P020001,38982-3-1-1,,C22H28O8,,,,,,,,,,,,,20,,420.45,P392436,38982-4-1-1,,,,,,,,,,,,,,,,,,,,"Ward, A. M.; Mansour, S. H.; Abd-El-Messieh, S. L. , Journal of Applied Polymer Science , 108 , 2 , 833-844 (2008)"
BD001793,linear,Neat resin,Blended in CH2Cl2,,,poly[(bisphenol A)-co-epichlorohydrin]//poly(lactic acid),,Blend,,Solvent casting: Cast CH2Cl2 soln. with total solid content of ca.4wt% and dried at 80C overnight in vacuum,,43490-3-1-1,,,,"['Glass transition temp. 47.8 [C]', 'Method: DSC', 'Condition: Heating rate;10C/min&N2, second heating']",,C3H4O2,,,,,,,,,,,,,,90,72.06,P090176,43490-1-1-1,,C18H20O3,,,,,,,,,,,,,,10,284.35,P070369,43490-2-1-1,,,,,,,,,,,,,,,,,,,,,,,,,,,,,,,,,,,,,,,"Calafel, M. Itxaso; Remiro, Pedro M.; Cortazar, M. Milagros; Calahorra, M. Elena , Colloid and Polymer Science , 288 , 3 , 283-296 (2010)"
BD001793,linear,Neat resin,Blended in CH2Cl2,,,poly[(bisphenol A)-co-epichlorohydrin]//poly(lactic acid),,Blend,,Solvent casting: Cast CH2Cl2 soln. with total solid content of ca.4wt% and dried at 80C overnight in vacuum,,43490-4-1-1,,,,"['Glass transition temp. 34.9 [C]', 'Method: DSC', 'Condition: Heating rate;10C/min&N2, second heating']",,C3H4O2,,,,,,,,,,,,,,80,72.06,P090176,43490-1-1-1,,C18H20O3,,,,,,,,,,,,,,20,284.35,P070369,43490-2-1-1,,,,,,,,,,,,,,,,,,,,,,,,,,,,,,,,,,,,,,,"Calafel, M. Itxaso; Remiro, Pedro M.; Cortazar, M. Milagros; Calahorra, M. Elena , Colloid and Polymer Science , 288 , 3 , 283-296 (2010)"
BD001793,linear,Neat resin,Blended in CH2Cl2,,,poly[(bisphenol A)-co-epichlorohydrin]//poly(lactic acid),,Blend,,Solvent casting: Cast CH2Cl2 soln. with total solid content of ca.4wt% and dried at 80C overnight in vacuum,,43490-5-1-1,,,,"['Glass transition temp. 28.4 [C]', 'Method: DSC', 'Condition: Heating rate;10C/min&N2, second heating']",,C3H4O2,,,,,,,,,,,,,,70,72.06,P090176,43490-1-1-1,,C18H20O3,,,,,,,,,,,,,,30,284.35,P070369,43490-2-1-1,,,,,,,,,,,,,,,,,,,,,,,,,,,,,,,,,,,,,,,"Calafel, M. Itxaso; Remiro, Pedro M.; Cortazar, M. Milagros; Calahorra, M. Elena , Colloid and Polymer Science , 288 , 3 , 283-296 (2010)"
BD001793,linear,Neat resin,Blended in CH2Cl2,,,poly[(bisphenol A)-co-epichlorohydrin]//poly(lactic acid),,Blend,,Solvent casting: Cast CH2Cl2 soln. with total solid content of ca.4wt% and dried at 80C overnight in vacuum,,43490-6-1-1,,,,"['Glass transition temp. 18.1 [C]', 'Method: DSC', 'Condition: Heating rate;10C/min&N2, second heating']",,C3H4O2,,,,,,,,,,,,,,60,72.06,P090176,43490-1-1-1,,C18H20O3,,,,,,,,,,,,,,40,284.35,P070369,43490-2-1-1,,,,,,,,,,,,,,,,,,,,,,,,,,,,,,,,,,,,,,,"Calafel, M. Itxaso; Remiro, Pedro M.; Cortazar, M. Milagros; Calahorra, M. Elena , Colloid and Polymer Science , 288 , 3 , 283-296 (2010)"
BD001793,linear,Neat resin,Blended in CH2Cl2,,,poly[(bisphenol A)-co-epichlorohydrin]//poly(lactic acid),,Blend,,Solvent casting: Cast CH2Cl2 soln. with total solid content of ca.4wt% and dried at 80C overnight in vacuum,,43490-7-1-1,,,,"['Glass transition temp. 8.3 [C]', 'Method: DSC', 'Condition: Heating rate;10C/min&N2, second heating']",,C3H4O2,,,,,,,,,,,,,,50,72.06,P090176,43490-1-1-1,,C18H20O3,,,,,,,,,,,,,,50,284.35,P070369,43490-2-1-1,,,,,,,,,,,,,,,,,,,,,,,,,,,,,,,,,,,,,,,"Calafel, M. Itxaso; Remiro, Pedro M.; Cortazar, M. Milagros; Calahorra, M. Elena , Colloid and Polymer Science , 288 , 3 , 283-296 (2010)"
BD001793,linear,Neat resin,Blended in CH2Cl2,,,poly[(bisphenol A)-co-epichlorohydrin]//poly(lactic acid),,Blend,,Solvent casting: Cast CH2Cl2 soln. with total solid content of ca.4wt% and dried at 80C overnight in vacuum,,43490-8-1-1,,,,"['Glass transition temp. -0.6 [C]', 'Method: DSC', 'Condition: Heating rate;10C/min&N2, second heating']",,C3H4O2,,,,,,,,,,,,,,40,72.06,P090176,43490-1-1-1,,C18H20O3,,,,,,,,,,,,,,60,284.35,P070369,43490-2-1-1,,,,,,,,,,,,,,,,,,,,,,,,,,,,,,,,,,,,,,,"Calafel, M. Itxaso; Remiro, Pedro M.; Cortazar, M. Milagros; Calahorra, M. Elena , Colloid and Polymer Science , 288 , 3 , 283-296 (2010)"
BD001793,linear,Neat resin,Blended in CH2Cl2,,,poly[(bisphenol A)-co-epichlorohydrin]//poly(lactic acid),,Blend,,Solvent casting: Cast CH2Cl2 soln. with total solid content of ca.4wt% and dried at 80C overnight in vacuum,,43490-9-1-1,,,,"['Glass transition temp. -4.0 [C]', 'Method: DSC', 'Condition: Heating rate;10C/min&N2, second heating']",,C3H4O2,,,,,,,,,,,,,,30,72.06,P090176,43490-1-1-1,,C18H20O3,,,,,,,,,,,,,,70,284.35,P070369,43490-2-1-1,,,,,,,,,,,,,,,,,,,,,,,,,,,,,,,,,,,,,,,"Calafel, M. Itxaso; Remiro, Pedro M.; Cortazar, M. Milagros; Calahorra, M. Elena , Colloid and Polymer Science , 288 , 3 , 283-296 (2010)"
BD001793,linear,Neat resin,Blended in CH2Cl2,,,poly[(bisphenol A)-co-epichlorohydrin]//poly(lactic acid),,Blend,,Solvent casting: Cast CH2Cl2 soln. with total solid content of ca.4wt% and dried at 80C overnight in vacuum,,43490-10-1-1,,,,"['Glass transition temp. -11.4 [C]', 'Method: DSC', 'Condition: Heating rate;10C/min&N2, second heating']",,C3H4O2,,,,,,,,,,,,,,20,72.06,P090176,43490-1-1-1,,C18H20O3,,,,,,,,,,,,,,80,284.35,P070369,43490-2-1-1,,,,,,,,,,,,,,,,,,,,,,,,,,,,,,,,,,,,,,,"Calafel, M. Itxaso; Remiro, Pedro M.; Cortazar, M. Milagros; Calahorra, M. Elena , Colloid and Polymer Science , 288 , 3 , 283-296 (2010)"
BD001793,linear,Neat resin,Blended in CH2Cl2,,,poly[(bisphenol A)-co-epichlorohydrin]//poly(lactic acid),,Blend,,Solvent casting: Cast CH2Cl2 soln. with total solid content of ca.4wt% and dried at 80C overnight in vacuum,,43490-11-1-1,,,,"['Glass transition temp. -16.5 [C]', 'Method: DSC', 'Condition: Heating rate;10C/min&N2, second heating']",,C3H4O2,,,,,,,,,,,,,,10,72.06,P090176,43490-1-1-1,,C18H20O3,,,,,,,,,,,,,,90,284.35,P070369,43490-2-1-1,,,,,,,,,,,,,,,,,,,,,,,,,,,,,,,,,,,,,,,"Calafel, M. Itxaso; Remiro, Pedro M.; Cortazar, M. Milagros; Calahorra, M. Elena , Colloid and Polymer Science , 288 , 3 , 283-296 (2010)"
BD001796,"Thermoplastic,High impact resistant",Neat resin,,,,poly(hexano-6-lactam)//poly{[(carbon monooxide)-alt-ethene}-co-[(carbon monooxide)-alt-propene]},,Blend,,"Injection: (injection temp.) 245C, (mold temp.) 70C",,42853-3-4-1,,,,"['Glass transition temp. 323 [K]', 'Method: DSC', 'Condition: Heating rate;10K/min&N2, second heating', 'Remarks: Tg of PA phase']",,C3H4O / C4H6O,,,,,,,,,,,,,,60,56.06 / 70.09,P900268,42853-1-1-1,,C6H11NO,,,,,,,,,,,,,,40,113.16,P100004,42853-2-1-1,,,,,,,,,,,,,,,,,,,,,,,,,,,,,,,,,,,,,,,"Nishioka, Maiko; Takahashi, Yohei; Kato, Atsushi; Hikasa, Shigeki; Iwabuki, Hitoshi; Nagata, Kazuya; Asano, Atsushi , Kobunshi Ronbunshu , 66 , 12 , 570-576 (2009)"
BD001797,,Neat resin,PLA and PEPG melt blended via twin-screw Haake Reomix at 60rpm and 180C for 5min,,,poly[(ethylene oxide)-co-(2-methyloxirane)]//poly[(D-lactic acid)-co-(L-lactic acid)],,Blend,,"Compression: compression molded at 180C and 6MPa for 3min, then quenched to RT between two thick-metal blocks kept at RT

Shape of Test Piece: Film

Remarks: t=1.0mm, sample(w=3.9mm, l=20.0mm) for tensile test, sample(w=4.0mm, l=9.0mm) for DMA",,42886-5-1-1,,,,"['Glass transition temp. ca 55 [C]', 'Method: DMA', 'Condition: Heating rate;3C/min&Frequency;1Hz&tensile mode', 'Remarks: peak temperature of tan(delta), taken from the Fig.2c']",,C3H4O2 / C3H4O2,,,,,,,,,,,,,,95,72.06 / 72.06,P902489,42886-2-1-1,,C2H4O / C3H6O,,,,,,,,,,,,,,5,44.05 / 58.08,P900810,42886-3-1-1,,,,,,,,,,,,,,,,,,,,,,,,,,,,,,,,,,,,,,,"Ran, Xianghai; Jia, Zhiyuan; Han, Changyu; Yang, Yuming; Dong, Lisong , Journal of Applied Polymer Science , 116 , 4 , 2050-2057 (2010)"
BD001797,,Neat resin,PLA and PEPG melt blended via twin-screw Haak Reomix at 60rpm and 180C for 5min,,,poly[(ethylene oxide)-co-(2-methyloxirane)]//poly[(D-lactic acid)-co-(L-lactic acid)],,Blend,,"Compression: compression molded at 180C and 6MPa for 3min, then quenched to RT between two thick-metal blocks kept at RT

Shape of Test Piece: Film

Remarks: t=1.0mm, sample(w=3.9mm, l=20.0mm) for tensile test, sample(w=4.0mm, l=9.0mm) for DMA",,42886-5-2-1,,,,"['Glass transition temp. ca 53 [C]', 'Method: DMA', 'Condition: Heating rate;3C/min&Frequency;1Hz&tensile mode', 'Remarks: peak temperature of tan(delta), taken from the Fig.2c']",,C3H4O2 / C3H4O2,,,,,,,,,,,,,,90,72.06 / 72.06,P902489,42886-2-1-1,,C2H4O / C3H6O,,,,,,,,,,,,,,10,44.05 / 58.08,P900810,42886-3-1-1,,,,,,,,,,,,,,,,,,,,,,,,,,,,,,,,,,,,,,,"Ran, Xianghai; Jia, Zhiyuan; Han, Changyu; Yang, Yuming; Dong, Lisong , Journal of Applied Polymer Science , 116 , 4 , 2050-2057 (2010)"
BD001797,,Neat resin,PLA and PEPG melt blended via twin-screw Haake Reomix at 60rpm and 180C for 5min,,,poly[(ethylene oxide)-co-(2-methyloxirane)]//poly[(D-lactic acid)-co-(L-lactic acid)],,Blend,,"Compression: compression molded at 180C and 6MPa for 3min, then quenched to RT between two thick-metal blocks kept at RT

Shape of Test Piece: Film

Remarks: t=1.0mm, sample(w=3.9mm, l=20.0mm) for tensile test, sample(w=4.0mm, l=9.0mm) for DMA",,42886-5-3-1,,,,"['Glass transition temp. ca 48 [C]', 'Method: DMA', 'Condition: Heating rate;3C/min&Frequency;1Hz&tensile mode', 'Remarks: peak temperature of tan(delta), taken from the Fig.2c']",,C3H4O2 / C3H4O2,,,,,,,,,,,,,,85,72.06 / 72.06,P902489,42886-2-1-1,,C2H4O / C3H6O,,,,,,,,,,,,,,15,44.05 / 58.08,P900810,42886-3-1-1,,,,,,,,,,,,,,,,,,,,,,,,,,,,,,,,,,,,,,,"Ran, Xianghai; Jia, Zhiyuan; Han, Changyu; Yang, Yuming; Dong, Lisong , Journal of Applied Polymer Science , 116 , 4 , 2050-2057 (2010)"
BD001797,,Neat resin,PLA and PEPG melt blended via twin-screw Haake Reomix at 60rpm and 180C for 5min,,,poly[(ethylene oxide)-co-(2-methyloxirane)]//poly[(D-lactic acid)-co-(L-lactic acid)],,Blend,,"Compression: compression molded at 180C and 6MPa for 3min, then quenched to RT between two thick-metal blocks kept at RT

Shape of Test Piece: Film

Remarks: t=1.0mm, sample(w=3.9mm, l=20.0mm) for tensile test, sample(w=4.0mm, l=9.0mm) for DMA",,42886-5-4-1,,,,"['Glass transition temp. ca 38 [C]', 'Method: DMA', 'Condition: Heating rate;3C/min&Frequency;1Hz&tensile mode', 'Remarks: peak temperature of tan(delta), taken from the Fig.2c']",,C3H4O2 / C3H4O2,,,,,,,,,,,,,,80,72.06 / 72.06,P902489,42886-2-1-1,,C2H4O / C3H6O,,,,,,,,,,,,,,20,44.05 / 58.08,P900810,42886-3-1-1,,,,,,,,,,,,,,,,,,,,,,,,,,,,,,,,,,,,,,,"Ran, Xianghai; Jia, Zhiyuan; Han, Changyu; Yang, Yuming; Dong, Lisong , Journal of Applied Polymer Science , 116 , 4 , 2050-2057 (2010)"
BD001798,"Thermoplastic,Crystal",Neat resin,"Dried PPE and POE mixed in high-speed mixer, then extruded using an extruder of mutilayered coextrusion system, die temp.=190C",,,poly[ethene-co-(oct-1-ene)]//poly[ethene-co-(prop-1-ene)],,Blend,,"Extrusion

Shape of Test Piece: Sheet

Remarks: t=ca.1.6mm, w=ca.40mm",,43589-3-1-1,,,,"['Glass transition temp. ca -42 [C]', 'Method: DMA', 'Condition: Heating rate;3C/min&Frequency;10Hz&tensile mode', 'Remarks: Tg of POE, E""peak temp., taken from the Fig.13(a)']",,C2H4 / C3H6,,,,,,,,,,,,89.7,,,28.05 / 42.08,P900015,43589-1-1-1,,C2H4 / C8H16,,,,,,,,,,,,10.3,,,28.05 / 112.21,P900014,43589-2-1-1,,,,,,,,,,,,,,,,,,,,,,,,,,,,,,,,,,,,,,,"Shen, Jiabin; Wang, Ming; Li, Jiang; Guo, Shaoyun; Xu, Shuangxi; Zhang, Yuqing; Li, Ting; Wen, Ming , European Polymer Journal , 45 , 11 , 3269-3281 (2009)"
BD001798,"Thermoplastic,Crystal",Neat resin,"Dried PPE and POE mixed in high-speed mixer, then extruded using an extruder of mutilayered coextrusion system, die temp.=190C",,,poly[ethene-co-(oct-1-ene)]//poly[ethene-co-(prop-1-ene)],,Blend,,"Extrusion

Shape of Test Piece: Sheet

Remarks: t=ca.1.6mm, w=ca.40mm",,43589-3-5-1,,,,"['Glass transition temp. ca -40 [C]', 'Method: DMA', 'Condition: Heating rate;3C/min&Frequency;10Hz&tensile mode', 'Remarks: Tg of POE, E""peak temp., taken from the Fig.13(a)']",,C2H4 / C3H6,,,,,,,,,,,,48.3,,,28.05 / 42.08,P900015,43589-1-1-1,,C2H4 / C8H16,,,,,,,,,,,,51.7,,,28.05 / 112.21,P900014,43589-2-1-1,,,,,,,,,,,,,,,,,,,,,,,,,,,,,,,,,,,,,,,"Shen, Jiabin; Wang, Ming; Li, Jiang; Guo, Shaoyun; Xu, Shuangxi; Zhang, Yuqing; Li, Ting; Wen, Ming , European Polymer Journal , 45 , 11 , 3269-3281 (2009)"
BD001798,"multilayered composite,Thermoplastic,Crystal",Neat resin,,,,poly[ethene-co-(oct-1-ene)]//poly[ethene-co-(prop-1-ene)],,Blend,,"Extrusion: Dried PPE and POE coextruded using multilayered coextrusion system, temp. of extruders for PPE and POE=180C and 200C, resp. and die temp.=190C

Shape of Test Piece: Sheet

Remarks: 2-layered sheet, t=ca.1.6mm, w=ca.40mm",,43589-4-3-1,,,,"['Glass transition temp. ca -40 [C]', 'Method: DMA', 'Condition: Heating rate;3C/min&Frequency;10Hz&tensile mode', 'Remarks: Tg of POE, E""peak temp., taken from the Fig.13(b)']",,C2H4 / C3H6,,,,,,,,,,,,55.2,,,28.05 / 42.08,P900015,43589-1-1-1,,C2H4 / C8H16,,,,,,,,,,,,44.8,,,28.05 / 112.21,P900014,43589-2-1-1,,,,,,,,,,,,,,,,,,,,,,,,,,,,,,,,,,,,,,,"Shen, Jiabin; Wang, Ming; Li, Jiang; Guo, Shaoyun; Xu, Shuangxi; Zhang, Yuqing; Li, Ting; Wen, Ming , European Polymer Journal , 45 , 11 , 3269-3281 (2009)"
BD001798,"multilayered composite,Thermoplastic,Crystal",Neat resin,,,,poly[ethene-co-(oct-1-ene)]//poly[ethene-co-(prop-1-ene)],,Blend,,"Extrusion: Dried PPE and POE coextruded using multilayered coextrusion system, temp. of extruders for PPE and POE=180C and 200C, resp. and die temp.=190C, the 2-layer melt obtained in coextrusion block sliced into two left and right sections and recombined vertically using layer multiplying elements (LMEs)

Shape of Test Piece: Sheet

Remarks: 64-layered sheet",,43589-6-1-1,,,,"['Glass transition temp. ca -40 [C]', 'Method: DMA', 'Condition: Heating rate;3C/min&Frequency;10Hz&tensile mode', 'Remarks: Tg of POE, E""peak temp., taken from the Fig.13(b)']",,C2H4 / C3H6,,,,,,,,,,,,86.2,,,28.05 / 42.08,P900015,43589-1-1-1,,C2H4 / C8H16,,,,,,,,,,,,13.8,,,28.05 / 112.21,P900014,43589-2-1-1,,,,,,,,,,,,,,,,,,,,,,,,,,,,,,,,,,,,,,,"Shen, Jiabin; Wang, Ming; Li, Jiang; Guo, Shaoyun; Xu, Shuangxi; Zhang, Yuqing; Li, Ting; Wen, Ming , European Polymer Journal , 45 , 11 , 3269-3281 (2009)"
BD001798,"multilayered composite,Thermoplastic,Crystal",Neat resin,,,,poly[ethene-co-(oct-1-ene)]//poly[ethene-co-(prop-1-ene)],,Blend,,"Extrusion: Dried PPE and POE coextruded using multilayered coextrusion system, temp. of extruders for PPE and POE=180C and 200C, resp. and die temp.=190C, the 2-layer melt obtained in coextrusion block sliced into two left and right sections and recombined vertically using layer multiplying elements (LMEs)

Shape of Test Piece: Sheet

Remarks: 128-layered sheet",,43589-7-1-1,,,,"['Glass transition temp. ca -40 [C]', 'Method: DMA', 'Condition: Heating rate;3C/min&Frequency;10Hz&tensile mode', 'Remarks: Tg of POE, E""peak temp., taken from the Fig.13(b)']",,C2H4 / C3H6,,,,,,,,,,,,86.2,,,28.05 / 42.08,P900015,43589-1-1-1,,C2H4 / C8H16,,,,,,,,,,,,13.8,,,28.05 / 112.21,P900014,43589-2-1-1,,,,,,,,,,,,,,,,,,,,,,,,,,,,,,,,,,,,,,,"Shen, Jiabin; Wang, Ming; Li, Jiang; Guo, Shaoyun; Xu, Shuangxi; Zhang, Yuqing; Li, Ting; Wen, Ming , European Polymer Journal , 45 , 11 , 3269-3281 (2009)"
BD001800,Elastomer,Neat resin,"Soln. blended in cyclohexane, solvent removed in vacuo at RT for 10days","Mn=5260(GPC(SEC),THF), Mw/Mn=1.59(GPC(SEC),THF)

Related Info.: Polydisperse",,polybutadiene//polybutadiene//polybutadiene//polybutadiene,,Blend,,"Shape of Test Piece: Film

Remarks: t=100micron",,43082-4-1-1,,['cyclohexane'],,"['Glass transition temp. 170.1 [C]', 'Method: Dielectric relaxation', 'Remarks: Temp. of capacitance changing its temp.-dependence']",,C4H6 / C4H6 / C4H6,,,,,,,,,,,,,,53.4,54.09 / 54.09 / 54.09,P900413,43082-1-1-1,,C4H6 / C4H6 / C4H6,,,,,,,,,,,,,,15.4,54.09 / 54.09 / 54.09,P900413,43082-1-2-1,,C4H6 / C4H6 / C4H6,,,,,,,,,,,,,,16.2,54.09 / 54.09 / 54.09,P900413,43082-1-6-1,,C4H6 / C4H6 / C4H6,,,,,,,,,,,,,,15,54.09 / 54.09 / 54.09,P900413,43082-1-7-1,"Bogoslovov, R. B.; Hogan, T. E.; Roland, C. M. , Macromolecules , 43 , 6 , 2904-2909 (2010)"
BD001801,Thermoplastic,Neat resin,Melt mixed at 300C for 10min in Brabender-like apparatus,,,"polyethersulfone(PES)//poly(oxy-1,4-phenyleneoxy-1,4-phenylenecarbonylnaphthalene-1,4-diylcarbonyl-1,4-phenylene)",,Blend,,"Compression: 300C

Quenching: Water-quenched at RT

Shape of Test Piece: Sheet

Remarks: t=0.4mm, (tensile test) dumbbell-shape",,34586-3-1-1,,,,"['Glass transition temp. 205.36 [C]', 'Method: DMA', 'Condition: Heating rate;2C/min & 3Hz', 'Remarks: tan(delta) peak, NA-PAEK part']",,C12H8O3S,,,,,,,,,,,,,,80,232.26,P070316,34586.01,,C30H18O4,,,,,,,,,,,,,,20,442.46,P373419,34586.02,,,,,,,,,,,,,,,,,,,,,,,,,,,,,,,,,,,,,,,"Jiang, Dong; Chen, Xing-Bo; Niu, Ya-Ming; Zhang, Yun-He; Jiang, Zhen-Hua; Ma, Rong-Tang , Journal of Applied Polymer Science , 99 , 2 , 472-476 (2006)"
BD001801,Thermoplastic,Neat resin,Melt mixed at 300C for 10min in Brabender-like apparatus,,,"polyethersulfone(PES)//poly(oxy-1,4-phenyleneoxy-1,4-phenylenecarbonylnaphthalene-1,4-diylcarbonyl-1,4-phenylene)",,Blend,,"Compression: 300C

Quenching: Water-quenched at RT

Shape of Test Piece: Sheet

Remarks: t=0.4mm, (tensile test) dumbbell-shape",,34586-3-2-1,,,,"['Glass transition temp. 207.25 [C]', 'Method: DMA', 'Condition: Heating rate;2C/min & 3Hz', 'Remarks: tan(delta) peak, NA-PAEK part']",,C12H8O3S,,,,,,,,,,,,,,60,232.26,P070316,34586.01,,C30H18O4,,,,,,,,,,,,,,40,442.46,P373419,34586.02,,,,,,,,,,,,,,,,,,,,,,,,,,,,,,,,,,,,,,,"Jiang, Dong; Chen, Xing-Bo; Niu, Ya-Ming; Zhang, Yun-He; Jiang, Zhen-Hua; Ma, Rong-Tang , Journal of Applied Polymer Science , 99 , 2 , 472-476 (2006)"
BD001801,Thermoplastic,Neat resin,Melt mixed at 300C for 10min in Brabender-like apparatus,,,"polyethersulfone(PES)//poly(oxy-1,4-phenyleneoxy-1,4-phenylenecarbonylnaphthalene-1,4-diylcarbonyl-1,4-phenylene)",,Blend,,"Compression: 300C

Quenching: Water-quenched at RT

Shape of Test Piece: Sheet

Remarks: t=0.4mm, (tensile test) dumbbell-shape",,34586-3-3-1,,,,"['Glass transition temp. 210.02 [C]', 'Method: DMA', 'Condition: Heating rate;2C/min & 3Hz', 'Remarks: tan(delta) peak, NA-PAEK part']",,C12H8O3S,,,,,,,,,,,,,,40,232.26,P070316,34586.01,,C30H18O4,,,,,,,,,,,,,,60,442.46,P373419,34586.02,,,,,,,,,,,,,,,,,,,,,,,,,,,,,,,,,,,,,,,"Jiang, Dong; Chen, Xing-Bo; Niu, Ya-Ming; Zhang, Yun-He; Jiang, Zhen-Hua; Ma, Rong-Tang , Journal of Applied Polymer Science , 99 , 2 , 472-476 (2006)"
BD001804,,Neat resin,Blended in toluene,,,poly(methyl vinyl ether)//poly{1-[x-(anthracen-9-ylcarbonyloxymethyl)phenyl]ethylene/1-phenylethylene},,Blend,,"Solvent casting: Cast from toluene soln. and vacuum dried at 70C

Shape of Test Piece: Film

Remarks: 1cm*1cm*30micron",,34822-3-1-1,,,,"['Glass transition temp. ca -22.9 [C]', 'Method: [Not Reported]', 'Remarks: Taken from the Fig.2']",,C8H8 / C24H18O2,,,,,,,,,,,,,,10,104.15 / 338.4,P905806,34822-1-1-1,,C3H6O,,,,,,,,,,,,,,90,58.08,P030018,34822-2-1-1,,,,,,,,,,,,,,,,,,,,,,,,,,,,,,,,,,,,,,,"Inoue, Kyosuke; Komatsu, Satonori; Trinh, Xuan-Anh; Norisuye, Tomohisa; Tran-Cong-Miyata, Qui , Journal of Polymer Science, Part B: Polymer Physics , 43 , 20 , 2898-2913 (2005)"
BD001804,,Neat resin,Blended in toluene,,,poly(methyl vinyl ether)//poly{1-[x-(anthracen-9-ylcarbonyloxymethyl)phenyl]ethylene/1-phenylethylene},,Blend,,"Solvent casting: Cast from toluene soln. and vacuum dried at 70C

Shape of Test Piece: Film

Remarks: 1cm*1cm*30micron",,34822-3-2-1,,,,"['Glass transition temp. ca -15.6 [C]', 'Method: [Not Reported]', 'Remarks: Taken from the Fig.2']",,C8H8 / C24H18O2,,,,,,,,,,,,,,20,104.15 / 338.4,P905806,34822-1-1-1,,C3H6O,,,,,,,,,,,,,,80,58.08,P030018,34822-2-1-1,,,,,,,,,,,,,,,,,,,,,,,,,,,,,,,,,,,,,,,"Inoue, Kyosuke; Komatsu, Satonori; Trinh, Xuan-Anh; Norisuye, Tomohisa; Tran-Cong-Miyata, Qui , Journal of Polymer Science, Part B: Polymer Physics , 43 , 20 , 2898-2913 (2005)"
BD001804,,Neat resin,Blended in toluene,,,poly(methyl vinyl ether)//poly{1-[x-(anthracen-9-ylcarbonyloxymethyl)phenyl]ethylene/1-phenylethylene},,Blend,,"Solvent casting: Cast from toluene soln. and vacuum dried at 70C

Shape of Test Piece: Film

Remarks: 1cm*1cm*30micron",,34822-3-3-1,,,,"['Glass transition temp. -12.7 [C]', 'Method: [Not Reported]', 'Remarks: Taken from the Fig.2']",,C8H8 / C24H18O2,,,,,,,,,,,,,,30,104.15 / 338.4,P905806,34822-1-1-1,,C3H6O,,,,,,,,,,,,,,70,58.08,P030018,34822-2-1-1,,,,,,,,,,,,,,,,,,,,,,,,,,,,,,,,,,,,,,,"Inoue, Kyosuke; Komatsu, Satonori; Trinh, Xuan-Anh; Norisuye, Tomohisa; Tran-Cong-Miyata, Qui , Journal of Polymer Science, Part B: Polymer Physics , 43 , 20 , 2898-2913 (2005)"
BD001804,,Neat resin,Blended in toluene,,,poly(methyl vinyl ether)//poly{1-[x-(anthracen-9-ylcarbonyloxymethyl)phenyl]ethylene/1-phenylethylene},,Blend,,"Solvent casting: Cast from toluene soln. and vacuum dried at 70C

Shape of Test Piece: Film

Remarks: 1cm*1cm*30micron",,34822-3-4-1,,,,"['Glass transition temp. ca -10.2 [C]', 'Method: [Not Reported]', 'Remarks: Taken from the Fig.2']",,C8H8 / C24H18O2,,,,,,,,,,,,,,40,104.15 / 338.4,P905806,34822-1-1-1,,C3H6O,,,,,,,,,,,,,,60,58.08,P030018,34822-2-1-1,,,,,,,,,,,,,,,,,,,,,,,,,,,,,,,,,,,,,,,"Inoue, Kyosuke; Komatsu, Satonori; Trinh, Xuan-Anh; Norisuye, Tomohisa; Tran-Cong-Miyata, Qui , Journal of Polymer Science, Part B: Polymer Physics , 43 , 20 , 2898-2913 (2005)"
BD001804,,Neat resin,Blended in toluene,,,poly(methyl vinyl ether)//poly{1-[x-(anthracen-9-ylcarbonyloxymethyl)phenyl]ethylene/1-phenylethylene},,Blend,,"Solvent casting: Cast from toluene soln. and vacuum dried at 70C

Shape of Test Piece: Film

Remarks: 1cm*1cm*30micron",,34822-3-5-1,,,,"['Glass transition temp. ca -3.4 [C]', 'Method: [Not Reported]', 'Remarks: Taken from the Fig.2']",,C8H8 / C24H18O2,,,,,,,,,,,,,,50,104.15 / 338.4,P905806,34822-1-1-1,,C3H6O,,,,,,,,,,,,,,50,58.08,P030018,34822-2-1-1,,,,,,,,,,,,,,,,,,,,,,,,,,,,,,,,,,,,,,,"Inoue, Kyosuke; Komatsu, Satonori; Trinh, Xuan-Anh; Norisuye, Tomohisa; Tran-Cong-Miyata, Qui , Journal of Polymer Science, Part B: Polymer Physics , 43 , 20 , 2898-2913 (2005)"
BD001804,,Neat resin,Blended in toluene,,,poly(methyl vinyl ether)//poly{1-[x-(anthracen-9-ylcarbonyloxymethyl)phenyl]ethylene/1-phenylethylene},,Blend,,"Solvent casting: Cast from toluene soln. and vacuum dried at 70C

Shape of Test Piece: Film

Remarks: 1cm*1cm*30micron",,34822-3-6-1,,,,"['Glass transition temp. ca 5.4 [C]', 'Method: [Not Reported]', 'Remarks: Taken from the Fig.2']",,C8H8 / C24H18O2,,,,,,,,,,,,,,60,104.15 / 338.4,P905806,34822-1-1-1,,C3H6O,,,,,,,,,,,,,,40,58.08,P030018,34822-2-1-1,,,,,,,,,,,,,,,,,,,,,,,,,,,,,,,,,,,,,,,"Inoue, Kyosuke; Komatsu, Satonori; Trinh, Xuan-Anh; Norisuye, Tomohisa; Tran-Cong-Miyata, Qui , Journal of Polymer Science, Part B: Polymer Physics , 43 , 20 , 2898-2913 (2005)"
BD001804,,Neat resin,Blended in toluene,,,poly(methyl vinyl ether)//poly{1-[x-(anthracen-9-ylcarbonyloxymethyl)phenyl]ethylene/1-phenylethylene},,Blend,,"Solvent casting: Cast from toluene soln. and vacuum dried at 70C

Shape of Test Piece: Film

Remarks: 1cm*1cm*30micron",,34822-3-7-1,,,,"['Glass transition temp. ca 41.4 [C]', 'Method: [Not Reported]', 'Remarks: Taken from the Fig.2']",,C8H8 / C24H18O2,,,,,,,,,,,,,,70,104.15 / 338.4,P905806,34822-1-1-1,,C3H6O,,,,,,,,,,,,,,30,58.08,P030018,34822-2-1-1,,,,,,,,,,,,,,,,,,,,,,,,,,,,,,,,,,,,,,,"Inoue, Kyosuke; Komatsu, Satonori; Trinh, Xuan-Anh; Norisuye, Tomohisa; Tran-Cong-Miyata, Qui , Journal of Polymer Science, Part B: Polymer Physics , 43 , 20 , 2898-2913 (2005)"
BD001804,,Neat resin,Blended in toluene,,,poly(methyl vinyl ether)//poly{1-[x-(anthracen-9-ylcarbonyloxymethyl)phenyl]ethylene/1-phenylethylene},,Blend,,"Solvent casting: Cast from toluene soln. and vacuum dried at 70C

Shape of Test Piece: Film

Remarks: 1cm*1cm*30micron",,34822-3-8-1,,,,"['Glass transition temp. ca 60.4 [C]', 'Method: [Not Reported]', 'Remarks: Taken from the Fig.2']",,C8H8 / C24H18O2,,,,,,,,,,,,,,80,104.15 / 338.4,P905806,34822-1-1-1,,C3H6O,,,,,,,,,,,,,,20,58.08,P030018,34822-2-1-1,,,,,,,,,,,,,,,,,,,,,,,,,,,,,,,,,,,,,,,"Inoue, Kyosuke; Komatsu, Satonori; Trinh, Xuan-Anh; Norisuye, Tomohisa; Tran-Cong-Miyata, Qui , Journal of Polymer Science, Part B: Polymer Physics , 43 , 20 , 2898-2913 (2005)"
BD001804,,Neat resin,Blended in toluene,,,poly(methyl vinyl ether)//poly{1-[x-(anthracen-9-ylcarbonyloxymethyl)phenyl]ethylene/1-phenylethylene},,Blend,,"Solvent casting: Cast from toluene soln. and vacuum dried at 70C

Shape of Test Piece: Film

Remarks: 1cm*1cm*30micron",,34822-3-9-1,,,,"['Glass transition temp. ca 66.7 [C]', 'Method: [Not Reported]', 'Remarks: Taken from the Fig.2']",,C8H8 / C24H18O2,,,,,,,,,,,,,,90,104.15 / 338.4,P905806,34822-1-1-1,,C3H6O,,,,,,,,,,,,,,10,58.08,P030018,34822-2-1-1,,,,,,,,,,,,,,,,,,,,,,,,,,,,,,,,,,,,,,,"Inoue, Kyosuke; Komatsu, Satonori; Trinh, Xuan-Anh; Norisuye, Tomohisa; Tran-Cong-Miyata, Qui , Journal of Polymer Science, Part B: Polymer Physics , 43 , 20 , 2898-2913 (2005)"
BD001806,"Thermoplastic,Thermostable,Crystal",Neat resin,"Melt blended using twin screw extruder at 280-355C, 120rpm",,,"polyetheretherketone//poly(oxy{2-[3-(trifluoromethyl)phenyl]-1,4-phenylene}oxyterephthaloyl)",,Blend,,,,36742-4-2-1,,,,"['Glass transition temp. ca 151 [C]', 'Method: DMA', 'Condition: Heating rate;2C/min&Frequency;1Hz&Strain 0.1%, tensile mode', 'Remarks: Temp. of tan(delta)max, taken from the Fig.4']",,C19H12O3,,,,,,,,,,,,,,95,288.3,P070466,36742-1-1-1,,C15H7F3O4,,,,,,,,,,,,,,5,308.21,P392681,36742-2-1-1,,,,,,,,,,,,,,,,,,,,,,,,,,,,,,,,,,,,,,,"Yang, Yanhua; Dai, Xiaohui; Zhang, Limei; Ma, Rongtang; Jiang, Zhenhua , Polymers for Advanced Technologies , 18 , 6 , 446-452 (2007)"
BD001806,"Thermoplastic,Thermostable,Crystal",Neat resin,"Melt blended using twin screw extruder at 280-355C, 120rpm",,,"polyetheretherketone//poly(oxy{2-[3-(trifluoromethyl)phenyl]-1,4-phenylene}oxyterephthaloyl)",,Blend,,,,36742-4-3-1,,,,"['Glass transition temp. 150.9 [C]', 'Method: DMA', 'Condition: Heating rate;2C/min&Frequency;1Hz&Strain 0.1%, tensile mode', 'Remarks: Temp. of tan(delta)max']",,C19H12O3,,,,,,,,,,,,,,90,288.3,P070466,36742-1-1-1,,C15H7F3O4,,,,,,,,,,,,,,10,308.21,P392681,36742-2-1-1,,,,,,,,,,,,,,,,,,,,,,,,,,,,,,,,,,,,,,,"Yang, Yanhua; Dai, Xiaohui; Zhang, Limei; Ma, Rongtang; Jiang, Zhenhua , Polymers for Advanced Technologies , 18 , 6 , 446-452 (2007)"
BD001807,"Thermoplastic,Thermostable,Crystal",Neat resin,"Melt blended using twin screw extruder at 280-355C, 120rpm",,,"polyetheretherketone//poly(oxy{2-[3-(trifluoromethyl)phenyl]-1,4-phenylene}oxyterephthaloyl)//poly(oxy-1,4-phenyleneoxy-1,4-phenylenecarbonyl-1,4-phenyleneoxy-1,4-phenyleneoxyterephthaloyl/oxy{2-[3-(trifluoromethyl)phenyl]-1,4-phenylene}oxyterephthaloyl)",,Blend,,,,36742-5-2-1,,,,"['Glass transition temp. ca 154 [C]', 'Method: DMA', 'Condition: Heating rate;2C/min&Frequency;1Hz&Strain 0.1%, tensile mode', 'Remarks: Temp. of tan(delta)max, taken from the Fig.4']",,C19H12O3,,,,,,,,,,,,,95,,288.3,P070466,36742-1-1-1,,C15H7F3O4,,,,,,,,,,,,,5,,308.21,P392681,36742-2-1-1,,C15H7F3O4 / C33H20O7,,,,,,,,,,,,,2,,308.21 / 528.51,P905808,36742-3-1-1,,,,,,,,,,,,,,,,,,,,"Yang, Yanhua; Dai, Xiaohui; Zhang, Limei; Ma, Rongtang; Jiang, Zhenhua , Polymers for Advanced Technologies , 18 , 6 , 446-452 (2007)"
BD001807,"Thermoplastic,Thermostable,Crystal",Neat resin,"Melt blended using twin screw extruder at 280-355C, 120rpm",,,"polyetheretherketone//poly(oxy{2-[3-(trifluoromethyl)phenyl]-1,4-phenylene}oxyterephthaloyl)//poly(oxy-1,4-phenyleneoxy-1,4-phenylenecarbonyl-1,4-phenyleneoxy-1,4-phenyleneoxyterephthaloyl/oxy{2-[3-(trifluoromethyl)phenyl]-1,4-phenylene}oxyterephthaloyl)",,Blend,,,,36742-5-3-1,,,,"['Glass transition temp. 151.9 [C]', 'Method: DMA', 'Condition: Heating rate;2C/min&Frequency;1Hz&Strain 0.1%, tensile mode', 'Remarks: Temp. of tan(delta)max']",,C19H12O3,,,,,,,,,,,,,90,,288.3,P070466,36742-1-1-1,,C15H7F3O4,,,,,,,,,,,,,10,,308.21,P392681,36742-2-1-1,,C15H7F3O4 / C33H20O7,,,,,,,,,,,,,2,,308.21 / 528.51,P905808,36742-3-1-1,,,,,,,,,,,,,,,,,,,,"Yang, Yanhua; Dai, Xiaohui; Zhang, Limei; Ma, Rongtang; Jiang, Zhenhua , Polymers for Advanced Technologies , 18 , 6 , 446-452 (2007)"
BD001807,"Thermoplastic,Thermostable,Crystal",Neat resin,"Melt blended using twin screw extruder at 280-355C, 120rpm",,,"polyetheretherketone//poly(oxy{2-[3-(trifluoromethyl)phenyl]-1,4-phenylene}oxyterephthaloyl)//poly(oxy-1,4-phenyleneoxy-1,4-phenylenecarbonyl-1,4-phenyleneoxy-1,4-phenyleneoxyterephthaloyl/oxy{2-[3-(trifluoromethyl)phenyl]-1,4-phenylene}oxyterephthaloyl)",,Blend,,,,36742-5-4-1,,,,"['Glass transition temp. 154.9 [C]', 'Method: DMA', 'Condition: Heating rate;2C/min&Frequency;1Hz&Strain 0.1%, tensile mode', 'Remarks: Temp. of tan(delta)max']",,C19H12O3,,,,,,,,,,,,,90,,288.3,P070466,36742-1-1-1,,C15H7F3O4,,,,,,,,,,,,,10,,308.21,P392681,36742-2-1-1,,C15H7F3O4 / C33H20O7,,,,,,,,,,,,,5,,308.21 / 528.51,P905808,36742-3-1-1,,,,,,,,,,,,,,,,,,,,"Yang, Yanhua; Dai, Xiaohui; Zhang, Limei; Ma, Rongtang; Jiang, Zhenhua , Polymers for Advanced Technologies , 18 , 6 , 446-452 (2007)"
BD001808,Thermoplastic,Neat resin,"Melt-blended at 230C, 100rpm using co-rotating twin-screw mixer",,,poly(11-aminoundecanoic acid)//poly[ethylene/1-(methoxycarbonyl)-1-methylethylene/1-methyl-1-(oxiranylmethoxycarbonyl)ethylene],,Blend,,"Compression: 210C

Quenching: Quenched in ice water

Shape of Test Piece: Sheet

Remarks: t=500micron, (Impact test) double-notched, two razor notches with the depth of 1.5mm",Reactive blending,36775-3-1-1,,,,"['Glass transition temp. ca -30 [C]', 'Method: DMA', 'Condition: Heating rate;3C/min&Frequency;1Hz&tensile mode', 'Remarks: Tg of EGMA, temp. of tan(delta)peak, taken from the Fig.2']",,C11H21NO,,,,,,,,,,,,,,95,183.29,P100024,36775-1-1-1,,CH2 / C5H8O2 / C7H10O3,,,,,,,,,,,,,,5,14.03 / 100.12 / 142.15,P905838,36775-2-1-1,,,,,,,,,,,,,,,,,,,,,,,,,,,,,,,,,,,,,,,"Oono, Yuko; Li, Yongjin; Nakayama, Kazuo; Shimizu, Hiroshi , Journal of Nanoscience and Nanotechnology , 6 , 12 , 3915-3918 (2006)"
BD001808,Thermoplastic,Neat resin,"Melt-blended at 230C, 100rpm using co-rotating twin-screw mixer",,,poly(11-aminoundecanoic acid)//poly[ethylene/1-(methoxycarbonyl)-1-methylethylene/1-methyl-1-(oxiranylmethoxycarbonyl)ethylene],,Blend,,"Compression: 210C

Quenching: Quenched in ice water

Shape of Test Piece: Sheet

Remarks: t=500micron, (Impact test) double-notched, two razor notches with the depth of 1.5mm",Reactive blending,36775-3-2-1,,,,"['Glass transition temp. ca -30 [C]', 'Method: DMA', 'Condition: Heating rate;3C/min&Frequency;1Hz&tensile mode', 'Remarks: Tg of EGMA, temp. of tan(delta)peak, taken from the Fig.2']",,C11H21NO,,,,,,,,,,,,,,80,183.29,P100024,36775-1-1-1,,CH2 / C5H8O2 / C7H10O3,,,,,,,,,,,,,,20,14.03 / 100.12 / 142.15,P905838,36775-2-1-1,,,,,,,,,,,,,,,,,,,,,,,,,,,,,,,,,,,,,,,"Oono, Yuko; Li, Yongjin; Nakayama, Kazuo; Shimizu, Hiroshi , Journal of Nanoscience and Nanotechnology , 6 , 12 , 3915-3918 (2006)"
BD001808,Thermoplastic,Neat resin,"Melt-blended at 230C, 100rpm using co-rotating twin-screw mixer",,,poly(11-aminoundecanoic acid)//poly[ethylene/1-(methoxycarbonyl)-1-methylethylene/1-methyl-1-(oxiranylmethoxycarbonyl)ethylene],,Blend,,"Compression: 210C

Quenching: Quenched in ice water

Shape of Test Piece: Sheet

Remarks: t=500micron, (Impact test) double-notched, two razor notches with the depth of 1.5mm",Reactive blending,36775-3-3-1,,,,"['Glass transition temp. -28.4 [C]', 'Method: DMA', 'Condition: Heating rate;3C/min&Frequency;1Hz&tensile mode', 'Remarks: Tg of EGMA, temp. of tan(delta)peak']",,C11H21NO,,,,,,,,,,,,,,70,183.29,P100024,36775-1-1-1,,CH2 / C5H8O2 / C7H10O3,,,,,,,,,,,,,,30,14.03 / 100.12 / 142.15,P905838,36775-2-1-1,,,,,,,,,,,,,,,,,,,,,,,,,,,,,,,,,,,,,,,"Oono, Yuko; Li, Yongjin; Nakayama, Kazuo; Shimizu, Hiroshi , Journal of Nanoscience and Nanotechnology , 6 , 12 , 3915-3918 (2006)"
BD001815,Thermoplastic,Neat resin,"Soln. blended in THF at RT for 1day, then pptd. into petroleum ether, filtered, repeatedly washed with non-solvent and vacuum dried at 50C for several days",,,poly[styrene-co-(cinnamic acid)]//poly[1-methoxycarbonyl-1-methylethylene/1-(4-pyridyl)ethylene],['petroleum ether'],Blend,,Shape of Test Piece: Powder,,38586-7-1-1,,['THF'],,"['Glass transition temp. ca 159 [C]', 'Method: DSC', 'Condition: Heating rate;20K/min&N2, second heating', 'Remarks: Midpoint method, taken from the Fig.1']",,C8H8 / C9H8O2,,,,,,,,,,,,,,67,104.15 / 148.16,P903725,38586-1-4-1,,C7H7N / C5H8O2,,,,,,,,,,,,,,33,105.14 / 100.12,P905895,38586-4-1-1,,,,,,,,,,,,,,,,,,,,,,,,,,,,,,,,,,,,,,,"Bouslah, N.; Amrani, F. , eXPRESS Polymer Letters , 1 , 1 , 44-50 (2007)"
BD001815,Thermoplastic,Neat resin,"Soln. blended in THF at RT for 1day, then pptd. into petroleum ether, filtered, repeatedly washed with non-solvent and vacuum dried at 50C for several days",,,poly[styrene-co-(cinnamic acid)]//poly[1-methoxycarbonyl-1-methylethylene/1-(4-pyridyl)ethylene],['petroleum ether'],Blend,,Shape of Test Piece: Powder,,38586-7-2-1,,['THF'],,"['Glass transition temp. ca 156 [C]', 'Method: DSC', 'Condition: Heating rate;20K/min&N2, second heating', 'Remarks: Midpoint method, taken from the Fig.1']",,C8H8 / C9H8O2,,,,,,,,,,,,,,50,104.15 / 148.16,P903725,38586-1-4-1,,C7H7N / C5H8O2,,,,,,,,,,,,,,50,105.14 / 100.12,P905895,38586-4-1-1,,,,,,,,,,,,,,,,,,,,,,,,,,,,,,,,,,,,,,,"Bouslah, N.; Amrani, F. , eXPRESS Polymer Letters , 1 , 1 , 44-50 (2007)"
BD001815,Thermoplastic,Neat resin,"Soln. blended in THF at RT for 1day, then pptd. into petroleum ether, filtered, repeatedly washed with non-solvent and vacuum dried at 50C for several days",,,poly[styrene-co-(cinnamic acid)]//poly[1-methoxycarbonyl-1-methylethylene/1-(4-pyridyl)ethylene],['petroleum ether'],Blend,,Shape of Test Piece: Powder,,38586-7-3-1,,['THF'],,"['Glass transition temp. ca 145 [C]', 'Method: DSC', 'Condition: Heating rate;20K/min&N2, second heating', 'Remarks: Midpoint method, taken from the Fig.1']",,C8H8 / C9H8O2,,,,,,,,,,,,,,33,104.15 / 148.16,P903725,38586-1-4-1,,C7H7N / C5H8O2,,,,,,,,,,,,,,67,105.14 / 100.12,P905895,38586-4-1-1,,,,,,,,,,,,,,,,,,,,,,,,,,,,,,,,,,,,,,,"Bouslah, N.; Amrani, F. , eXPRESS Polymer Letters , 1 , 1 , 44-50 (2007)"
BD001816,Thermoplastic,Neat resin,"Soln. blended in THF at RT for 1day, then pptd. into petroleum ether, filtered, repeatedly washed with non-solvent and vacuum dried at 50C for several days",,,poly[styrene-co-(cinnamic acid)]//poly[1-methoxycarbonyl-1-methylethylene/1-(2-pyridyl)ethylene],['petroleum ether'],Blend,,Shape of Test Piece: Powder,,38586-6-1-1,,['THF'],,"['Glass transition temp. ca 157 [C]', 'Method: DSC', 'Condition: Heating rate;20K/min&N2, second heating', 'Remarks: Midpoint method, taken from the Fig.1']",,C8H8 / C9H8O2,,,,,,,,,,,,,,67,104.15 / 148.16,P903725,38586-1-4-1,,C7H7N / C5H8O2,,,,,,,,,,,,,,33,105.14 / 100.12,P905894,38586-3-1-1,,,,,,,,,,,,,,,,,,,,,,,,,,,,,,,,,,,,,,,"Bouslah, N.; Amrani, F. , eXPRESS Polymer Letters , 1 , 1 , 44-50 (2007)"
BD001816,Thermoplastic,Neat resin,"Soln. blended in THF at RT for 1day, then pptd. into petroleum ether, filtered, repeatedly washed with non-solvent and vacuum dried at 50C for several days",,,poly[styrene-co-(cinnamic acid)]//poly[1-methoxycarbonyl-1-methylethylene/1-(2-pyridyl)ethylene],['petroleum ether'],Blend,,Shape of Test Piece: Powder,,38586-6-2-1,,['THF'],,"['Glass transition temp. ca 152 [C]', 'Method: DSC', 'Condition: Heating rate;20K/min&N2, second heating', 'Remarks: Midpoint method, taken from the Fig.1']",,C8H8 / C9H8O2,,,,,,,,,,,,,,50,104.15 / 148.16,P903725,38586-1-4-1,,C7H7N / C5H8O2,,,,,,,,,,,,,,50,105.14 / 100.12,P905894,38586-3-1-1,,,,,,,,,,,,,,,,,,,,,,,,,,,,,,,,,,,,,,,"Bouslah, N.; Amrani, F. , eXPRESS Polymer Letters , 1 , 1 , 44-50 (2007)"
BD001816,Thermoplastic,Neat resin,"Soln. blended in THF at RT for 1day, then pptd. into petroleum ether, filtered, repeatedly washed with non-solvent and vacuum dried at 50C for several days",,,poly[styrene-co-(cinnamic acid)]//poly[1-methoxycarbonyl-1-methylethylene/1-(2-pyridyl)ethylene],['petroleum ether'],Blend,,Shape of Test Piece: Powder,,38586-6-3-1,,['THF'],,"['Glass transition temp. ca 139 [C]', 'Method: DSC', 'Condition: Heating rate;20K/min&N2, second heating', 'Remarks: Midpoint method, taken from the Fig.1']",,C8H8 / C9H8O2,,,,,,,,,,,,,,33,104.15 / 148.16,P903725,38586-1-4-1,,C7H7N / C5H8O2,,,,,,,,,,,,,,67,105.14 / 100.12,P905894,38586-3-1-1,,,,,,,,,,,,,,,,,,,,,,,,,,,,,,,,,,,,,,,"Bouslah, N.; Amrani, F. , eXPRESS Polymer Letters , 1 , 1 , 44-50 (2007)"
BD001824,,Neat resin,blended 10%(w/v) DMF solution,,,poly(4-vinylpyridine)//poly[styrene-co-(cinnamic acid)],,Blend,,"Solvent casting: cast from 10%(w/v) DMF solution

Shape of Test Piece: Film",,38740-4-1-1,,,,"['Glass transition temp. ca 159 [C]', 'Method: DSC', 'Condition: Heating rate;20K/min', 'Remarks: 2nd heating, taken from the Fig.1']",,C7H7N,,,,,,,,,,,,,,67,105.14,P020190,38740-1-1-1,,C8H8 / C9H8O2,,,,,,,,,,,,,,33,104.15 / 148.16,P903725,38740-3-3-1,,,,,,,,,,,,,,,,,,,,,,,,,,,,,,,,,,,,,,,"Bouslah, Naima; Haddadine, Nabila; Amrani, Farouk; Hammachin, Rabah , Journal of Applied Polymer Science , 108 , 5 , 3256-3261 (2008)"
BD001824,,Neat resin,blended 10%(w/v) DMF solution,,,poly(4-vinylpyridine)//poly[styrene-co-(cinnamic acid)],,Blend,,"Solvent casting: cast from 10%(w/v) DMF solution

Shape of Test Piece: Film",,38740-4-2-1,,,,"['Glass transition temp. ca 163 [C]', 'Method: DSC', 'Condition: Heating rate;20K/min', 'Remarks: 2nd heating, taken from the Fig.1']",,C7H7N,,,,,,,,,,,,,,50,105.14,P020190,38740-1-1-1,,C8H8 / C9H8O2,,,,,,,,,,,,,,50,104.15 / 148.16,P903725,38740-3-3-1,,,,,,,,,,,,,,,,,,,,,,,,,,,,,,,,,,,,,,,"Bouslah, Naima; Haddadine, Nabila; Amrani, Farouk; Hammachin, Rabah , Journal of Applied Polymer Science , 108 , 5 , 3256-3261 (2008)"
BD001824,,Neat resin,blended 10%(w/v) DMF solution,,,poly(4-vinylpyridine)//poly[styrene-co-(cinnamic acid)],,Blend,,"Solvent casting: cast from 10%(w/v) DMF solution

Shape of Test Piece: Film",,38740-4-3-1,,,,"['Glass transition temp. ca 155 [C]', 'Method: DSC', 'Condition: Heating rate;20K/min', 'Remarks: 2nd heating, taken from the Fig.1']",,C7H7N,,,,,,,,,,,,,,33,105.14,P020190,38740-1-1-1,,C8H8 / C9H8O2,,,,,,,,,,,,,,67,104.15 / 148.16,P903725,38740-3-3-1,,,,,,,,,,,,,,,,,,,,,,,,,,,,,,,,,,,,,,,"Bouslah, Naima; Haddadine, Nabila; Amrani, Farouk; Hammachin, Rabah , Journal of Applied Polymer Science , 108 , 5 , 3256-3261 (2008)"
