Repository: williamschertzer/webScraper

File: glass_transition_temp.csv (part 57 of 62)
BD001825,,Neat resin,"blended in THF, coprecipitated into petroleum ether and dried",,,poly[styrene-co-(4-vinylpyridine)]//poly[styrene-co-(cinnamic acid)],,Blend,,Shape of Test Piece: Powder,,38740-5-1-1,,,,"['Glass transition temp. ca 124 [C]', 'Method: DSC', 'Condition: Heating rate;20K/min', 'Remarks: 2nd heating, taken from the Fig.1']",,C8H8 / C7H7N,,,,,,,,,,,,,,67,104.15 / 105.14,P900449,38740-2-1-1,,C8H8 / C9H8O2,,,,,,,,,,,,,,33,104.15 / 148.16,P903725,38740-3-3-1,,,,,,,,,,,,,,,,,,,,,,,,,,,,,,,,,,,,,,,"Bouslah, Naima; Haddadine, Nabila; Amrani, Farouk; Hammachin, Rabah , Journal of Applied Polymer Science , 108 , 5 , 3256-3261 (2008)"
BD001825,,Neat resin,"blended in THF, coprecipitated into petroleum ether and dried",,,poly[styrene-co-(4-vinylpyridine)]//poly[styrene-co-(cinnamic acid)],,Blend,,Shape of Test Piece: Powder,,38740-5-2-1,,,,"['Glass transition temp. ca 128 [C]', 'Method: DSC', 'Condition: Heating rate;20K/min', 'Remarks: 2nd heating, taken from the Fig.1']",,C8H8 / C7H7N,,,,,,,,,,,,,,50,104.15 / 105.14,P900449,38740-2-1-1,,C8H8 / C9H8O2,,,,,,,,,,,,,,50,104.15 / 148.16,P903725,38740-3-3-1,,,,,,,,,,,,,,,,,,,,,,,,,,,,,,,,,,,,,,,"Bouslah, Naima; Haddadine, Nabila; Amrani, Farouk; Hammachin, Rabah , Journal of Applied Polymer Science , 108 , 5 , 3256-3261 (2008)"
BD001825,,Neat resin,"blended in THF, coprecipitated into petroleum ether and dried",,,poly[styrene-co-(4-vinylpyridine)]//poly[styrene-co-(cinnamic acid)],,Blend,,Shape of Test Piece: Powder,,38740-5-3-1,,,,"['Glass transition temp. ca 138 [C]', 'Method: DSC', 'Condition: Heating rate;20K/min', 'Remarks: 2nd heating, taken from the Fig.1']",,C8H8 / C7H7N,,,,,,,,,,,,,,33,104.15 / 105.14,P900449,38740-2-1-1,,C8H8 / C9H8O2,,,,,,,,,,,,,,67,104.15 / 148.16,P903725,38740-3-3-1,,,,,,,,,,,,,,,,,,,,,,,,,,,,,,,,,,,,,,,"Bouslah, Naima; Haddadine, Nabila; Amrani, Farouk; Hammachin, Rabah , Journal of Applied Polymer Science , 108 , 5 , 3256-3261 (2008)"
BD001825,,Neat resin,"mixed 10%(w/v) butanone solution of PS4VP and PSCA15, strongly agitated for 1d, precipitate filtered and dried, yield of complex 46.4%",,,poly[styrene-co-(4-vinylpyridine)]//poly[styrene-co-(cinnamic acid)],,Blend,,Shape of Test Piece: Powder,,38740-6-1-1,,,,"['Glass transition temp. 134 [C]', 'Method: DSC', 'Condition: Heating rate;20K/min', 'Remarks: 2nd heating']",,C8H8 / C7H7N,,,,,,89,,,,,,,,,104.15 / 105.14,P900449,38740-2-1-1,,C8H8 / C9H8O2,,,,,,11,,,,,,,,,104.15 / 148.16,P903725,38740-3-3-1,,,,,,,,,,,,,,,,,,,,,,,,,,,,,,,,,,,,,,,"Bouslah, Naima; Haddadine, Nabila; Amrani, Farouk; Hammachin, Rabah , Journal of Applied Polymer Science , 108 , 5 , 3256-3261 (2008)"
BD001825,,Neat resin,"mixed 10%(w/v) butanone solution of PS4VP and PSCA15, strongly agitated for 1d, precipitate filtered and dried, yield of complex 70.6%",,,poly[styrene-co-(4-vinylpyridine)]//poly[styrene-co-(cinnamic acid)],,Blend,,Shape of Test Piece: Powder,,38740-6-2-1,,,,"['Glass transition temp. 137 [C]', 'Method: DSC', 'Condition: Heating rate;20K/min', 'Remarks: 2nd heating']",,C8H8 / C7H7N,,,,,,63,,,,,,,,,104.15 / 105.14,P900449,38740-2-1-1,,C8H8 / C9H8O2,,,,,,37,,,,,,,,,104.15 / 148.16,P903725,38740-3-3-1,,,,,,,,,,,,,,,,,,,,,,,,,,,,,,,,,,,,,,,"Bouslah, Naima; Haddadine, Nabila; Amrani, Farouk; Hammachin, Rabah , Journal of Applied Polymer Science , 108 , 5 , 3256-3261 (2008)"
BD001825,,Neat resin,"mixed 10%(w/v) butanone solution of PS4VP and PSCA15, strongly agitated for 1d, precipitate filtered and dried, yield of complex 87.2%",,,poly[styrene-co-(4-vinylpyridine)]//poly[styrene-co-(cinnamic acid)],,Blend,,Shape of Test Piece: Powder,,38740-6-3-1,,,,"['Glass transition temp. 138 [C]', 'Method: DSC', 'Condition: Heating rate;20K/min', 'Remarks: 2nd heating']",,C8H8 / C7H7N,,,,,,33,,,,,,,,,104.15 / 105.14,P900449,38740-2-1-1,,C8H8 / C9H8O2,,,,,,67,,,,,,,,,104.15 / 148.16,P903725,38740-3-3-1,,,,,,,,,,,,,,,,,,,,,,,,,,,,,,,,,,,,,,,"Bouslah, Naima; Haddadine, Nabila; Amrani, Farouk; Hammachin, Rabah , Journal of Applied Polymer Science , 108 , 5 , 3256-3261 (2008)"
BD001825,,Neat resin,"mixed 10%(w/v) butanone solution of PS4VP and PSCA15, strongly agitated for 1d, precipitate filtered and dried, yield of complex 79.3%",,,poly[styrene-co-(4-vinylpyridine)]//poly[styrene-co-(cinnamic acid)],,Blend,,Shape of Test Piece: Powder,,38740-6-4-1,,,,"['Glass transition temp. 141 [C]', 'Method: DSC', 'Condition: Heating rate;20K/min', 'Remarks: 2nd heating']",,C8H8 / C7H7N,,,,,,42,,,,,,,,,104.15 / 105.14,P900449,38740-2-1-1,,C8H8 / C9H8O2,,,,,,58,,,,,,,,,104.15 / 148.16,P903725,38740-3-3-1,,,,,,,,,,,,,,,,,,,,,,,,,,,,,,,,,,,,,,,"Bouslah, Naima; Haddadine, Nabila; Amrani, Farouk; Hammachin, Rabah , Journal of Applied Polymer Science , 108 , 5 , 3256-3261 (2008)"
BD001825,,Neat resin,"mixed 10%(w/v) butanone solution of PS4VP and PSCA15, strongly agitated for 1d, precipitate filtered and dried, yield of complex 50.9%",,,poly[styrene-co-(4-vinylpyridine)]//poly[styrene-co-(cinnamic acid)],,Blend,,Shape of Test Piece: Powder,,38740-6-5-1,,,,"['Glass transition temp. 142 [C]', 'Method: DSC', 'Condition: Heating rate;20K/min', 'Remarks: 2nd heating']",,C8H8 / C7H7N,,,,,,26,,,,,,,,,104.15 / 105.14,P900449,38740-2-1-1,,C8H8 / C9H8O2,,,,,,74,,,,,,,,,104.15 / 148.16,P903725,38740-3-3-1,,,,,,,,,,,,,,,,,,,,,,,,,,,,,,,,,,,,,,,"Bouslah, Naima; Haddadine, Nabila; Amrani, Farouk; Hammachin, Rabah , Journal of Applied Polymer Science , 108 , 5 , 3256-3261 (2008)"
BD001828,"Thermoplastic,Electroluminescent",Neat resin,Blended in CHCl3 and filtered,,,"poly(3-hydroxybutyric acid)//poly(ethylene/5-ethylidenebicyclo[2.2.1]heptane-2,3-diyl/1-methylethylene)-poly(1-cyanoethylene/1-phenylethylene)",,Blend,,,,37929-8-1-1,,,,"['Glass transition temp. 80.1 [C]', 'Method: DSC', 'Condition: Heating rate;20C/min&Second heating']",,,,,,,,,,,,,,,2,,,P372377,,,,,,,,,,,,,,,,2,,,P373575,,,,,,,,,,,,,,,,1,,,P906037,,,,,,,,,,,,,,,,,,,,,"Cirpan, Ali; Aroguz, Z. Ayse; Karasz, Frank E. , Journal of Applied Polymer Science , 102 , 3 , 2509-2511 (2006)"
BD001829,Thermoplastic,Neat resin,Blended in internal mixer at 200C and 40rpm for 5min,,,"poly(11-aminoundecanoic acid)//poly(1-acetoxyethylene/ethylene)-poly(2,5-dioxotetrahydrofuran-4,3-diyl)",,Blend,,"Compression: Compressed to thin sheet through external mixer

Shape of Test Piece: Sheet

Remarks: (DMA) l = 15mm, w = 5mm, t = 0.5mm",,38279-5-1-1,,,,"['Glass transition temp. 22 [C]', 'Method: DMA', 'Condition: Heating rate;3C/min & Frequency;1Hz', 'Remarks: Tg of PA11, temp. of tan(delta) peak']",,C11H21NO,,,,,,,,,,90,,,,,183.29,P100024,38279-1-1-1,,CH2 / C4H2O3 / C4H6O2,,,,,,,,,,10,,,,,14.03 / 98.06 / 86.09,P905993,38279-3-1-1,,,,,,,,,,,,,,,,,,,,,,,,,,,,,,,,,,,,,,,"Wang, Tao; Liu, Dan , Polymer-Plastics Technology and Engineering , 46 , 9 , 893-899 (2007)"
BD001829,Thermoplastic,Neat resin,Blended in internal mixer at 200C and 40rpm for 5min,,,"poly(11-aminoundecanoic acid)//poly(1-acetoxyethylene/ethylene)-poly(2,5-dioxotetrahydrofuran-4,3-diyl)",,Blend,,"Compression: Compressed to thin sheet through external mixer

Shape of Test Piece: Sheet

Remarks: (DMA) l = 15mm, w = 5mm, t = 0.5mm",,38279-5-2-1,,,,"['Glass transition temp. 19 [C]', 'Method: DMA', 'Condition: Heating rate;3C/min & Frequency;1Hz', 'Remarks: Tg of PA11, temp. of tan(delta) peak']",,C11H21NO,,,,,,,,,,85,,,,,183.29,P100024,38279-1-1-1,,CH2 / C4H2O3 / C4H6O2,,,,,,,,,,15,,,,,14.03 / 98.06 / 86.09,P905993,38279-3-1-1,,,,,,,,,,,,,,,,,,,,,,,,,,,,,,,,,,,,,,,"Wang, Tao; Liu, Dan , Polymer-Plastics Technology and Engineering , 46 , 9 , 893-899 (2007)"
BD001830,"Thermoplastic,Separation function",Neat resin,Blended in aq.soln.,,,poly(vinyl alcohol)//poly[(methyl vinyl ether)-alt-(maleic acid)],,Blend,,"Solvent casting: Cast from blended soln. onto polyethylene terephthalate(PET) and dried

Shape of Test Piece: Film",,38326-2-1-1,,,,"['Glass transition temp. ca 63 [C]', 'Method: DSC', 'Condition: Heating rate;30C/min']",,C2H4O,,,,,,,,,,,,,,10,44.05,P030001,38326-1-1-1,,C7H10O5,,,,,,,,,,,,,,90,174.15,P030192,38326-13-1-1,,,,,,,,,,,,,,,,,,,,,,,,,,,,,,,,,,,,,,,"Labuschagne, Philip W.; Germishuizen, W. Andre; Verryn, Sabine M. C.; Moolman, F. Sean , European Polymer Journal , 44 , 7 , 2146-2152 (2008)"
BD001830,"Thermoplastic,Separation function",Neat resin,Blended in aq.soln.,,,poly(vinyl alcohol)//poly[(methyl vinyl ether)-alt-(maleic acid)],,Blend,,"Solvent casting: Cast from blended soln. onto polyethylene terephthalate(PET) and dried

Shape of Test Piece: Film",,38326-2-2-1,,,,"['Glass transition temp. ca 78 [C]', 'Method: DSC', 'Condition: Heating rate;30C/min']",,C2H4O,,,,,,,,,,,,,,20,44.05,P030001,38326-1-1-1,,C7H10O5,,,,,,,,,,,,,,80,174.15,P030192,38326-13-1-1,,,,,,,,,,,,,,,,,,,,,,,,,,,,,,,,,,,,,,,"Labuschagne, Philip W.; Germishuizen, W. Andre; Verryn, Sabine M. C.; Moolman, F. Sean , European Polymer Journal , 44 , 7 , 2146-2152 (2008)"
BD001830,"Thermoplastic,Separation function",Neat resin,Blended in aq.soln.,,,poly(vinyl alcohol)//poly[(methyl vinyl ether)-alt-(maleic acid)],,Blend,,"Solvent casting: Cast from blended soln. onto polyethylene terephthalate(PET) and dried

Shape of Test Piece: Film",,38326-2-3-1,,,,"['Glass transition temp. ca 78 [C]', 'Method: DSC', 'Condition: Heating rate;30C/min']",,C2H4O,,,,,,,,,,,,,,30,44.05,P030001,38326-1-1-1,,C7H10O5,,,,,,,,,,,,,,70,174.15,P030192,38326-13-1-1,,,,,,,,,,,,,,,,,,,,,,,,,,,,,,,,,,,,,,,"Labuschagne, Philip W.; Germishuizen, W. Andre; Verryn, Sabine M. C.; Moolman, F. Sean , European Polymer Journal , 44 , 7 , 2146-2152 (2008)"
BD001830,"Thermoplastic,Separation function",Neat resin,Blended in aq.soln.,,,poly(vinyl alcohol)//poly[(methyl vinyl ether)-alt-(maleic acid)],,Blend,,Shape of Test Piece: Film,,38326-2-4-1,,,,"['Glass transition temp. ca 83 [C]', 'Method: DSC', 'Condition: Heating rate;30C/min']",,C2H4O,,,,,,,,,,,,,,40,44.05,P030001,38326-1-1-1,,C7H10O5,,,,,,,,,,,,,,60,174.15,P030192,38326-13-1-1,,,,,,,,,,,,,,,,,,,,,,,,,,,,,,,,,,,,,,,"Labuschagne, Philip W.; Germishuizen, W. Andre; Verryn, Sabine M. C.; Moolman, F. Sean , European Polymer Journal , 44 , 7 , 2146-2152 (2008)"
BD001830,"Thermoplastic,Separation function",Neat resin,Blended in aq.soln.,,,poly(vinyl alcohol)//poly[(methyl vinyl ether)-alt-(maleic acid)],,Blend,,Shape of Test Piece: Film,,38326-2-5-1,,,,"['Glass transition temp. ca 84 [C]', 'Method: DSC', 'Condition: Heating rate;30C/min']",,C2H4O,,,,,,,,,,,,,,50,44.05,P030001,38326-1-1-1,,C7H10O5,,,,,,,,,,,,,,50,174.15,P030192,38326-13-1-1,,,,,,,,,,,,,,,,,,,,,,,,,,,,,,,,,,,,,,,"Labuschagne, Philip W.; Germishuizen, W. Andre; Verryn, Sabine M. C.; Moolman, F. Sean , European Polymer Journal , 44 , 7 , 2146-2152 (2008)"
BD001830,"Thermoplastic,Separation function",Neat resin,Blended in aq.soln.,,,poly(vinyl alcohol)//poly[(methyl vinyl ether)-alt-(maleic acid)],,Blend,,Shape of Test Piece: Film,,38326-2-6-1,,,,['Glass transition temp. ca 90 [C]'],,C2H4O,,,,,,,,,,,,,,70,44.05,P030001,38326-1-1-1,,C7H10O5,,,,,,,,,,,,,,30,174.15,P030192,38326-13-1-1,,,,,,,,,,,,,,,,,,,,,,,,,,,,,,,,,,,,,,,"Labuschagne, Philip W.; Germishuizen, W. Andre; Verryn, Sabine M. C.; Moolman, F. Sean , European Polymer Journal , 44 , 7 , 2146-2152 (2008)"
BD001830,"Thermoplastic,Separation function",Neat resin,Blended in aq.soln.,,,poly(vinyl alcohol)//poly[(methyl vinyl ether)-alt-(maleic acid)],,Blend,,Shape of Test Piece: Film,,38326-2-7-1,,,,"['Glass transition temp. ca 87 [C]', 'Method: DSC', 'Condition: Heating rate;30C/min']",,C2H4O,,,,,,85,,,,,,,,,44.05,P030001,38326-1-1-1,,C7H10O5,,,,,,15,,,,,,,,,174.15,P030192,38326-13-1-1,,,,,,,,,,,,,,,,,,,,,,,,,,,,,,,,,,,,,,,"Labuschagne, Philip W.; Germishuizen, W. Andre; Verryn, Sabine M. C.; Moolman, F. Sean , European Polymer Journal , 44 , 7 , 2146-2152 (2008)"
BD001833,Thermoplastic,Neat resin,"Blended POE-g-MA, SPET and COC in twin-screw extruder at barrel temp. 190-230C, 100rpm",,,"poly(ethylene/norbornane-2,3-diyl)//poly{(oxyethyleneoxyterephthaloyl)/[oxyethyleneoxy-5-(sodiooxysulfonyl)isophthaloyl]}//poly[ethylene/1-hexylethylene/1-(2,5-dioxotetrahydrofuran-3-yl)-1-hexylethylene]",,Blend,,"Injection: Barrel temp. 250-260C, mold temp. 110C

Remarks: (DMA)10*10*1.5mm",,40560-4-1-1,,,,"['Glass transition temp. 100.3 [C]', 'Method: DMA', 'Condition: Heating rate;2C/min&Frequency;1Hz&N2', 'Remarks: Temp. of tan(delta) peak']",,C10H8O4 / C10H7NaO7S,,,,,,,,,,80,,,,,192.17 / 294.21,P904811,40560-1-1-1,,CH2 / C7H10,,,,,,,,,,20,,,,,14.03 / 94.15,P904088,40560-2-1-1,,CH2 / C8H16 / C12H18O3,,,,,,,,,,15,,,,,14.03 / 112.21 / 210.27,P906047,40560-3-1-1,,,,,,,,,,,,,,,,,,,,"Chiu, Hsien-Tang; Chuang, Chao-Yin , Polymer-Plastics Technology and Engineering , 47 , 7 , 649-654 (2008)"
BD001834,"branched&complex,Photoluminescent,Liquid crystal",Neat resin,Mixed in THF and dried at 60C for several hours in vacuum,"Mn=5300...7100(GPC(SEC),DMF, PS standard), Mw/Mn=1.4(GPC(SEC),DMF, PS standard)",,"poly(1-{10-[4-(2-{2,5-dimethyl-4-[2-(4-pyridyl)vinyl]phenyl}ethynyl)phenoxy]decyloxycarbonyl}-1-methylethylene)//poly{1-[10-(4-carboxyphenoxy)decyloxycarbonyl]ethylene}",,Blend,,,,40159-11-1-1,,,,"['Glass transition temp. 53 [C]', 'Method: DSC', 'Condition: Heating rate;10C/min&N2', 'Remarks: Glassy to smectic transition']",,C37H43NO3,,,,,1,,,,,,,,,,549.74,P342530,40159-1-1-1,,C20H28O5,,,,,1,,,,,,,,,,348.43,P342531,40159-2-1-1,,,,,,,,,,,,,,,,,,,,,,,,,,,,,,,,,,,,,,,"Liang, Tzung-Chi; Lin, Hong-Cheu , Journal of Materials Chemistry , 19 , 27 , 4753-4763 (2009)"
BD001835,"branched&complex,Photoluminescent,Liquid crystal",Neat resin,Mixed in THF and dried at 60C for several hours in vacuum,"Mn=5300...7100(GPC(SEC),DMF, PS standard), Mw/Mn=1.4(GPC(SEC),DMF, PS standard)",,"poly(1-{10-[4-(2-{2,5-dimethyl-4-[2-(4-pyridyl)vinyl]phenyl}ethynyl)phenoxy]decyloxycarbonyl}-1-methylethylene)//poly{1-[10-(3-carboxyphenoxy)decyloxycarbonyl]ethylene}",,Blend,,,,40159-12-1-1,,,,"['Glass transition temp. 30 [C]', 'Method: DSC', 'Condition: Heating rate;10C/min&N2', 'Remarks: Glassy to nematic transition']",,C37H43NO3,,,,,1,,,,,,,,,,549.74,P342530,40159-1-1-1,,C20H28O5,,,,,1,,,,,,,,,,348.43,P342532,40159-3-1-1,,,,,,,,,,,,,,,,,,,,,,,,,,,,,,,,,,,,,,,"Liang, Tzung-Chi; Lin, Hong-Cheu , Journal of Materials Chemistry , 19 , 27 , 4753-4763 (2009)"
BD001836,"branched&complex,Photoluminescent,Liquid crystal",Neat resin,Mixed in THF and dried at 60C for several hours in vacuum,"Mn=5300...7100(GPC(SEC),DMF, PS standard), Mw/Mn=1.4(GPC(SEC),DMF, PS standard)",,"poly(1-{10-[4-(2-{2,5-dimethyl-4-[2-(4-pyridyl)vinyl]phenyl}ethynyl)phenoxy]decyloxycarbonyl}-1-methylethylene)//poly{1-[10-(2-carboxyphenoxy)decyloxycarbonyl]ethylene}",,Blend,,,,40159-13-1-1,,,,"['Glass transition temp. 24 [C]', 'Method: DSC', 'Condition: Heating rate;10C/min&N2', 'Remarks: Glassy to nematic transition']",,C37H43NO3,,,,,1,,,,,,,,,,549.74,P342530,40159-1-1-1,,C20H28O5,,,,,1,,,,,,,,,,348.43,P342533,40159-4-1-1,,,,,,,,,,,,,,,,,,,,,,,,,,,,,,,,,,,,,,,"Liang, Tzung-Chi; Lin, Hong-Cheu , Journal of Materials Chemistry , 19 , 27 , 4753-4763 (2009)"
BD001838,"Thermoplastic,Crystal",Neat resin,Melt blended using twin-screw extruder,,,"poly(ethylene terephthalate)//poly{poly(oxy-1,3-phenyleneoxyisophthaloyl/oxy-1,3-phenyleneoxyterephthaloyl)-poly[oxycarbonyloxy-1,4-phenylene(dimethylmethylene)-1,4-phenylene]}",,Blend,,"Injection: ca.250 and 270C

Shape of Test Piece: Sheet

Remarks: [DMA] izod bar (to fit into dual cantilever fixture)",,40994-6-1-1,,,,"['Glass transition temp. ca 109 [C]', 'Method: DMA', 'Condition: Heating rate;3C/min&Frequency;1Hz&Dual cantilever fixture', 'Remarks: Temp. of E""max, taken from the Fig.1']",,C14H8O4 / C14H8O4 / C16H14O3,,,,,,,,,,,,,,80,240.21 / 240.21 / 254.28,P906069,40994-1-1-1,,C10H8O4,,,,,,,,,,,,,,20,192.17,P090027,40994-2-1-1,,,,,,,,,,,,,,,,,,,,,,,,,,,,,,,,,,,,,,,"Kim, Sung Dug; Chakravarti, Shreyas; Tian, Jun , PMSE Preprints , 99 , 176-177 (2008)"
BD001838,"Thermoplastic,Crystal",Neat resin,Melt blended using twin-screw extruder,,,"poly(ethylene terephthalate)//poly{poly(oxy-1,3-phenyleneoxyisophthaloyl/oxy-1,3-phenyleneoxyterephthaloyl)-poly[oxycarbonyloxy-1,4-phenylene(dimethylmethylene)-1,4-phenylene]}",,Blend,,"Injection: ca.250 and 270C

Shape of Test Piece: Sheet

Remarks: [DMA] izod bar (to fit into dual cantilever fixture)",,40994-6-2-1,,,,"['Glass transition temp. ca 105 [C]', 'Method: DMA', 'Condition: Heating rate;3C/min&Frequency;1Hz&Dual cantilever fixture', 'Remarks: Temp. of E""max, taken from the Fig.1']",,C14H8O4 / C14H8O4 / C16H14O3,,,,,,,,,,,,,,60,240.21 / 240.21 / 254.28,P906069,40994-1-1-1,,C10H8O4,,,,,,,,,,,,,,40,192.17,P090027,40994-2-1-1,,,,,,,,,,,,,,,,,,,,,,,,,,,,,,,,,,,,,,,"Kim, Sung Dug; Chakravarti, Shreyas; Tian, Jun , PMSE Preprints , 99 , 176-177 (2008)"
BD001838,"Thermoplastic,Crystal",Neat resin,Melt blended using twin-screw extruder,,,"poly(ethylene terephthalate)//poly{poly(oxy-1,3-phenyleneoxyisophthaloyl/oxy-1,3-phenyleneoxyterephthaloyl)-poly[oxycarbonyloxy-1,4-phenylene(dimethylmethylene)-1,4-phenylene]}",,Blend,,"Injection: ca.250 and 270C

Shape of Test Piece: Sheet

Remarks: [DMA] izod bar (to fit into dual cantilever fixture)",,40994-6-3-1,,,,"['Glass transition temp. ca 92 [C]', 'Method: DMA', 'Condition: Heating rate;3C/min&Frequency;1Hz&Dual cantilever fixture', 'Remarks: Temp. of E""max, taken from the Fig.1']",,C14H8O4 / C14H8O4 / C16H14O3,,,,,,,,,,,,,,40,240.21 / 240.21 / 254.28,P906069,40994-1-1-1,,C10H8O4,,,,,,,,,,,,,,60,192.17,P090027,40994-2-1-1,,,,,,,,,,,,,,,,,,,,,,,,,,,,,,,,,,,,,,,"Kim, Sung Dug; Chakravarti, Shreyas; Tian, Jun , PMSE Preprints , 99 , 176-177 (2008)"
BD001838,"Thermoplastic,Crystal",Neat resin,Melt blended using twin-screw extruder,,,"poly(ethylene terephthalate)//poly{poly(oxy-1,3-phenyleneoxyisophthaloyl/oxy-1,3-phenyleneoxyterephthaloyl)-poly[oxycarbonyloxy-1,4-phenylene(dimethylmethylene)-1,4-phenylene]}",,Blend,,"Injection: ca.250 and 270C

Shape of Test Piece: Sheet

Remarks: [DMA] izod bar (to fit into dual cantilever fixture)",,40994-6-4-1,,,,"['Glass transition temp. ca 80 [C]', 'Method: DMA', 'Condition: Heating rate;3C/min&Frequency;1Hz&Dual cantilever fixture', 'Remarks: Temp. of E""max, taken from the Fig.1']",,C14H8O4 / C14H8O4 / C16H14O3,,,,,,,,,,,,,,20,240.21 / 240.21 / 254.28,P906069,40994-1-1-1,,C10H8O4,,,,,,,,,,,,,,80,192.17,P090027,40994-2-1-1,,,,,,,,,,,,,,,,,,,,,,,,,,,,,,,,,,,,,,,"Kim, Sung Dug; Chakravarti, Shreyas; Tian, Jun , PMSE Preprints , 99 , 176-177 (2008)"
BD001839,"Thermoplastic,Crystal",Neat resin,Melt blended using twin-screw extruder,,,"poly[(butane-1,4-diol)-alt-(terephthalic acid)]//poly{poly(oxy-1,3-phenyleneoxyisophthaloyl/oxy-1,3-phenyleneoxyterephthaloyl)-poly[oxycarbonyloxy-1,4-phenylene(dimethylmethylene)-1,4-phenylene]}",,Blend,,"Injection: ca.250 and 270C

Shape of Test Piece: Sheet

Remarks: [DMA] izod bar (to fit into dual cantilever fixture)",,40994-7-1-1,,,,"['Glass transition temp. ca 101 [C]', 'Method: DMA', 'Condition: Heating rate;3C/min&Frequency;1Hz&Dual cantilever fixture', 'Remarks: Temp. of E""max, taken from the Fig.1']",,C14H8O4 / C14H8O4 / C16H14O3,,,,,,,,,,,,,,80,240.21 / 240.21 / 254.28,P906069,40994-1-1-1,,C12H12O4,,,,,,,,,,,,,,20,220.22,P090029,40994-3-1-1,,,,,,,,,,,,,,,,,,,,,,,,,,,,,,,,,,,,,,,"Kim, Sung Dug; Chakravarti, Shreyas; Tian, Jun , PMSE Preprints , 99 , 176-177 (2008)"
BD001839,"Thermoplastic,Crystal",Neat resin,Melt blended using twin-screw extruder,,,"poly[(butane-1,4-diol)-alt-(terephthalic acid)]//poly{poly(oxy-1,3-phenyleneoxyisophthaloyl/oxy-1,3-phenyleneoxyterephthaloyl)-poly[oxycarbonyloxy-1,4-phenylene(dimethylmethylene)-1,4-phenylene]}",,Blend,,"Injection: ca.250 and 270C

Shape of Test Piece: Sheet

Remarks: [DMA] izod bar (to fit into dual cantilever fixture)",,40994-7-2-1,,,,"['Glass transition temp. ca 90 [C]', 'Method: DMA', 'Condition: Heating rate;3C/min&Frequency;1Hz&Dual cantilever fixture', 'Remarks: Temp. of E""max, taken from the Fig.1']",,C14H8O4 / C14H8O4 / C16H14O3,,,,,,,,,,,,,,60,240.21 / 240.21 / 254.28,P906069,40994-1-1-1,,C12H12O4,,,,,,,,,,,,,,40,220.22,P090029,40994-3-1-1,,,,,,,,,,,,,,,,,,,,,,,,,,,,,,,,,,,,,,,"Kim, Sung Dug; Chakravarti, Shreyas; Tian, Jun , PMSE Preprints , 99 , 176-177 (2008)"
BD001839,"Thermoplastic,Crystal",Neat resin,Melt blended using twin-screw extruder,,,"poly[(butane-1,4-diol)-alt-(terephthalic acid)]//poly{poly(oxy-1,3-phenyleneoxyisophthaloyl/oxy-1,3-phenyleneoxyterephthaloyl)-poly[oxycarbonyloxy-1,4-phenylene(dimethylmethylene)-1,4-phenylene]}",,Blend,,"Injection: ca.250 and 270C

Shape of Test Piece: Sheet

Remarks: [DMA] izod bar (to fit into dual cantilever fixture)",,40994-7-3-1,,,,"['Glass transition temp. ca 67 [C]', 'Method: DMA', 'Condition: Heating rate;3C/min&Frequency;1Hz&Dual cantilever fixture', 'Remarks: Temp. of E""max, taken from the Fig.1']",,C14H8O4 / C14H8O4 / C16H14O3,,,,,,,,,,,,,,40,240.21 / 240.21 / 254.28,P906069,40994-1-1-1,,C12H12O4,,,,,,,,,,,,,,60,220.22,P090029,40994-3-1-1,,,,,,,,,,,,,,,,,,,,,,,,,,,,,,,,,,,,,,,"Kim, Sung Dug; Chakravarti, Shreyas; Tian, Jun , PMSE Preprints , 99 , 176-177 (2008)"
BD001839,"Thermoplastic,Crystal",Neat resin,Melt blended using twin-screw extruder,,,"poly[(butane-1,4-diol)-alt-(terephthalic acid)]//poly{poly(oxy-1,3-phenyleneoxyisophthaloyl/oxy-1,3-phenyleneoxyterephthaloyl)-poly[oxycarbonyloxy-1,4-phenylene(dimethylmethylene)-1,4-phenylene]}",,Blend,,"Injection: ca.250 and 270C

Shape of Test Piece: Sheet

Remarks: [DMA] izod bar (to fit into dual cantilever fixture)",,40994-7-4-1,,,,"['Glass transition temp. ca 51 [C]', 'Method: DMA', 'Condition: Heating rate;3C/min&Frequency;1Hz&Dual cantilever fixture', 'Remarks: Temp. of E""max, taken from the Fig.1']",,C14H8O4 / C14H8O4 / C16H14O3,,,,,,,,,,,,,,20,240.21 / 240.21 / 254.28,P906069,40994-1-1-1,,C12H12O4,,,,,,,,,,,,,,80,220.22,P090029,40994-3-1-1,,,,,,,,,,,,,,,,,,,,,,,,,,,,,,,,,,,,,,,"Kim, Sung Dug; Chakravarti, Shreyas; Tian, Jun , PMSE Preprints , 99 , 176-177 (2008)"
BD001840,"Thermoplastic,Crystal",Neat resin,Melt blended using twin-screw extruder,,,"poly(1,4-cyclohexylenedimethylene terephthalate)//poly{poly(oxy-1,3-phenyleneoxyisophthaloyl/oxy-1,3-phenyleneoxyterephthaloyl)-poly[oxycarbonyloxy-1,4-phenylene(dimethylmethylene)-1,4-phenylene]}",,Blend,,"Injection: ca.250 and 270C

Shape of Test Piece: Sheet

Remarks: [DMA] izod bar (to fit into dual cantilever fixture)",,40994-8-1-1,,,,"['Glass transition temp. ca 120 [C]', 'Method: DMA', 'Condition: Heating rate;3C/min&Frequency;1Hz&Dual cantilever fixture', 'Remarks: Temp. of E""max, taken from the Fig.1']",,C14H8O4 / C14H8O4 / C16H14O3,,,,,,,,,,,,,,80,240.21 / 240.21 / 254.28,P906069,40994-1-1-1,,C16H18O4,,,,,,,,,,,,,,20,274.31,P090034,40994-4-1-1,,,,,,,,,,,,,,,,,,,,,,,,,,,,,,,,,,,,,,,"Kim, Sung Dug; Chakravarti, Shreyas; Tian, Jun , PMSE Preprints , 99 , 176-177 (2008)"
BD001840,"Thermoplastic,Crystal",Neat resin,Melt blended using twin-screw extruder,,,"poly(1,4-cyclohexylenedimethylene terephthalate)//poly{poly(oxy-1,3-phenyleneoxyisophthaloyl/oxy-1,3-phenyleneoxyterephthaloyl)-poly[oxycarbonyloxy-1,4-phenylene(dimethylmethylene)-1,4-phenylene]}",,Blend,,"Injection: ca.250 and 270C

Shape of Test Piece: Sheet

Remarks: [DMA] izod bar (to fit into dual cantilever fixture)",,40994-8-2-1,,,,"['Glass transition temp. ca 115 [C]', 'Method: DMA', 'Condition: Heating rate;3C/min&Frequency;1Hz&Dual cantilever fixture', 'Remarks: Temp. of E""max, taken from the Fig.1']",,C14H8O4 / C14H8O4 / C16H14O3,,,,,,,,,,,,,,60,240.21 / 240.21 / 254.28,P906069,40994-1-1-1,,C16H18O4,,,,,,,,,,,,,,40,274.31,P090034,40994-4-1-1,,,,,,,,,,,,,,,,,,,,,,,,,,,,,,,,,,,,,,,"Kim, Sung Dug; Chakravarti, Shreyas; Tian, Jun , PMSE Preprints , 99 , 176-177 (2008)"
BD001840,"Thermoplastic,Crystal",Neat resin,Melt blended using twin-screw extruder,,,"poly(1,4-cyclohexylenedimethylene terephthalate)//poly{poly(oxy-1,3-phenyleneoxyisophthaloyl/oxy-1,3-phenyleneoxyterephthaloyl)-poly[oxycarbonyloxy-1,4-phenylene(dimethylmethylene)-1,4-phenylene]}",,Blend,,"Injection: ca.250 and 270C

Shape of Test Piece: Sheet

Remarks: [DMA] izod bar (to fit into dual cantilever fixture)",,40994-8-3-1,,,,"['Glass transition temp. ca 110 [C]', 'Method: DMA', 'Condition: Heating rate;3C/min&Frequency;1Hz&Dual cantilever fixture', 'Remarks: Temp. of E""max, taken from the Fig.1']",,C14H8O4 / C14H8O4 / C16H14O3,,,,,,,,,,,,,,40,240.21 / 240.21 / 254.28,P906069,40994-1-1-1,,C16H18O4,,,,,,,,,,,,,,60,274.31,P090034,40994-4-1-1,,,,,,,,,,,,,,,,,,,,,,,,,,,,,,,,,,,,,,,"Kim, Sung Dug; Chakravarti, Shreyas; Tian, Jun , PMSE Preprints , 99 , 176-177 (2008)"
BD001840,"Thermoplastic,Crystal",Neat resin,Melt blended using twin-screw extruder,,,"poly(1,4-cyclohexylenedimethylene terephthalate)//poly{poly(oxy-1,3-phenyleneoxyisophthaloyl/oxy-1,3-phenyleneoxyterephthaloyl)-poly[oxycarbonyloxy-1,4-phenylene(dimethylmethylene)-1,4-phenylene]}",,Blend,,"Injection: ca.250 and 270C

Shape of Test Piece: Sheet

Remarks: [DMA] izod bar (to fit into dual cantilever fixture)",,40994-8-4-1,,,,"['Glass transition temp. ca 99 [C]', 'Method: DMA', 'Condition: Heating rate;3C/min&Frequency;1Hz&Dual cantilever fixture', 'Remarks: Temp. of E""max, taken from the Fig.1']",,C14H8O4 / C14H8O4 / C16H14O3,,,,,,,,,,,,,,20,240.21 / 240.21 / 254.28,P906069,40994-1-1-1,,C16H18O4,,,,,,,,,,,,,,80,274.31,P090034,40994-4-1-1,,,,,,,,,,,,,,,,,,,,,,,,,,,,,,,,,,,,,,,"Kim, Sung Dug; Chakravarti, Shreyas; Tian, Jun , PMSE Preprints , 99 , 176-177 (2008)"
BD001841,"Thermoplastic,Crystal",Neat resin,Melt blended using twin-screw extruder,,,"poly(1,4-cyclohexylenedimethylene 1,4-cyclohexylenedicarboxylate)//poly{poly(oxy-1,3-phenyleneoxyisophthaloyl/oxy-1,3-phenyleneoxyterephthaloyl)-poly[oxycarbonyloxy-1,4-phenylene(dimethylmethylene)-1,4-phenylene]}",,Blend,,"Injection: ca.250 and 270C

Shape of Test Piece: Sheet

Remarks: [DMA] izod bar (to fit into dual cantilever fixture)",,40994-9-1-1,,,,"['Glass transition temp. ca 100 [C]', 'Method: DMA', 'Condition: Heating rate;3C/min&Frequency;1Hz&Dual cantilever fixture', 'Remarks: Tg of PCCD phase (E""peak temp.), taken from the Fig.2']",,C14H8O4 / C14H8O4 / C16H14O3,,,,,,,,,,,,,,80,240.21 / 240.21 / 254.28,P906069,40994-1-1-1,,C16H24O4,,,,,,,,,,,,,,20,280.36,P090208,40994-5-1-1,,,,,,,,,,,,,,,,,,,,,,,,,,,,,,,,,,,,,,,"Kim, Sung Dug; Chakravarti, Shreyas; Tian, Jun , PMSE Preprints , 99 , 176-177 (2008)"
BD001841,"Thermoplastic,Crystal",Neat resin,Melt blended using twin-screw extruder,,,"poly(1,4-cyclohexylenedimethylene 1,4-cyclohexylenedicarboxylate)//poly{poly(oxy-1,3-phenyleneoxyisophthaloyl/oxy-1,3-phenyleneoxyterephthaloyl)-poly[oxycarbonyloxy-1,4-phenylene(dimethylmethylene)-1,4-phenylene]}",,Blend,,"Injection: ca.250 and 270C

Shape of Test Piece: Sheet

Remarks: [DMA] izod bar (to fit into dual cantilever fixture)",,40994-9-2-1,,,,"['Glass transition temp. ca 92 [C]', 'Method: DMA', 'Condition: Heating rate;3C/min&Frequency;1Hz&Dual cantilever fixture', 'Remarks: Tg of PCCD phase (E""peak temp.), taken from the Fig.2']",,C14H8O4 / C14H8O4 / C16H14O3,,,,,,,,,,,,,,60,240.21 / 240.21 / 254.28,P906069,40994-1-1-1,,C16H24O4,,,,,,,,,,,,,,40,280.36,P090208,40994-5-1-1,,,,,,,,,,,,,,,,,,,,,,,,,,,,,,,,,,,,,,,"Kim, Sung Dug; Chakravarti, Shreyas; Tian, Jun , PMSE Preprints , 99 , 176-177 (2008)"
BD001841,"Thermoplastic,Crystal",Neat resin,Melt blended using twin-screw extruder,,,"poly(1,4-cyclohexylenedimethylene 1,4-cyclohexylenedicarboxylate)//poly{poly(oxy-1,3-phenyleneoxyisophthaloyl/oxy-1,3-phenyleneoxyterephthaloyl)-poly[oxycarbonyloxy-1,4-phenylene(dimethylmethylene)-1,4-phenylene]}",,Blend,,"Injection: ca.250 and 270C

Shape of Test Piece: Sheet

Remarks: [DMA] izod bar (to fit into dual cantilever fixture)",,40994-9-3-1,,,,"['Glass transition temp. ca 87 [C]', 'Method: DMA', 'Condition: Heating rate;3C/min&Frequency;1Hz&Dual cantilever fixture', 'Remarks: Tg of PCCD phase (E""peak temp.), taken from the Fig.2']",,C14H8O4 / C14H8O4 / C16H14O3,,,,,,,,,,,,,,40,240.21 / 240.21 / 254.28,P906069,40994-1-1-1,,C16H24O4,,,,,,,,,,,,,,60,280.36,P090208,40994-5-1-1,,,,,,,,,,,,,,,,,,,,,,,,,,,,,,,,,,,,,,,"Kim, Sung Dug; Chakravarti, Shreyas; Tian, Jun , PMSE Preprints , 99 , 176-177 (2008)"
BD001841,"Thermoplastic,Crystal",Neat resin,Melt blended using twin-screw extruder,,,"poly(1,4-cyclohexylenedimethylene 1,4-cyclohexylenedicarboxylate)//poly{poly(oxy-1,3-phenyleneoxyisophthaloyl/oxy-1,3-phenyleneoxyterephthaloyl)-poly[oxycarbonyloxy-1,4-phenylene(dimethylmethylene)-1,4-phenylene]}",,Blend,,"Injection: ca.250 and 270C

Shape of Test Piece: Sheet

Remarks: [DMA] izod bar (to fit into dual cantilever fixture)",,40994-9-4-1,,,,"['Glass transition temp. ca 85 [C]', 'Method: DMA', 'Condition: Heating rate;3C/min&Frequency;1Hz&Dual cantilever fixture', 'Remarks: Tg of PCCD phase (E""peak temp.), taken from the Fig.2']",,C14H8O4 / C14H8O4 / C16H14O3,,,,,,,,,,,,,,20,240.21 / 240.21 / 254.28,P906069,40994-1-1-1,,C16H24O4,,,,,,,,,,,,,,80,280.36,P090208,40994-5-1-1,,,,,,,,,,,,,,,,,,,,,,,,,,,,,,,,,,,,,,,"Kim, Sung Dug; Chakravarti, Shreyas; Tian, Jun , PMSE Preprints , 99 , 176-177 (2008)"
BD001843,"Thermoplastic,Amorphous",Neat resin,P(AN-r-BVE)-b-PCHO and PVAc-OH blended,,,"poly[(vinyl alcohol)-co-(vinyl acetate)]//poly(1-butoxyethylene/1-cyanoethylene)-poly(oxycyclohexane-1,2-diyl)",,Blend,,,,40033-8-1-1,,,,"['Glass transition temp. 36 [C]', 'Method: DSC', 'Condition: Heating rate;10C/min&N2']",,C6H10O / C3H3N / C6H12O,,,,,,,,,,,,,,,98.14 / 53.06 / 100.16,P906107,40033-3-1-1,,C2H4O / C4H6O2,,,,,,,,,,,,,,,44.05 / 86.09,P900028,40033-4-1-1,,,,,,,,,,,,,,,,,,,,,,,,,,,,,,,,,,,,,,,"Lai, Renfu; Guo, Haiqing; Kamachi, Mikuharu , Polymer , 50 , 15 , 3582-3586 (2009)"
BD001844,"Thermoplastic,Crystal",Neat resin,P(AN-r-BVE)-b-PCHO and PVA blended,,,"poly(vinyl alcohol)//poly(1-butoxyethylene/1-cyanoethylene)-poly(oxycyclohexane-1,2-diyl)",,Blend,,,,40033-9-1-1,,,,"['Glass transition temp. 76 [C]', 'Method: DSC', 'Condition: Heating rate;10C/min&N2', 'Remarks: Tg of PVA (Tg2)']",,C6H10O / C3H3N / C6H12O,,,,,,,,,,,,,,,98.14 / 53.06 / 100.16,P906107,40033-3-1-1,,C2H4O,,,,,,,,,,,,,,,44.05,P030001,40033-7-1-1,,,,,,,,,,,,,,,,,,,,,,,,,,,,,,,,,,,,,,,"Lai, Renfu; Guo, Haiqing; Kamachi, Mikuharu , Polymer , 50 , 15 , 3582-3586 (2009)"
BD001849,"Thermoplastic,Crystal",Neat resin,,,,polyethene//poly(ethylene oxide)//poly(ethylene)-poly(oxyethylene),,Blend,,"Solvent casting: acetonitrile soln. cast on Petridish and solvent evaporated at 60C for several days in vacuum

Shape of Test Piece: Film",,39513-7-1-1,,,,"['Glass transition temp. -65 [C]', 'Method: DSC', 'Condition: Heating rate;10C/min&He, second heating']",,CH2,,,,,,,,,,,,,,,14.03,P010001,39513-13-1-1,,C2H4O,,,,,,,,,,,,,,,44.05,P070013,39513-11-1-1,,CH2 / C2H4O,,,,,,,,,,,,,,,14.03 / 44.05,P906222,39513-12-1-1,,,,,,,,,,,,,,,,,,,,"Guilherme, L. A.; Borges, R. S.; Moraes, E. Mara S.; Silva, G. Goulart; Pimenta, M. A.; Marletta, A.; Silva, R. A. , Electrochimica Acta , 53 , 4 , 1503-1511 (2007)"
BD001849,"Thermoplastic,Crystal",Neat resin,,,,polyethene//poly(ethylene oxide)//poly(ethylene)-poly(oxyethylene),,Blend,,"Solvent casting: acetonitrile soln. cast on Petridish and solvent evaporated at 60C for several days in vacuum

Shape of Test Piece: Film",,39513-8-1-1,,,,"['Glass transition temp. -60 [C]', 'Method: DSC', 'Condition: Heating rate;10C/min&He, second heating']",,CH2,,,,,,,,,,,,,,,14.03,P010001,39513-13-1-1,,C2H4O,,,,,,,,,,,,,,,44.05,P070013,39513-11-1-1,,CH2 / C2H4O,,,,,,,,,,,,,,,14.03 / 44.05,P906222,39513-12-1-1,,,,,,,,,,,,,,,,,,,,"Guilherme, L. A.; Borges, R. S.; Moraes, E. Mara S.; Silva, G. Goulart; Pimenta, M. A.; Marletta, A.; Silva, R. A. , Electrochimica Acta , 53 , 4 , 1503-1511 (2007)"
BD001849,"Thermoplastic,Crystal",Neat resin,,,,polyethene//poly(ethylene oxide)//poly(ethylene)-poly(oxyethylene),,Blend,,"Solvent casting: acetonitrile soln. cast on Petridish and solvent evaporated at 60C for several days in vacuum

Shape of Test Piece: Film",,39513-9-1-1,,,,"['Glass transition temp. -42 [C]', 'Method: DSC', 'Condition: Heating rate;10C/min&He, second heating', 'Remarks: Tg2']",,CH2,,,,,,,,,,,,,,,14.03,P010001,39513-13-1-1,,C2H4O,,,,,,,,,,,,,,,44.05,P070013,39513-11-1-1,,CH2 / C2H4O,,,,,,,,,,,,,,,14.03 / 44.05,P906222,39513-12-1-1,,,,,,,,,,,,,,,,,,,,"Guilherme, L. A.; Borges, R. S.; Moraes, E. Mara S.; Silva, G. Goulart; Pimenta, M. A.; Marletta, A.; Silva, R. A. , Electrochimica Acta , 53 , 4 , 1503-1511 (2007)"
BD001849,"Thermoplastic,Crystal",Neat resin,,,,polyethene//poly(ethylene oxide)//poly(ethylene)-poly(oxyethylene),,Blend,,"Solvent casting: acetonitrile soln. cast on Petridish and solvent evaporated at 60C for several days in vacuum

Shape of Test Piece: Film",,39513-10-1-1,,,,"['Glass transition temp. -36 [C]', 'Method: DSC', 'Condition: Heating rate;10C/min&He, second heating', 'Remarks: Tg2']",,CH2,,,,,,,,,,,,,,,14.03,P010001,39513-13-1-1,,C2H4O,,,,,,,,,,,,,,,44.05,P070013,39513-11-1-1,,CH2 / C2H4O,,,,,,,,,,,,,,,14.03 / 44.05,P906222,39513-12-1-1,,,,,,,,,,,,,,,,,,,,"Guilherme, L. A.; Borges, R. S.; Moraes, E. Mara S.; Silva, G. Goulart; Pimenta, M. A.; Marletta, A.; Silva, R. A. , Electrochimica Acta , 53 , 4 , 1503-1511 (2007)"
BD001849,,Neat resin,,,,polyethene//poly(ethylene oxide)//poly(ethylene)-poly(oxyethylene),,Blend,"Reactant: 4,4'-oxydianiline (ODA)/1,5-diaminonaphthalene (DAN) / pyromellitic dianhydride (PMDA)

Type: polycondensation

Style: solution polymn.

Solvent: DMAc

Condition: [polyamic acid (PAA)] both PAAs of PMDA-ODA and PMDA-DAN polymd. separately at ca. 5C for 10h under anhydrous condition, then both PAAs mixed and cast on glass substrate, subsequently dried at 70C to non-tacky state, [polyimide] the PAA film cyclodehydrated to polyimide by step-wise heating at 100C for 1h, 200C for 1h and 300C for 1h","As imidized

Shape of Test Piece: Film",,42777-4-6-1,,,,"['Glass transition temp. 417 [C]', 'Method: DMA', 'Condition: Heating rate;5C/min &Frequency;5Hz&Ar', 'Remarks: Temp. of tan(delta) peak']",577,,,,,,,,,,,,,,,70,,P130002,,-,,,,,,,,,,,,,,,30,,P433552,,,,,,,,,,,,,,,,,,,,,,,,,,,,,,,,,,,,,,,,"Khalil, Muhammad; Ha, Chang-Sik; Saeed, Shaukat; Khan, Irum Majeed; Ahmad, Zahoor , Polymer Composites , 31 , 4 , 645-652 (2010)"
BD001849,,Neat resin,,,,polyethene//poly(ethylene oxide)//poly(ethylene)-poly(oxyethylene),,Blend,"Reactant: 4,4'-oxydianiline (ODA)/1,5-diaminonaphthalene (DAN) / pyromellitic dianhydride (PMDA)

Type: polycondensation

Style: solution polymn.

Solvent: DMAc

Condition: [polyamic acid (PAA)] both PAAs of PMDA-ODA and PMDA-DAN polymd. separately at ca. 5C for 10h under anhydrous condition, then both PAAs mixed and cast on glass substrate, subsequently dried at 70C to non-tacky state, [polyimide] the PAA film cyclodehydrated to polyimide by step-wise heating at 100C for 1h, 200C for 1h and 300C for 1h","As imidized

Shape of Test Piece: Film",,42777-4-8-1,,,,"['Glass transition temp. 428 [C]', 'Method: DMA', 'Condition: Heating rate;5C/min &Frequency;5Hz&Ar', 'Remarks: Temp. of tan(delta) peak']",577,,,,,,,,,,,,,,,60,,P130002,,-,,,,,,,,,,,,,,,40,,P433552,,,,,,,,,,,,,,,,,,,,,,,,,,,,,,,,,,,,,,,,"Khalil, Muhammad; Ha, Chang-Sik; Saeed, Shaukat; Khan, Irum Majeed; Ahmad, Zahoor , Polymer Composites , 31 , 4 , 645-652 (2010)"
BD001850,Thermoplastic,Neat resin,SB-S(b) and SB copolymers blended,,,"poly(but-1-ene-1,4-diyl/1-phenylethylene/1-vinylethylene)-poly(1-phenylethylene)//poly(but-1-ene-1,4-diyl/1-phenylethylene/1-vinylethylene)",,Blend,,"Compression: 433K

Shape of Test Piece: Slab

Remarks: t=2.0mm",,42851-3-1-1,"AB diblock, [Mn of SB and S block (GPC, THF, PS std.)] 2.556E(5) and 3.00E(4), resp., [styrene and vinyl content in SB block] 13 and 56mol%, resp., [Vol. fraction of S block in sample] 9vol%",['THF'],,"['Glass transition temp. 355 [K]', 'Method: Temp. modulated DSC (MDSC)', 'Condition: Heating rate;5K/min, modulation amplitude 0.5K, period 40s', 'Remarks: Tg of PS domains']",,C4H6 / C8H8 / C8H8 / C4H6,,,,,,,,,,,,,,94,54.09 / 104.15 / 104.15 / 54.09,P906278,42851-1-2-1,,C4H6 / C8H8 / C4H6,,,,,,,,,,,,,,6,54.09 / 104.15 / 54.09,P906279,42851-2-1-1,,,,,,,,,,,,,,,,,,,,,,,,,,,,,,,,,,,,,,,"Robertson, C. G.; Hogan, T. E.; Rackaitis, M.; Puskas, J. E.; Wang, X. , Journal of Chemical Physics , 132 , 10 , 104904/1-5 (2010)"
BD001853,,Neat resin,"Blended in THF(5% solid in slon.) in the presence of 0.1wt% antioxidant, then evapd. solvent, freeze-dried and vacuum-dried",,,"poly(bisphenol A carbonate)//poly[(4-carboxycyclopentane-1,3-diyl)ethylene/cyclopentane-1,3-diylethylene]",,Blend,,"Compression

Annealing: Tg+20C",,41469-4-1-1,,,,"['Glass transition temp. 72 [C]', 'Method: DSC', 'Condition: Heating rate;20C/min&N2, second heating scan', 'Remarks: Tg for midpoint of transition']",,C7H12 / C8H12O2,,,,,,,,,,,,,,20,96.17 / 140.18,P906295,41469-3-1-1,,C16H14O3,,,,,,,,,,,,,,80,254.28,P150011,41469-1-1-1,,,,,,,,,,,,,,,,,,,,,,,,,,,,,,,,,,,,,,,"Yang, Zhiyi; Han, Chang Dae , Polymer , 49 , 23 , 5128-5136 (2008)"
BD001853,,Neat resin,"Blended in THF(5% solid in slon.) in the presence of 0.1wt% antioxidant, then evapd. solvent, freeze-dried and vacuum-dried",,,"poly(bisphenol A carbonate)//poly[(4-carboxycyclopentane-1,3-diyl)ethylene/cyclopentane-1,3-diylethylene]",,Blend,,"Compression

Annealing: Tg+20C",,41469-4-2-1,,,,"['Glass transition temp. 92 [C]', 'Method: DSC', 'Condition: Heating rate;20C/min&N2, second heating scan', 'Remarks: Tg for midpoint of transition']",,C7H12 / C8H12O2,,,,,,,,,,,,,,40,96.17 / 140.18,P906295,41469-3-1-1,,C16H14O3,,,,,,,,,,,,,,60,254.28,P150011,41469-1-1-1,,,,,,,,,,,,,,,,,,,,,,,,,,,,,,,,,,,,,,,"Yang, Zhiyi; Han, Chang Dae , Polymer , 49 , 23 , 5128-5136 (2008)"
BD001853,,Neat resin,"Blended in THF(5% solid in slon.) in the presence of 0.1wt% antioxidant, then evapd. solvent, freeze-dried and vacuum-dried",,,"poly(bisphenol A carbonate)//poly[(4-carboxycyclopentane-1,3-diyl)ethylene/cyclopentane-1,3-diylethylene]",,Blend,,"Compression

Annealing: Tg+20C",,41469-4-3-1,,,,"['Glass transition temp. 97 [C]', 'Method: DSC', 'Condition: Heating rate;20C/min&N2, second heating scan', 'Remarks: Tg for midpoint of transition']",,C7H12 / C8H12O2,,,,,,,,,,,,,,60,96.17 / 140.18,P906295,41469-3-1-1,,C16H14O3,,,,,,,,,,,,,,40,254.28,P150011,41469-1-1-1,,,,,,,,,,,,,,,,,,,,,,,,,,,,,,,,,,,,,,,"Yang, Zhiyi; Han, Chang Dae , Polymer , 49 , 23 , 5128-5136 (2008)"
BD001853,,Neat resin,"Blended in THF(5% solid in slon.) in the presence of 0.1wt% antioxidant, then evapd. solvent, freeze-dried and vacuum-dried",,,"poly(bisphenol A carbonate)//poly[(4-carboxycyclopentane-1,3-diyl)ethylene/cyclopentane-1,3-diylethylene]",,Blend,,"Compression: Freeze-dried at RT for 3days under vacuum, dried further at Tg for 2days, then compression molded

Annealing: Tg+20C",,41469-4-4-1,,,,"['Glass transition temp. 97 [C]', 'Method: DSC', 'Condition: Heating rate;20C/min&N2, second heating scan', 'Remarks: Tg for midpoint of transition']",,C7H12 / C8H12O2,,,,,,,,,,,,,,80,96.17 / 140.18,P906295,41469-3-1-1,,C16H14O3,,,,,,,,,,,,,,20,254.28,P150011,41469-1-1-1,,,,,,,,,,,,,,,,,,,,,,,,,,,,,,,,,,,,,,,"Yang, Zhiyi; Han, Chang Dae , Polymer , 49 , 23 , 5128-5136 (2008)"
BD001854,,Neat resin,"Blended in THF(5% solid in slon.) in the presence of 0.1wt% antioxidant, then evapd. solvent, freeze-dried and vacuum-dried",,,"poly(2-vinylpyridine)//poly[(4-carboxycyclopentane-1,3-diyl)ethylene/cyclopentane-1,3-diylethylene]",,Blend,,"Compression

Annealing: Tg+20C",,41469-5-1-1,,,,"['Glass transition temp. 68 [C]', 'Method: DSC', 'Condition: Heating rate;20C/min&N2, second heating scan', 'Remarks: Tg for midpoint of transition']",,C7H12 / C8H12O2,,,,,,,,,,,,,,20,96.17 / 140.18,P906295,41469-3-1-1,,C7H7N,,,,,,,,,,,,,,80,105.14,P030014,41469-2-1-1,,,,,,,,,,,,,,,,,,,,,,,,,,,,,,,,,,,,,,,"Yang, Zhiyi; Han, Chang Dae , Polymer , 49 , 23 , 5128-5136 (2008)"
