Repository: williamschertzer/webScraper

File: glass_transition_temp.csv (part 58 of 62)
BD001854,,Neat resin,"Blended in THF(5% solid in slon.) in the presence of 0.1wt% antioxidant, then evapd. solvent, freeze-dried and vacuum-dried",,,"poly(2-vinylpyridine)//poly[(4-carboxycyclopentane-1,3-diyl)ethylene/cyclopentane-1,3-diylethylene]",,Blend,,"Compression

Annealing: Tg+20C",,41469-5-2-1,,,,"['Glass transition temp. 74 [C]', 'Method: DSC', 'Condition: Heating rate;20C/min&N2, second heating scan', 'Remarks: Tg for midpoint of transition']",,C7H12 / C8H12O2,,,,,,,,,,,,,,40,96.17 / 140.18,P906295,41469-3-1-1,,C7H7N,,,,,,,,,,,,,,60,105.14,P030014,41469-2-1-1,,,,,,,,,,,,,,,,,,,,,,,,,,,,,,,,,,,,,,,"Yang, Zhiyi; Han, Chang Dae , Polymer , 49 , 23 , 5128-5136 (2008)"
BD001854,,Neat resin,"Blended in THF(5% solid in slon.) in the presence of 0.1wt% antioxidant, then evapd. solvent, freeze-dried and vacuum-dried",,,"poly(2-vinylpyridine)//poly[(4-carboxycyclopentane-1,3-diyl)ethylene/cyclopentane-1,3-diylethylene]",,Blend,,"Compression

Annealing: Tg+20C",,41469-5-3-1,,,,"['Glass transition temp. 80 [C]', 'Method: DSC', 'Condition: Heating rate;20C/min&N2, second heating scan', 'Remarks: Tg for midpoint of transition']",,C7H12 / C8H12O2,,,,,,,,,,,,,,60,96.17 / 140.18,P906295,41469-3-1-1,,C7H7N,,,,,,,,,,,,,,40,105.14,P030014,41469-2-1-1,,,,,,,,,,,,,,,,,,,,,,,,,,,,,,,,,,,,,,,"Yang, Zhiyi; Han, Chang Dae , Polymer , 49 , 23 , 5128-5136 (2008)"
BD001854,,Neat resin,"Blended in THF(5% solid in slon.) in the presence of 0.1wt% antioxidant, then evapd. solvent, freeze-dried and vacuum-dried",,,"poly(2-vinylpyridine)//poly[(4-carboxycyclopentane-1,3-diyl)ethylene/cyclopentane-1,3-diylethylene]",,Blend,,"Compression

Annealing: Tg+20C",,41469-5-4-1,,,,"['Glass transition temp. 89 [C]', 'Method: DSC', 'Condition: Heating rate;20C/min&N2, second heating scan', 'Remarks: Tg for midpoint of transition']",,C7H12 / C8H12O2,,,,,,80,,,,,,,,,96.17 / 140.18,P906295,41469-3-1-1,,C7H7N,,,,,,20,,,,,,,,,105.14,P030014,41469-2-1-1,,,,,,,,,,,,,,,,,,,,,,,,,,,,,,,,,,,,,,,"Yang, Zhiyi; Han, Chang Dae , Polymer , 49 , 23 , 5128-5136 (2008)"
BD001855,"Thermoplastic,Crystal",Neat resin,Blended in CHCl3/MeOH=9/1 (v/v) soln. and dried,,,"poly(isobutyl vinyl ether)//poly[imino(2-amino-1-oxohexane-1,6-diyl)]",,Blend,,Solvent casting,,41531-4-1-1,,,,"['Glass transition temp. ca 256 [K]', 'Method: DSC', 'Condition: Heating rate;2K/min', 'Remarks: PVIBE part, taken from the Fig.1']",,C6H12O,,,,,,,,,,,,,10,,100.16,P030027,41531-1-1-1,,C6H12N2O,,,,,,,,,,,,,1,,128.17,P402379,41531-2-1-1,,,,,,,,,,,,,,,,,,,,,,,,,,,,,,,,,,,,,,,"Asano, Atsushi; Tanaka, Chikako; Kurotsu, Takuzo , Macromolecules , 41 , 23 , 9469-9473 (2008)"
BD001855,"Thermoplastic,Crystal",Neat resin,Blended in CHCl3/MeOH=9/1 (v/v) soln. and dried,,,"poly(isobutyl vinyl ether)//poly[imino(2-amino-1-oxohexane-1,6-diyl)]",,Blend,,Solvent casting,,41531-4-2-1,,,,"['Glass transition temp. ca 256 [K]', 'Method: DSC', 'Condition: Heating rate;2K/min', 'Remarks: PVIBE part, taken from the Fig.1']",,C6H12O,,,,,,,,,,,,,10,,100.16,P030027,41531-1-1-1,,C6H12N2O,,,,,,,,,,,,,2,,128.17,P402379,41531-2-1-1,,,,,,,,,,,,,,,,,,,,,,,,,,,,,,,,,,,,,,,"Asano, Atsushi; Tanaka, Chikako; Kurotsu, Takuzo , Macromolecules , 41 , 23 , 9469-9473 (2008)"
BD001855,"Thermoplastic,Crystal",Neat resin,Blended in CHCl3/MeOH=9/1 (v/v) soln. and dried,,,"poly(isobutyl vinyl ether)//poly[imino(2-amino-1-oxohexane-1,6-diyl)]",,Blend,,Solvent casting,,41531-4-3-1,,,,"['Glass transition temp. ca 256 [K]', 'Method: DSC', 'Condition: Heating rate;2K/min', 'Remarks: PVIBE part, taken from the Fig.1']",,C6H12O,,,,,,,,,,,,,10,,100.16,P030027,41531-1-1-1,,C6H12N2O,,,,,,,,,,,,,3,,128.17,P402379,41531-2-1-1,,,,,,,,,,,,,,,,,,,,,,,,,,,,,,,,,,,,,,,"Asano, Atsushi; Tanaka, Chikako; Kurotsu, Takuzo , Macromolecules , 41 , 23 , 9469-9473 (2008)"
BD001855,"Thermoplastic,Crystal",Neat resin,Blended in CHCl3/MeOH=9/1 (v/v) soln. and dried,,,"poly(isobutyl vinyl ether)//poly[imino(2-amino-1-oxohexane-1,6-diyl)]",,Blend,,Solvent casting,,41531-4-4-1,,,,"['Glass transition temp. ca 256 [K]', 'Method: DSC', 'Condition: Heating rate;2K/min', 'Remarks: PVIBE part, taken from the Fig.1']",,C6H12O,,,,,,,,,,,,,10,,100.16,P030027,41531-1-1-1,,C6H12N2O,,,,,,,,,,,,,4,,128.17,P402379,41531-2-1-1,,,,,,,,,,,,,,,,,,,,,,,,,,,,,,,,,,,,,,,"Asano, Atsushi; Tanaka, Chikako; Kurotsu, Takuzo , Macromolecules , 41 , 23 , 9469-9473 (2008)"
BD001855,"Thermoplastic,Crystal",Neat resin,Blended in CHCl3/MeOH=9/1 (v/v) soln. and dried,,,"poly(isobutyl vinyl ether)//poly[imino(2-amino-1-oxohexane-1,6-diyl)]",,Blend,,Solvent casting,,41531-4-5-1,,,,"['Glass transition temp. ca 256 [K]', 'Method: DSC', 'Condition: Heating rate;2K/min', 'Remarks: PVIBE part, taken from the Fig.1']",,C6H12O,,,,,,,,,,,,,10,,100.16,P030027,41531-1-1-1,,C6H12N2O,,,,,,,,,,,,,5,,128.17,P402379,41531-2-1-1,,,,,,,,,,,,,,,,,,,,,,,,,,,,,,,,,,,,,,,"Asano, Atsushi; Tanaka, Chikako; Kurotsu, Takuzo , Macromolecules , 41 , 23 , 9469-9473 (2008)"
BD001870,"Electroconductive&Separation function&Thermostable,Amorphous",Neat resin,PPyPO and PPy(50)coPSF blended in DMAc(3wt%) at RT for 3h,,,"poly[pyridine-2,5-diyl-1,4-phenyleneoxy-1,4-phenylene(phenylphosphonoyl)-1,4-phenyleneoxy-1,4-phenylene]//poly[pyridine-2,5-diyl-1,4-phenyleneoxy-1,4-phenylenesulfonyl-1,4-phenyleneoxy-1,4-phenylene/oxy-1,4-phenylenesulfonyl-1,4-phenyleneoxy-1,4-phenylene(dimethylmethylene)(1,4-phenylene)]",,Blend,,"Solvent casting: Filtrated polymer soln. poured in glass dish, then solvent evapd. at 80C, finally membrane washed with water and vacuum-dried at 170C for 48h

Shape of Test Piece: Membrane",,42089-3-1-1,,,,"['Glass transition temp. ca 236 [C]', 'Method: DMA', 'Condition: Frequency;10Hz', ""Remarks: Temp. of E''peak, taken from the Fig.1""]",,C35H24NO3P,50,,,,,,,,,,,,,,537.54,P373149,42089-1-1-1,,C29H19NO4S / C27H22O4S,50,,,,,,,,,,,,,,477.53 / 442.53,P906323,42089-2-1-1,,,,,,,,,,,,,,,,,,,,,,,,,,,,,,,,,,,,,,,"Gourdoupi, N.; Kallitsis, J. K.; Neophytides, S. , Journal of Power Sources , 195 , 1 , 170-174 (2010)"
BD001870,"Electroconductive&Separation function&Thermostable,Amorphous",Neat resin,PPyPO and PPy(50)coPSF blended in DMAc(3wt%) at RT for 3h,,,"poly[pyridine-2,5-diyl-1,4-phenyleneoxy-1,4-phenylene(phenylphosphonoyl)-1,4-phenyleneoxy-1,4-phenylene]//poly[pyridine-2,5-diyl-1,4-phenyleneoxy-1,4-phenylenesulfonyl-1,4-phenyleneoxy-1,4-phenylene/oxy-1,4-phenylenesulfonyl-1,4-phenyleneoxy-1,4-phenylene(dimethylmethylene)(1,4-phenylene)]",,Blend,,"Solvent casting: Filtrated polymer soln. poured in glass dish, then solvent evapd. at 80C, finally membrane washed with water and vacuum-dried at 170C for 48h

H2O2 treatment: Immersed in 3wt% H2O2 aq. soln. /FeCl2(4ppm) at 80C for 72h

Shape of Test Piece: Membrane",,42089-3-1-2,,,,"['Glass transition temp. ca 234 [C]', 'Method: DMA', 'Condition: Frequency;10Hz', ""Remarks: Temp. of E''peak, taken from the Fig.2""]",,C35H24NO3P,50,,,,,,,,,,,,,,537.54,P373149,42089-1-1-1,,C29H19NO4S / C27H22O4S,50,,,,,,,,,,,,,,477.53 / 442.53,P906323,42089-2-1-1,,,,,,,,,,,,,,,,,,,,,,,,,,,,,,,,,,,,,,,"Gourdoupi, N.; Kallitsis, J. K.; Neophytides, S. , Journal of Power Sources , 195 , 1 , 170-174 (2010)"
BD001870,"Electroconductive&Separation function&Thermostable,Amorphous",Neat resin,PPyPO and PPy(50)coPSF blended in DMAc(3wt%) at RT for 3h,,,"poly[pyridine-2,5-diyl-1,4-phenyleneoxy-1,4-phenylene(phenylphosphonoyl)-1,4-phenyleneoxy-1,4-phenylene]//poly[pyridine-2,5-diyl-1,4-phenyleneoxy-1,4-phenylenesulfonyl-1,4-phenyleneoxy-1,4-phenylene/oxy-1,4-phenylenesulfonyl-1,4-phenyleneoxy-1,4-phenylene(dimethylmethylene)(1,4-phenylene)]",,Blend,,"Solvent casting: Filtrated polymer soln. poured in glass dish, then solvent evapd. at 80C, finally membrane washed with water and vacuum-dried at 170C for 48h

Shape of Test Piece: Membrane",,42089-3-2-1,,,,"['Glass transition temp. ca 253 [C]', 'Method: DMA', 'Condition: Frequency;10Hz', ""Remarks: Temp. of E''peak, taken from the Fig.1""]",,C35H24NO3P,70,,,,,,,,,,,,,,537.54,P373149,42089-1-1-1,,C29H19NO4S / C27H22O4S,30,,,,,,,,,,,,,,477.53 / 442.53,P906323,42089-2-1-1,,,,,,,,,,,,,,,,,,,,,,,,,,,,,,,,,,,,,,,"Gourdoupi, N.; Kallitsis, J. K.; Neophytides, S. , Journal of Power Sources , 195 , 1 , 170-174 (2010)"
BD001870,"Electroconductive&Separation function&Thermostable,Amorphous",Neat resin,PPyPO and PPy(50)coPSF blended in DMAc(3wt%) at RT for 3h,,,"poly[pyridine-2,5-diyl-1,4-phenyleneoxy-1,4-phenylene(phenylphosphonoyl)-1,4-phenyleneoxy-1,4-phenylene]//poly[pyridine-2,5-diyl-1,4-phenyleneoxy-1,4-phenylenesulfonyl-1,4-phenyleneoxy-1,4-phenylene/oxy-1,4-phenylenesulfonyl-1,4-phenyleneoxy-1,4-phenylene(dimethylmethylene)(1,4-phenylene)]",,Blend,,"Solvent casting: Filtrated polymer soln. poured in glass dish, then solvent evapd. at 80C, finally membrane washed with water and vacuum-dried at 170C for 48h

H2O2 treatment: Immersed in 3wt% H2O2 aq. soln. /FeCl2(4ppm) at 80C for 72h

Shape of Test Piece: Membrane",,42089-3-2-2,,,,"['Glass transition temp. ca 247 [C]', 'Method: DMA', 'Condition: Frequency;10Hz', ""Remarks: Temp. of E''peak, taken from the Fig.2""]",,C35H24NO3P,70,,,,,,,,,,,,,,537.54,P373149,42089-1-1-1,,C29H19NO4S / C27H22O4S,30,,,,,,,,,,,,,,477.53 / 442.53,P906323,42089-2-1-1,,,,,,,,,,,,,,,,,,,,,,,,,,,,,,,,,,,,,,,"Gourdoupi, N.; Kallitsis, J. K.; Neophytides, S. , Journal of Power Sources , 195 , 1 , 170-174 (2010)"
BD001870,"Electroconductive&Separation function&Thermostable,Amorphous",Neat resin,PPyPO and PPy(50)coPSF blended in DMAc(3wt%) at RT for 3h,,,"poly[pyridine-2,5-diyl-1,4-phenyleneoxy-1,4-phenylene(phenylphosphonoyl)-1,4-phenyleneoxy-1,4-phenylene]//poly[pyridine-2,5-diyl-1,4-phenyleneoxy-1,4-phenylenesulfonyl-1,4-phenyleneoxy-1,4-phenylene/oxy-1,4-phenylenesulfonyl-1,4-phenyleneoxy-1,4-phenylene(dimethylmethylene)(1,4-phenylene)]",,Blend,,"Solvent casting: Filtrated polymer soln. poured in glass dish, then solvent evapd. at 80C, finally membrane washed with water and vacuum-dried at 170C for 48h

Shape of Test Piece: Membrane",,42089-3-3-1,,,,"['Glass transition temp. ca 258 [C]', 'Method: DMA', 'Condition: Frequency;10Hz', ""Remarks: Temp. of E''peak, taken from the Fig.1""]",,C35H24NO3P,80,,,,,,,,,,,,,,537.54,P373149,42089-1-1-1,,C29H19NO4S / C27H22O4S,20,,,,,,,,,,,,,,477.53 / 442.53,P906323,42089-2-1-1,,,,,,,,,,,,,,,,,,,,,,,,,,,,,,,,,,,,,,,"Gourdoupi, N.; Kallitsis, J. K.; Neophytides, S. , Journal of Power Sources , 195 , 1 , 170-174 (2010)"
BD001870,"Electroconductive&Separation function&Thermostable,Amorphous",Neat resin,PPyPO and PPy(50)coPSF blended in DMAc(3wt%) at RT for 3h,,,"poly[pyridine-2,5-diyl-1,4-phenyleneoxy-1,4-phenylene(phenylphosphonoyl)-1,4-phenyleneoxy-1,4-phenylene]//poly[pyridine-2,5-diyl-1,4-phenyleneoxy-1,4-phenylenesulfonyl-1,4-phenyleneoxy-1,4-phenylene/oxy-1,4-phenylenesulfonyl-1,4-phenyleneoxy-1,4-phenylene(dimethylmethylene)(1,4-phenylene)]",,Blend,,"Solvent casting: Filtrated polymer soln. poured in glass dish, then solvent evapd. at 80C, finally membrane washed with water and vacuum-dried at 170C for 48h

H2O2 treatment: Immersed in 3wt% H2O2 aq. soln. /FeCl2(4ppm) at 80C for 72h

Shape of Test Piece: Membrane",,42089-3-3-2,,,,"['Glass transition temp. ca 251 [C]', 'Method: DMA', 'Condition: Frequency;10Hz', ""Remarks: Temp. of E''peak, taken from the Fig.2""]",,C35H24NO3P,80,,,,,,,,,,,,,,537.54,P373149,42089-1-1-1,,C29H19NO4S / C27H22O4S,20,,,,,,,,,,,,,,477.53 / 442.53,P906323,42089-2-1-1,,,,,,,,,,,,,,,,,,,,,,,,,,,,,,,,,,,,,,,"Gourdoupi, N.; Kallitsis, J. K.; Neophytides, S. , Journal of Power Sources , 195 , 1 , 170-174 (2010)"
BD001877,,Neat resin,"solution blended in CHCl3, gel-like complex phase isolated and dried",,,poly[styrene-co-(methacrylic acid)]//poly[1-(dimethylcarbamoyl)ethylene/1-(4-pyridyl)ethylene],,Blend,,,,43213-7-1-1,,,,"['Glass transition temp. ca 139 [C]', 'Method: DSC', 'Condition: Heating rate;20C/min&N2, 2nd scan', 'Remarks: taken from the Fig.3']",,C8H8 / C4H6O2,,,,,,,,,,,,,,25,104.15 / 86.09,P900465,43213-1-1-1,,C7H7N / C5H9NO,,,,,,,,,,,,,,75,105.14 / 99.13,P906353,43213-4-3-1,,,,,,,,,,,,,,,,,,,,,,,,,,,,,,,,,,,,,,,"Lassoued, Abdelghani; Djadoun, Said , Polymer Preprints (American Chemical Society, Division of Polymer Chemistry) , 50 , 2 , 675-676 (2009)"
BD001877,,Neat resin,"solution blended in CHCl3, gel-like complex phase isolated and dried",,,poly[styrene-co-(methacrylic acid)]//poly[1-(dimethylcarbamoyl)ethylene/1-(4-pyridyl)ethylene],,Blend,,,,43213-7-2-1,,,,"['Glass transition temp. ca 131 [C]', 'Method: DSC', 'Condition: Heating rate;20C/min&N2, 2nd scan', 'Remarks: taken from the Fig.3']",,C8H8 / C4H6O2,,,,,,,,,,,,,,40,104.15 / 86.09,P900465,43213-1-1-1,,C7H7N / C5H9NO,,,,,,,,,,,,,,60,105.14 / 99.13,P906353,43213-4-3-1,,,,,,,,,,,,,,,,,,,,,,,,,,,,,,,,,,,,,,,"Lassoued, Abdelghani; Djadoun, Said , Polymer Preprints (American Chemical Society, Division of Polymer Chemistry) , 50 , 2 , 675-676 (2009)"
BD001877,,Neat resin,"solution blended in CHCl3, gel-like complex phase isolated and dried",,,poly[styrene-co-(methacrylic acid)]//poly[1-(dimethylcarbamoyl)ethylene/1-(4-pyridyl)ethylene],,Blend,,,,43213-7-3-1,,,,"['Glass transition temp. ca 124 [C]', 'Method: DSC', 'Condition: Heating rate;20C/min&N2, 2nd scan', 'Remarks: taken from the Fig.3']",,C8H8 / C4H6O2,,,,,,,,,,,,,,50,104.15 / 86.09,P900465,43213-1-1-1,,C7H7N / C5H9NO,,,,,,,,,,,,,,50,105.14 / 99.13,P906353,43213-4-3-1,,,,,,,,,,,,,,,,,,,,,,,,,,,,,,,,,,,,,,,"Lassoued, Abdelghani; Djadoun, Said , Polymer Preprints (American Chemical Society, Division of Polymer Chemistry) , 50 , 2 , 675-676 (2009)"
BD001877,,Neat resin,"solution blended in CHCl3, gel-like complex phase isolated and dried",,,poly[styrene-co-(methacrylic acid)]//poly[1-(dimethylcarbamoyl)ethylene/1-(4-pyridyl)ethylene],,Blend,,,,43213-7-4-1,,,,"['Glass transition temp. ca 128 [C]', 'Method: DSC', 'Condition: Heating rate;20C/min&N2, 2nd scan', 'Remarks: taken from the Fig.3']",,C8H8 / C4H6O2,,,,,,,,,,,,,,60,104.15 / 86.09,P900465,43213-1-1-1,,C7H7N / C5H9NO,,,,,,,,,,,,,,40,105.14 / 99.13,P906353,43213-4-3-1,,,,,,,,,,,,,,,,,,,,,,,,,,,,,,,,,,,,,,,"Lassoued, Abdelghani; Djadoun, Said , Polymer Preprints (American Chemical Society, Division of Polymer Chemistry) , 50 , 2 , 675-676 (2009)"
BD001877,,Neat resin,"solution blended in CHCl3, gel-like complex phase isolated and dried",,,poly[styrene-co-(methacrylic acid)]//poly[1-(dimethylcarbamoyl)ethylene/1-(4-pyridyl)ethylene],,Blend,,,,43213-7-5-1,,,,"['Glass transition temp. ca 124 [C]', 'Method: DSC', 'Condition: Heating rate;20C/min&N2, 2nd scan', 'Remarks: taken from the Fig.3']",,C8H8 / C4H6O2,,,,,,,,,,,,,,75,104.15 / 86.09,P900465,43213-1-1-1,,C7H7N / C5H9NO,,,,,,,,,,,,,,25,105.14 / 99.13,P906353,43213-4-3-1,,,,,,,,,,,,,,,,,,,,,,,,,,,,,,,,,,,,,,,"Lassoued, Abdelghani; Djadoun, Said , Polymer Preprints (American Chemical Society, Division of Polymer Chemistry) , 50 , 2 , 675-676 (2009)"
BD001877,,Neat resin,"solution blended in CHCl3, gel-like complex phase isolated and dried",,,poly[styrene-co-(methacrylic acid)]//poly[1-(dimethylcarbamoyl)ethylene/1-(4-pyridyl)ethylene],,Blend,,,,43213-8-1-1,,,,"['Glass transition temp. ca 123 [C]', 'Method: DSC', 'Condition: Heating rate;20C/min&N2, 2nd scan', 'Remarks: taken from the Fig.3']",,C8H8 / C4H6O2,,,,,,,,,,,,,,25,104.15 / 86.09,P900465,43213-1-1-1,,C7H7N / C5H9NO,,,,,,,,,,,,,,75,105.14 / 99.13,P906353,43213-4-1-1,,,,,,,,,,,,,,,,,,,,,,,,,,,,,,,,,,,,,,,"Lassoued, Abdelghani; Djadoun, Said , Polymer Preprints (American Chemical Society, Division of Polymer Chemistry) , 50 , 2 , 675-676 (2009)"
BD001877,,Neat resin,"solution blended in CHCl3, gel-like complex phase isolated and dried",,,poly[styrene-co-(methacrylic acid)]//poly[1-(dimethylcarbamoyl)ethylene/1-(4-pyridyl)ethylene],,Blend,,,,43213-8-2-1,,,,"['Glass transition temp. ca 115 [C]', 'Method: DSC', 'Condition: Heating rate;20C/min&N2, 2nd scan', 'Remarks: taken from the Fig.3']",,C8H8 / C4H6O2,,,,,,,,,,,,,,40,104.15 / 86.09,P900465,43213-1-1-1,,C7H7N / C5H9NO,,,,,,,,,,,,,,60,105.14 / 99.13,P906353,43213-4-1-1,,,,,,,,,,,,,,,,,,,,,,,,,,,,,,,,,,,,,,,"Lassoued, Abdelghani; Djadoun, Said , Polymer Preprints (American Chemical Society, Division of Polymer Chemistry) , 50 , 2 , 675-676 (2009)"
BD001877,,Neat resin,"solution blended in CHCl3, gel-like complex phase isolated and dried",,,poly[styrene-co-(methacrylic acid)]//poly[1-(dimethylcarbamoyl)ethylene/1-(4-pyridyl)ethylene],,Blend,,,,43213-8-3-1,,,,"['Glass transition temp. ca 116 [C]', 'Method: DSC', 'Condition: Heating rate;20C/min&N2, 2nd scan', 'Remarks: taken from the Fig.3']",,C8H8 / C4H6O2,,,,,,,,,,,,,,50,104.15 / 86.09,P900465,43213-1-1-1,,C7H7N / C5H9NO,,,,,,,,,,,,,,50,105.14 / 99.13,P906353,43213-4-1-1,,,,,,,,,,,,,,,,,,,,,,,,,,,,,,,,,,,,,,,"Lassoued, Abdelghani; Djadoun, Said , Polymer Preprints (American Chemical Society, Division of Polymer Chemistry) , 50 , 2 , 675-676 (2009)"
BD001877,,Neat resin,"solution blended in CHCl3, gel-like phase isolated and dried",,,poly[styrene-co-(methacrylic acid)]//poly[1-(dimethylcarbamoyl)ethylene/1-(4-pyridyl)ethylene],,Blend,,,,43213-8-4-1,,,,"['Glass transition temp. ca 109 [C]', 'Method: DSC', 'Condition: Heating rate;20C/min&N2, 2nd scan', 'Remarks: taken from the Fig.3']",,C8H8 / C4H6O2,,,,,,,,,,,,,,75,104.15 / 86.09,P900465,43213-1-1-1,,C7H7N / C5H9NO,,,,,,,,,,,,,,25,105.14 / 99.13,P906353,43213-4-1-1,,,,,,,,,,,,,,,,,,,,,,,,,,,,,,,,,,,,,,,"Lassoued, Abdelghani; Djadoun, Said , Polymer Preprints (American Chemical Society, Division of Polymer Chemistry) , 50 , 2 , 675-676 (2009)"
BD001878,,Neat resin,"solution blended in CHCl3, then solvent evaporated and dried",,,"poly(N,N-dimethylacrylamide)//poly[styrene-co-(methacrylic acid)]",,Blend,,,,43213-9-1-1,,,,"['Glass transition temp. ca 112 [C]', 'Method: DSC', 'Condition: Heating rate;20C/min&N2, 2nd scan', 'Remarks: taken from the Fig.3']",,C8H8 / C4H6O2,,,,,,,,,,,,,,25,104.15 / 86.09,P900465,43213-1-1-1,,C5H9NO,,,,,,,,,,,,,,75,99.13,P040217,43213-2-1-1,,,,,,,,,,,,,,,,,,,,,,,,,,,,,,,,,,,,,,,"Lassoued, Abdelghani; Djadoun, Said , Polymer Preprints (American Chemical Society, Division of Polymer Chemistry) , 50 , 2 , 675-676 (2009)"
BD001878,,Neat resin,"solution blended in CHCl3, then solvent evaporated and dried",,,"poly(N,N-dimethylacrylamide)//poly[styrene-co-(methacrylic acid)]",,Blend,,,,43213-9-2-1,,,,"['Glass transition temp. ca 110 [C]', 'Method: DSC', 'Condition: Heating rate;20C/min&N2, 2nd scan', 'Remarks: taken from the Fig.3']",,C8H8 / C4H6O2,,,,,,,,,,,,,,40,104.15 / 86.09,P900465,43213-1-1-1,,C5H9NO,,,,,,,,,,,,,,60,99.13,P040217,43213-2-1-1,,,,,,,,,,,,,,,,,,,,,,,,,,,,,,,,,,,,,,,"Lassoued, Abdelghani; Djadoun, Said , Polymer Preprints (American Chemical Society, Division of Polymer Chemistry) , 50 , 2 , 675-676 (2009)"
BD001878,,Neat resin,"solution blended in CHCl3, then solvent evaporated and dried",,,"poly(N,N-dimethylacrylamide)//poly[styrene-co-(methacrylic acid)]",,Blend,,,,43213-9-3-1,,,,"['Glass transition temp. ca 112 [C]', 'Method: DSC', 'Condition: Heating rate;20C/min&N2, 2nd scan', 'Remarks: taken from the Fig.3']",,C8H8 / C4H6O2,,,,,,,,,,,,,,50,104.15 / 86.09,P900465,43213-1-1-1,,C5H9NO,,,,,,,,,,,,,,50,99.13,P040217,43213-2-1-1,,,,,,,,,,,,,,,,,,,,,,,,,,,,,,,,,,,,,,,"Lassoued, Abdelghani; Djadoun, Said , Polymer Preprints (American Chemical Society, Division of Polymer Chemistry) , 50 , 2 , 675-676 (2009)"
BD001878,,Neat resin,"solution blended in CHCl3, then solvent evaporated and dried",,,"poly(N,N-dimethylacrylamide)//poly[styrene-co-(methacrylic acid)]",,Blend,,,,43213-9-4-1,,,,"['Glass transition temp. ca 105 [C]', 'Method: DSC', 'Condition: Heating rate;20C/min&N2, 2nd scan', 'Remarks: taken from the Fig.3']",,C8H8 / C4H6O2,,,,,,,,,,,,,,75,104.15 / 86.09,P900465,43213-1-1-1,,C5H9NO,,,,,,,,,,,,,,25,99.13,P040217,43213-2-1-1,,,,,,,,,,,,,,,,,,,,,,,,,,,,,,,,,,,,,,,"Lassoued, Abdelghani; Djadoun, Said , Polymer Preprints (American Chemical Society, Division of Polymer Chemistry) , 50 , 2 , 675-676 (2009)"
BD001884,"Separation function,Amorphous",Neat resin,Blended in DMAc with stirring,,,"poly[(diaminodiphenylether)-alt-(pyromellitic anhydride)]//poly[oxy-3,3',5,5'-tetramethylbiphenyl-4,4'-diyloxy-1,4-phenylenecarbonyl-1,4-phenylene/oxy-3,3',5,5'-tetramethylbiphenyl-4,4'-diyloxy-2-(sodiooxy)sulfonyl-1,4-phenylenecarbonyl-3-(sodiooxy)sulfonyl-1,4-phenylene]",,Blend,,"Solvent casting: Cast DMAc soln. into Petri-dish, slowly evapd. under ambient condition, then kept at 85C, finally vacuum-dried at 250C

Shape of Test Piece: Membrane",,44015-3-1-1,,,,"['Glass transition temp. 302 [C]', 'Method: DSC', 'Condition: Heating rate;10C/min&second heating scan', 'Remarks: Taken from the Fig.4']",,C22H10N2O5,,,,,,,,,,,,,,70,382.33,P130002,44015-1-1-1,,C29H24O3 / C29H22Na2O9S2,,,,,,,,,,,,,,30,420.5 / 624.59,P906434,44015-2-1-1,,,,,,,,,,,,,,,,,,,,,,,,,,,,,,,,,,,,,,,"Khan, Asim Laeeq; Li, Xianfeng; Vankelecom, Ivo F. J. , Journal of Membrane Science , 380 , 1-2 , 55-62 (2011)"
BD001884,"Separation function,Amorphous",Neat resin,Blended in DMAc with stirring,,,"poly[(diaminodiphenylether)-alt-(pyromellitic anhydride)]//poly[oxy-3,3',5,5'-tetramethylbiphenyl-4,4'-diyloxy-1,4-phenylenecarbonyl-1,4-phenylene/oxy-3,3',5,5'-tetramethylbiphenyl-4,4'-diyloxy-2-(sodiooxy)sulfonyl-1,4-phenylenecarbonyl-3-(sodiooxy)sulfonyl-1,4-phenylene]",,Blend,,"Solvent casting: Cast DMAc soln. into Petri-dish, slowly evapd. under ambient condition, then kept at 85C, finally vacuum-dried at 250C

Shape of Test Piece: Membrane",,44015-3-2-1,,,,"['Glass transition temp. 292 [C]', 'Method: DSC', 'Condition: Heating rate;10C/min&second heating scan', 'Remarks: Taken from the Fig.4']",,C22H10N2O5,,,,,,,,,,,,,,50,382.33,P130002,44015-1-1-1,,C29H24O3 / C29H22Na2O9S2,,,,,,,,,,,,,,50,420.5 / 624.59,P906434,44015-2-1-1,,,,,,,,,,,,,,,,,,,,,,,,,,,,,,,,,,,,,,,"Khan, Asim Laeeq; Li, Xianfeng; Vankelecom, Ivo F. J. , Journal of Membrane Science , 380 , 1-2 , 55-62 (2011)"
BD001884,"Separation function,Amorphous",Neat resin,Blended in DMAc with stirring,,,"poly[(diaminodiphenylether)-alt-(pyromellitic anhydride)]//poly[oxy-3,3',5,5'-tetramethylbiphenyl-4,4'-diyloxy-1,4-phenylenecarbonyl-1,4-phenylene/oxy-3,3',5,5'-tetramethylbiphenyl-4,4'-diyloxy-2-(sodiooxy)sulfonyl-1,4-phenylenecarbonyl-3-(sodiooxy)sulfonyl-1,4-phenylene]",,Blend,,"Solvent casting: Cast DMAc soln. into Petri-dish, slowly evapd. under ambient condition, then kept at 85C, finally vacuum-dried at 250C

Shape of Test Piece: Membrane",,44015-3-3-1,,,,"['Glass transition temp. 279 [C]', 'Method: DSC', 'Condition: Heating rate;10C/min&second heating scan', 'Remarks: Taken from the Fig.4']",,C22H10N2O5,,,,,,,,,,,,,,30,382.33,P130002,44015-1-1-1,,C29H24O3 / C29H22Na2O9S2,,,,,,,,,,,,,,70,420.5 / 624.59,P906434,44015-2-1-1,,,,,,,,,,,,,,,,,,,,,,,,,,,,,,,,,,,,,,,"Khan, Asim Laeeq; Li, Xianfeng; Vankelecom, Ivo F. J. , Journal of Membrane Science , 380 , 1-2 , 55-62 (2011)"
BD001888,",Crystal",Neat resin,Blended,,,poly[(pentanoylimino)(1-ethylethylene)]//poly[(pentanoylimino)(1-ethylethylene)],,Blend,,,,42791-4-1-1,,,,"['Glass transition temp. 46 [C]', 'Method: DSC', 'Condition: Heating rate;20C/min & N2, second heating', 'Related Info.(Heat capacity increment): 0.38J/(g*K)']",,C9H17NO,,,,,,,,,,50,,,,,155.24,P462501,42791-1-1-1,,C9H17NO,,,,,,,,,,50,,,,,155.24,P462501,42791-3-1-1,,,,,,,,,,,,,,,,,,,,,,,,,,,,,,,,,,,,,,,"Bloksma, Meta M.; Hendrix, Marco M. R. M.; Schubert, Ulrich S.; Hoogenboom, Richard , Macromolecules , 43 , 10 , 4654-4659 (2010)"
BD001899,,Neat resin,Blend prepared by mixing solution of polymers in methylene chloride,,,"poly(lactic acid)//poly[oxy(2-methyl-1-oxoethylene)oxypropane-1,3-diyl]",,Blend,,Solvent casting,,29115-3-1-1,,,,"['Glass transition temp. -28.4 [C]', 'Method: DSC', 'Condition: Heating rate;10C/min', 'Remarks: 2nd heating scan']",,C6H10O3,,,,,,,,,,,,,87,,130.14,P373740,,,C3H4O2,,,,,,,,,,,,,13,,72.06,P090176,,,,,,,,,,,,,,,,,,,,,,,,,,,,,,,,,,,,,,,,"Zhang, Donghui; Xu, Jianyan; Alcazar-Roman, Luis; Greenman, Loren; Cramer, Christopher J.; Hillmyer, Marc A.; Tolman, William B. , Macromolecules , 37 , 14 , 5274-5281 (2004)"
BD001900,Biomedical,Neat resin,Mixed 1%(w/v)soln. of both polymers with stirring at RT for ca.45min,,,"polyacrylamide//poly{[3,4-dihydroxy-6-(hydroxymethyl)tetrahydropyran-2,5-diyl]oxy/[(3,4,5-trihydroxy)tetrahydropyran-2,6-diyl]methyloxy}",,Blend,,Shape of Test Piece: Film,,43752-3-1-1,,,,"['Glass transition temp. 82.16 [C]', 'Method: DSC', 'Condition: Heating rate;10C/min&N2, second heating scan']",,C3H5NO,80,,,,,,,,,,,,,,71.08,P040127,43752-1-1-1,,C6H10O5 / C6H10O5,20,,,,,,,,,,,,,,162.14 / 162.14,P906427,43752-2-1-1,,,,,,,,,,,,,,,,,,,,,,,,,,,,,,,,,,,,,,,"Bhat, Vishwanath; Shivakumar, H. R.; Sheshappa, RaiK.; Ganesh, Sanjeev; Prasad, P.; Guru, G. S.; Bhavya, B. B. , Journal of Macromolecular Science, Part A: Pure and Applied Chemistry , 48 , 11 , 920-926 (2011)"
BD001905,Transparent,Neat resin,Blended in CH2Cl2,,,"poly(methyl methacrylate)//poly((4,4'-[2,2,2-trifluoro-1-(trifluoromethyl)ethane-1,1-diyl]dianiline}-alt-{5,5'-[2,2,2-trifluoro-1-(trifluoromethyl)ethane-1,1-diyl]bis(isobenzofuran-1,3-dione)})",,Blend,,"Solvent casting: Cast on petri dish at 60C, then dried",,43241-4-1-1,,,,"['Glass transition temp. ca 210 [C]', 'Method: DSC', 'Remarks: Taken from the Fig.4']",,C5H8O2,,,,,,,,,,,,,,80,100.12,P040048,43241-1-1-1,,C34H14F12N2O4,,,,,,,,,,,,,,20,742.47,P130364,43241-3-1-1,,,,,,,,,,,,,,,,,,,,,,,,,,,,,,,,,,,,,,,"Im, Hyungu; Kim, Hyomi; Kim, Jooheon , Materials Transactions , 50 , 7 , 1730-1736 (2009)"
BD001905,Transparent,Neat resin,Blended in CH2Cl2,,,"poly(methyl methacrylate)//poly((4,4'-[2,2,2-trifluoro-1-(trifluoromethyl)ethane-1,1-diyl]dianiline}-alt-{5,5'-[2,2,2-trifluoro-1-(trifluoromethyl)ethane-1,1-diyl]bis(isobenzofuran-1,3-dione)})",,Blend,,"Solvent casting: Cast on petri dish at 60C, then dried",,43241-4-2-1,,,,"['Glass transition temp. ca 175 [C]', 'Method: DSC', 'Remarks: Taken from the Fig.4']",,C5H8O2,,,,,,,,,,,,,,70,100.12,P040048,43241-1-1-1,,C34H14F12N2O4,,,,,,,,,,,,,,30,742.47,P130364,43241-3-1-1,,,,,,,,,,,,,,,,,,,,,,,,,,,,,,,,,,,,,,,"Im, Hyungu; Kim, Hyomi; Kim, Jooheon , Materials Transactions , 50 , 7 , 1730-1736 (2009)"
BD001905,Transparent,Neat resin,Blended in CH2Cl2,,,"poly(methyl methacrylate)//poly((4,4'-[2,2,2-trifluoro-1-(trifluoromethyl)ethane-1,1-diyl]dianiline}-alt-{5,5'-[2,2,2-trifluoro-1-(trifluoromethyl)ethane-1,1-diyl]bis(isobenzofuran-1,3-dione)})",,Blend,,"Solvent casting: Cast on petri dish at 60C, then dried",,43241-4-3-1,,,,"['Glass transition temp. ca 146 [C]', 'Method: DSC', 'Remarks: Taken from the Fig.4']",,C5H8O2,,,,,,,,,,,,,,50,100.12,P040048,43241-1-1-1,,C34H14F12N2O4,,,,,,,,,,,,,,50,742.47,P130364,43241-3-1-1,,,,,,,,,,,,,,,,,,,,,,,,,,,,,,,,,,,,,,,"Im, Hyungu; Kim, Hyomi; Kim, Jooheon , Materials Transactions , 50 , 7 , 1730-1736 (2009)"
BD001905,Transparent,Neat resin,Blended in CH2Cl2,,,"poly(methyl methacrylate)//poly((4,4'-[2,2,2-trifluoro-1-(trifluoromethyl)ethane-1,1-diyl]dianiline}-alt-{5,5'-[2,2,2-trifluoro-1-(trifluoromethyl)ethane-1,1-diyl]bis(isobenzofuran-1,3-dione)})",,Blend,,"Solvent casting: Cast on petri dish at 60C, then dried",,43241-4-4-1,,,,"['Glass transition temp. ca 120 [C]', 'Method: DSC', 'Remarks: Taken from the Fig.4']",,C5H8O2,,,,,,,,,,,,,,30,100.12,P040048,43241-1-1-1,,C34H14F12N2O4,,,,,,,,,,,,,,70,742.47,P130364,43241-3-1-1,,,,,,,,,,,,,,,,,,,,,,,,,,,,,,,,,,,,,,,"Im, Hyungu; Kim, Hyomi; Kim, Jooheon , Materials Transactions , 50 , 7 , 1730-1736 (2009)"
BD001906,Transparent,Neat resin,Blended in CH2Cl2,,,"poly(methyl methacrylate)//poly[1,3-dioxoisoindoline-2,5-diyl[bis(trifluoromethyl)methylene]-1,3-dioxoisoindoline-5,2-diyl-5-carboxy-1,3-phenylene/1,3-dioxoisoindoline-2,5-diyl[bis(trifluoromethyl)methylene]-1,3-dioxoisoindoline-5,2-diyl-1,4-phenylene[bis(trifluoromethyl)methylene]-1,4-phenylene]",,Blend,,"Solvent casting: Cast on petri dish at 60C, then dried",,43241-5-1-1,,,,"['Glass transition temp. ca 230 [C]', 'Method: DSC', 'Remarks: Taken from the Fig.4']",,C34H14F12N2O4 / C26H10F6N2O6,,,,,,,,,,,,,,80,742.47 / 560.36,P906490,43241-2-1-1,,C5H8O2,,,,,,,,,,,,,,20,100.12,P040048,43241-3-1-1,,,,,,,,,,,,,,,,,,,,,,,,,,,,,,,,,,,,,,,"Im, Hyungu; Kim, Hyomi; Kim, Jooheon , Materials Transactions , 50 , 7 , 1730-1736 (2009)"
BD001906,Transparent,Neat resin,Blended in CH2Cl2,,,"poly(methyl methacrylate)//poly[1,3-dioxoisoindoline-2,5-diyl[bis(trifluoromethyl)methylene]-1,3-dioxoisoindoline-5,2-diyl-5-carboxy-1,3-phenylene/1,3-dioxoisoindoline-2,5-diyl[bis(trifluoromethyl)methylene]-1,3-dioxoisoindoline-5,2-diyl-1,4-phenylene[bis(trifluoromethyl)methylene]-1,4-phenylene]",,Blend,,"Solvent casting: Cast on petri dish at 60C, then dried",,43241-5-2-1,,,,"['Glass transition temp. ca 197 [C]', 'Method: DSC', 'Remarks: Taken from the Fig.4']",,C34H14F12N2O4 / C26H10F6N2O6,,,,,,,,,,,,,,70,742.47 / 560.36,P906490,43241-2-1-1,,C5H8O2,,,,,,,,,,,,,,30,100.12,P040048,43241-3-1-1,,,,,,,,,,,,,,,,,,,,,,,,,,,,,,,,,,,,,,,"Im, Hyungu; Kim, Hyomi; Kim, Jooheon , Materials Transactions , 50 , 7 , 1730-1736 (2009)"
BD001906,Transparent,Neat resin,Blended in CH2Cl2,,,"poly(methyl methacrylate)//poly[1,3-dioxoisoindoline-2,5-diyl[bis(trifluoromethyl)methylene]-1,3-dioxoisoindoline-5,2-diyl-5-carboxy-1,3-phenylene/1,3-dioxoisoindoline-2,5-diyl[bis(trifluoromethyl)methylene]-1,3-dioxoisoindoline-5,2-diyl-1,4-phenylene[bis(trifluoromethyl)methylene]-1,4-phenylene]",,Blend,,"Solvent casting: Cast on petri dish at 60C, then dried",,43241-5-3-1,,,,"['Glass transition temp. ca 156 [C]', 'Method: DSC', 'Remarks: Taken from the Fig.4']",,C34H14F12N2O4 / C26H10F6N2O6,,,,,,,,,,,,,,50,742.47 / 560.36,P906490,43241-2-1-1,,C5H8O2,,,,,,,,,,,,,,50,100.12,P040048,43241-3-1-1,,,,,,,,,,,,,,,,,,,,,,,,,,,,,,,,,,,,,,,"Im, Hyungu; Kim, Hyomi; Kim, Jooheon , Materials Transactions , 50 , 7 , 1730-1736 (2009)"
BD001906,Transparent,Neat resin,Blended in CH2Cl2,,,"poly(methyl methacrylate)//poly[1,3-dioxoisoindoline-2,5-diyl[bis(trifluoromethyl)methylene]-1,3-dioxoisoindoline-5,2-diyl-5-carboxy-1,3-phenylene/1,3-dioxoisoindoline-2,5-diyl[bis(trifluoromethyl)methylene]-1,3-dioxoisoindoline-5,2-diyl-1,4-phenylene[bis(trifluoromethyl)methylene]-1,4-phenylene]",,Blend,,"Solvent casting: Cast on petri dish at 60C, then dried",,43241-5-4-1,,,,"['Glass transition temp. ca 137 [C]', 'Method: DSC', 'Remarks: Taken from the Fig.4']",,C34H14F12N2O4 / C26H10F6N2O6,,,,,,,,,,,,,,30,742.47 / 560.36,P906490,43241-2-1-1,,C5H8O2,,,,,,,,,,,,,,70,100.12,P040048,43241-3-1-1,,,,,,,,,,,,,,,,,,,,,,,,,,,,,,,,,,,,,,,"Im, Hyungu; Kim, Hyomi; Kim, Jooheon , Materials Transactions , 50 , 7 , 1730-1736 (2009)"
BD001911,"Thermoplastic,Biodegradable,Crystal",Neat resin,PES and PPDO solution blended in CHCl3,,,poly(5-hydroxy-3-oxavaleric acid)//poly(ethylene succinate),,Blend,,"Solvent casting: solution cast on Petri dish and vacuum-dried

Shape of Test Piece: Film",,41717-3-1-1,,,,"['Glass transition temp. ca -11.9 [C]', 'Method: DSC', 'Condition: Heating rate;20C/min', 'Remarks: 2nd heating, taken from the Fig.2']",,C6H8O4,,,,,,,,,,,,,,20,144.13,P090003,41717-1-1-1,,C4H6O3,,,,,,,,,,,,,,80,102.09,P070561,41717-2-1-1,,,,,,,,,,,,,,,,,,,,,,,,,,,,,,,,,,,,,,,"Zeng, Jian-Bing; Zhu, Qun-Ying; Li, Yi-Dong; Qiu, Zhi-Cheng; Wang, Yu-Zhong , Journal of Physical Chemistry B , 114 , 46 , 14827-14833 (2010)"
BD001911,"Thermoplastic,Biodegradable,Crystal",Neat resin,PES and PPDO solution blended in CHCl3,,,poly(5-hydroxy-3-oxavaleric acid)//poly(ethylene succinate),,Blend,,"Solvent casting: solution cast on Petri dish and vacuum-dried

Shape of Test Piece: Film",,41717-3-2-1,,,,"['Glass transition temp. ca -11.6 [C]', 'Method: DSC', 'Condition: Heating rate;20C/min', 'Remarks: 2nd heating, taken from the Fig.2']",,C6H8O4,,,,,,,,,,,,,,40,144.13,P090003,41717-1-1-1,,C4H6O3,,,,,,,,,,,,,,60,102.09,P070561,41717-2-1-1,,,,,,,,,,,,,,,,,,,,,,,,,,,,,,,,,,,,,,,"Zeng, Jian-Bing; Zhu, Qun-Ying; Li, Yi-Dong; Qiu, Zhi-Cheng; Wang, Yu-Zhong , Journal of Physical Chemistry B , 114 , 46 , 14827-14833 (2010)"
BD001911,"Thermoplastic,Biodegradable,Crystal",Neat resin,PES and PPDO solution blended in CHCl3,,,poly(5-hydroxy-3-oxavaleric acid)//poly(ethylene succinate),,Blend,,"Solvent casting: solution cast on Petri dish and vacuum-dried

Shape of Test Piece: Film",,41717-3-3-1,,,,"['Glass transition temp. ca -10.7 [C]', 'Method: DSC', 'Condition: Heating rate;20C/min', 'Remarks: 2nd heating, taken from the Fig.2']",,C6H8O4,,,,,,,,,,,,,,50,144.13,P090003,41717-1-1-1,,C4H6O3,,,,,,,,,,,,,,50,102.09,P070561,41717-2-1-1,,,,,,,,,,,,,,,,,,,,,,,,,,,,,,,,,,,,,,,"Zeng, Jian-Bing; Zhu, Qun-Ying; Li, Yi-Dong; Qiu, Zhi-Cheng; Wang, Yu-Zhong , Journal of Physical Chemistry B , 114 , 46 , 14827-14833 (2010)"
BD001911,"Thermoplastic,Biodegradable,Crystal",Neat resin,PES and PPDO solution blended in CHCl3,,,poly(5-hydroxy-3-oxavaleric acid)//poly(ethylene succinate),,Blend,,"Solvent casting: solution cast on Petri dish and vacuum-dried

Shape of Test Piece: Film",,41717-3-4-1,,,,"['Glass transition temp. ca -9.7 [C]', 'Method: DSC', 'Condition: Heating rate;20C/min', 'Remarks: 2nd heating, taken from the Fig.2']",,C6H8O4,,,,,,,,,,,,,,60,144.13,P090003,41717-1-1-1,,C4H6O3,,,,,,,,,,,,,,40,102.09,P070561,41717-2-1-1,,,,,,,,,,,,,,,,,,,,,,,,,,,,,,,,,,,,,,,"Zeng, Jian-Bing; Zhu, Qun-Ying; Li, Yi-Dong; Qiu, Zhi-Cheng; Wang, Yu-Zhong , Journal of Physical Chemistry B , 114 , 46 , 14827-14833 (2010)"
BD001911,"Thermoplastic,Biodegradable,Crystal",Neat resin,PES and PPDO solution blended in CHCl3,,,poly(5-hydroxy-3-oxavaleric acid)//poly(ethylene succinate),,Blend,,"Solvent casting: solution cast on Petri dish and vacuum-dried

Shape of Test Piece: Film",,41717-3-5-1,,,,"['Glass transition temp. ca -9.2 [C]', 'Method: DSC', 'Condition: Heating rate;20C/min', 'Remarks: 2nd heating, taken from the Fig.2']",,C6H8O4,,,,,,,,,,,,,,80,144.13,P090003,41717-1-1-1,,C4H6O3,,,,,,,,,,,,,,20,102.09,P070561,41717-2-1-1,,,,,,,,,,,,,,,,,,,,,,,,,,,,,,,,,,,,,,,"Zeng, Jian-Bing; Zhu, Qun-Ying; Li, Yi-Dong; Qiu, Zhi-Cheng; Wang, Yu-Zhong , Journal of Physical Chemistry B , 114 , 46 , 14827-14833 (2010)"
BD001916,,Neat resin,"Blended in CH2Cl2, then solvent evapd. and dried",,,poly(methyl acrylate)//poly(ethylene oxide),,Blend,,,,42188-3-1-1,,,,"['Glass transition temp. ca -2 [C]', 'Method: DSC', 'Condition: Heating rate;10K/min & annealed at 80C for 15min, quenched to -100C, then equilibrated at -100C for 15min', 'Remarks: Taken from the Fig.2']",,C4H6O2,,,,,,,,,,,,,,90,86.09,P040002,42188-2-1-1,,C2H4O,,,,,,,,,,,,,,10,44.05,P070013,42188-1-1-1,,,,,,,,,,,,,,,,,,,,,,,,,,,,,,,,,,,,,,,"Pfefferkorn, Dirk; Sonntag, Sven; Kyeremateng, Samuel O.; Funke, Zofia; Kammer, Hans-Werner; Kressler, Joerg , Journal of Polymer Science, Part B: Polymer Physics , 48 , 17 , 1893-1900 (2010)"
BD001916,,Neat resin,"Blended in CH2Cl2, then solvent evapd. and dried",,,poly(methyl acrylate)//poly(ethylene oxide),,Blend,,,,42188-3-2-1,,,,"['Glass transition temp. ca -21 [C]', 'Method: DSC', 'Condition: Heating rate;10K/min & annealed at 80C for 15min, quenched to -100C, then equilibrated at -100C for 15min', 'Remarks: Taken from the Fig.2']",,C4H6O2,,,,,,,,,,,,,,75,86.09,P040002,42188-2-1-1,,C2H4O,,,,,,,,,,,,,,25,44.05,P070013,42188-1-1-1,,,,,,,,,,,,,,,,,,,,,,,,,,,,,,,,,,,,,,,"Pfefferkorn, Dirk; Sonntag, Sven; Kyeremateng, Samuel O.; Funke, Zofia; Kammer, Hans-Werner; Kressler, Joerg , Journal of Polymer Science, Part B: Polymer Physics , 48 , 17 , 1893-1900 (2010)"
BD001916,,Neat resin,"Blended in CH2Cl2, then solvent evapd. and dried",,,poly(methyl acrylate)//poly(ethylene oxide),,Blend,,,,42188-3-3-1,,,,"['Glass transition temp. ca -35 [C]', 'Method: DSC', 'Condition: Heating rate;10K/min & annealed at 80C for 15min, quenched to -100C, then equilibrated at -100C for 15min', 'Remarks: Taken from the Fig.2']",,C4H6O2,,,,,,,,,,,,,,65,86.09,P040002,42188-2-1-1,,C2H4O,,,,,,,,,,,,,,35,44.05,P070013,42188-1-1-1,,,,,,,,,,,,,,,,,,,,,,,,,,,,,,,,,,,,,,,"Pfefferkorn, Dirk; Sonntag, Sven; Kyeremateng, Samuel O.; Funke, Zofia; Kammer, Hans-Werner; Kressler, Joerg , Journal of Polymer Science, Part B: Polymer Physics , 48 , 17 , 1893-1900 (2010)"
BD001919,",Amorphous",Neat resin,blended in toluene,,,poly(tert-butylstyrene)//polyisoprene,,Blend,,"Solvent casting: toluene solution cast, vacuum-dried at temperature above Tg",,42371-3-1-1,,,,"['Glass transition temp. ca 210 [K]', 'Method: Dielectric relaxation', 'Remarks: taken from the Fig.6, Tg of PI 2700']",,C5H8 / C5H8 / C5H8,,,,,,,,,,,,,,80,68.12 / 68.12 / 68.12,P902201,42371-1-1-1,,C12H16,,,,,,,,,,,,,,20,160.26,P312032,42371-2-1-1,,,,,,,,,,,,,,,,,,,,,,,,,,,,,,,,,,,,,,,"Arrese-Igor, S.; Alegria, A.; Colmenero, J. , Macromolecules , 43 , 15 , 6406-6413 (2010)"
BD001919,",Amorphous",Neat resin,blended in toluene,,,poly(tert-butylstyrene)//polyisoprene,,Blend,,"Solvent casting: toluene solution cast, vacuum-dried at temperature above Tg",,42371-3-2-1,,,,"['Glass transition temp. ca 218 [K]', 'Method: Dielectric relaxation', 'Remarks: taken from the Fig.6, Tg of PI 2700']",,C5H8 / C5H8 / C5H8,,,,,,,,,,,,,,50,68.12 / 68.12 / 68.12,P902201,42371-1-1-1,,C12H16,,,,,,,,,,,,,,50,160.26,P312032,42371-2-1-1,,,,,,,,,,,,,,,,,,,,,,,,,,,,,,,,,,,,,,,"Arrese-Igor, S.; Alegria, A.; Colmenero, J. , Macromolecules , 43 , 15 , 6406-6413 (2010)"
BD001919,",Amorphous",Neat resin,blended in toluene,,,poly(tert-butylstyrene)//polyisoprene,,Blend,,"Solvent casting: toluene solution cast, vacuum-dried at temperature above Tg",,42371-3-3-1,,,,"['Glass transition temp. ca 227 [K]', 'Method: Dielectric relaxation', 'Remarks: taken from the Fig.6, Tg of PI 2700']",,C5H8 / C5H8 / C5H8,,,,,,,,,,,,,,35,68.12 / 68.12 / 68.12,P902201,42371-1-1-1,,C12H16,,,,,,,,,,,,,,65,160.26,P312032,42371-2-1-1,,,,,,,,,,,,,,,,,,,,,,,,,,,,,,,,,,,,,,,"Arrese-Igor, S.; Alegria, A.; Colmenero, J. , Macromolecules , 43 , 15 , 6406-6413 (2010)"
BD001919,",Amorphous",Neat resin,blended in toluene,,,poly(tert-butylstyrene)//polyisoprene,,Blend,,"Solvent casting: toluene solution cast, vacuum-dried at temperature above Tg",,42371-3-4-1,,,,"['Glass transition temp. ca 238 [K]', 'Method: Dielectric relaxation', 'Remarks: taken from the Fig.6, Tg of PI 2700']",,C5H8 / C5H8 / C5H8,,,,,,,,,,,,,,20,68.12 / 68.12 / 68.12,P902201,42371-1-1-1,,C12H16,,,,,,,,,,,,,,80,160.26,P312032,42371-2-1-1,,,,,,,,,,,,,,,,,,,,,,,,,,,,,,,,,,,,,,,"Arrese-Igor, S.; Alegria, A.; Colmenero, J. , Macromolecules , 43 , 15 , 6406-6413 (2010)"
BD001919,",Amorphous",Neat resin,blended in toluene,,,poly(tert-butylstyrene)//polyisoprene,,Blend,,"Solvent casting: toluene solution cast, vacuum-dried at temperature above Tg",,42371-4-1-1,,,,"['Glass transition temp. ca 207 [K]', 'Method: Dielectric relaxation', 'Remarks: taken from the Fig.6, Tg of PI 2700']",,C5H8 / C5H8 / C5H8,,,,,,,,,,,,,,80,68.12 / 68.12 / 68.12,P902201,42371-1-1-1,,C12H16,,,,,,,,,,,,,,20,160.26,P312032,42371-2-2-1,,,,,,,,,,,,,,,,,,,,,,,,,,,,,,,,,,,,,,,"Arrese-Igor, S.; Alegria, A.; Colmenero, J. , Macromolecules , 43 , 15 , 6406-6413 (2010)"
BD001919,",Amorphous",Neat resin,blended in toluene,,,poly(tert-butylstyrene)//polyisoprene,,Blend,,"Solvent casting: toluene solution cast, vacuum-dried at temperature above Tg",,42371-4-2-1,,,,"['Glass transition temp. ca 212 [K]', 'Method: Dielectric relaxation', 'Remarks: taken from the Fig.6, Tg of PI 2700']",,C5H8 / C5H8 / C5H8,,,,,,,,,,,,,,65,68.12 / 68.12 / 68.12,P902201,42371-1-1-1,,C12H16,,,,,,,,,,,,,,35,160.26,P312032,42371-2-2-1,,,,,,,,,,,,,,,,,,,,,,,,,,,,,,,,,,,,,,,"Arrese-Igor, S.; Alegria, A.; Colmenero, J. , Macromolecules , 43 , 15 , 6406-6413 (2010)"
