Repository: williamschertzer/webScraper

File: glass_transition_temp.csv (part 59 of 62)
BD001919,",Amorphous",Neat resin,blended in toluene,,,poly(tert-butylstyrene)//polyisoprene,,Blend,,"Solvent casting: toluene solution cast, vacuum-dried at temperature above Tg",,42371-4-3-1,,,,"['Glass transition temp. ca 220 [K]', 'Method: Dielectric relaxation', 'Remarks: taken from the Fig.6, Tg of PI 2700']",,C5H8 / C5H8 / C5H8,,,,,,,,,,,,,,43,68.12 / 68.12 / 68.12,P902201,42371-1-1-1,,C12H16,,,,,,,,,,,,,,57,160.26,P312032,42371-2-2-1,,,,,,,,,,,,,,,,,,,,,,,,,,,,,,,,,,,,,,,"Arrese-Igor, S.; Alegria, A.; Colmenero, J. , Macromolecules , 43 , 15 , 6406-6413 (2010)"
BD001919,",Amorphous",Neat resin,blended in toluene,,,poly(tert-butylstyrene)//polyisoprene,,Blend,,"Solvent casting: toluene solution cast, vacuum-dried at temperature above Tg",,42371-4-4-1,,,,"['Glass transition temp. ca 230 [K]', 'Method: Dielectric relaxation', 'Remarks: taken from the Fig.6, Tg of PI 2700']",,C5H8 / C5H8 / C5H8,,,,,,,,,,,,,,35,68.12 / 68.12 / 68.12,P902201,42371-1-1-1,,C12H16,,,,,,,,,,,,,,65,160.26,P312032,42371-2-2-1,,,,,,,,,,,,,,,,,,,,,,,,,,,,,,,,,,,,,,,"Arrese-Igor, S.; Alegria, A.; Colmenero, J. , Macromolecules , 43 , 15 , 6406-6413 (2010)"
BD001919,",Amorphous",Neat resin,blended in toluene,,,poly(tert-butylstyrene)//polyisoprene,,Blend,,"Solvent casting: toluene solution cast, vacuum-dried at temperature above Tg",,42371-4-5-1,,,,"['Glass transition temp. ca 233 [K]', 'Method: Dielectric relaxation', 'Remarks: taken from the Fig.6, Tg of PI 2700']",,C5H8 / C5H8 / C5H8,,,,,,,,,,,,,,20,68.12 / 68.12 / 68.12,P902201,42371-1-1-1,,C12H16,,,,,,,,,,,,,,80,160.26,P312032,42371-2-2-1,,,,,,,,,,,,,,,,,,,,,,,,,,,,,,,,,,,,,,,"Arrese-Igor, S.; Alegria, A.; Colmenero, J. , Macromolecules , 43 , 15 , 6406-6413 (2010)"
BD001920,"crosslinked,Elastomer",Neat resin,"epoxy resin(epoxy 10.4mmol) and ATPB(amine 11mmol) mixed by mechanical stirrer and degassed by high-speed mixer at 3000rpm, mixture poured onto nylon film with mold of teflon and kept at 50C for 2d",,,poly[(bisphenol A)-co-epichlorohydrin]//polybutadiene,,Blend,,"Shape of Test Piece: Film

Remarks: t=2mm(for tensile test)",,42368-3-1-1,hard segment 17%,,,"['Glass transition temp. -69.5 [C]', 'Method: DMTA', 'Condition: Heating rate;3C/min&Frequency;1Hz&tension mode,', 'Remarks: dimension of specimen 20mm*18mm*1mm, Tg of soft segment, peak temperature of tan(delta)']",,C18H20O3,,,,,,,,,,,,,1,,284.35,P070369,42368-1-1-1,,C4H6 / C4H6 / C4H6,,,,,,,,,,,,,5,,54.09 / 54.09 / 54.09,P900413,42368-2-1-1,,,,,,,,,,,,,,,,,,,,,,,,,,,,,,,,,,,,,,,"Zhang, Xiaomo; Ji, Shi; Quan, Yiwu; Chen, Qingmin; Chang, Pengshan , Journal of Applied Polymer Science , 117 , 4 , 2366-2372 (2010)"
BD001921,Biodegradable,Neat resin,PDLLA and PLGA blended in CHCl3,,,poly[(glycolic acid)-co-(lactic acid)]//poly[(D-lactic acid)-co-(L-lactic acid)],,Blend,,"Solvent casting: CHCl3 solution cast into flat glass container, solvent evaporated at RT and dried

Shape of Test Piece: Film

Remarks: sample(l=20mm, w=4mm) for tensile test",,42367-6-1-1,,,,"['Glass transition temp. 52.117 [C]', 'Method: DSC', 'Condition: Heating rate;10C/min&N2']",,C3H4O2 / C3H4O2,,,,,,,,,,,,,,80,72.06 / 72.06,P902489,42367-1-1-1,,C2H2O2 / C3H4O2,,,,,,,,,,,,,,20,58.04 / 72.06,P901010,42367-2-1-1,,,,,,,,,,,,,,,,,,,,,,,,,,,,,,,,,,,,,,,"McDonald, Paul F.; Geever, Luke M.; Lyons, John G.; Higginbotham, Clement L. , Polymer-Plastics Technology and Engineering , 49 , 7 , 678-687 (2010)"
BD001921,Biodegradable,Neat resin,PDLLA and PLGA blended in CHCl3,,,poly[(glycolic acid)-co-(lactic acid)]//poly[(D-lactic acid)-co-(L-lactic acid)],,Blend,,"Solvent casting: CHCl3 solution cast into flat glass container, solvent evaporated at RT and dried

Shape of Test Piece: Film

Remarks: sample(l=20mm, w=4mm) for tensile test",,42367-6-2-1,,,,"['Glass transition temp. 54.257 [C]', 'Method: DSC', 'Condition: Heating rate;10C/min&N2']",,C3H4O2 / C3H4O2,,,,,,,,,,,,,,50,72.06 / 72.06,P902489,42367-1-1-1,,C2H2O2 / C3H4O2,,,,,,,,,,,,,,50,58.04 / 72.06,P901010,42367-2-1-1,,,,,,,,,,,,,,,,,,,,,,,,,,,,,,,,,,,,,,,"McDonald, Paul F.; Geever, Luke M.; Lyons, John G.; Higginbotham, Clement L. , Polymer-Plastics Technology and Engineering , 49 , 7 , 678-687 (2010)"
BD001921,Biodegradable,Neat resin,PDLLA and PLGA blended in CHCl3,,,poly[(glycolic acid)-co-(lactic acid)]//poly[(D-lactic acid)-co-(L-lactic acid)],,Blend,,"Solvent casting: CHCl3 solution cast into flat glass container, solvent evaporated at RT and dried

Shape of Test Piece: Film

Remarks: sample(l=20mm, w=4mm) for tensile test",,42367-6-3-1,,,,"['Glass transition temp. 54.786 [C]', 'Method: DSC', 'Condition: Heating rate;10C/min&N2']",,C3H4O2 / C3H4O2,,,,,,,,,,,,,,20,72.06 / 72.06,P902489,42367-1-1-1,,C2H2O2 / C3H4O2,,,,,,,,,,,,,,80,58.04 / 72.06,P901010,42367-2-1-1,,,,,,,,,,,,,,,,,,,,,,,,,,,,,,,,,,,,,,,"McDonald, Paul F.; Geever, Luke M.; Lyons, John G.; Higginbotham, Clement L. , Polymer-Plastics Technology and Engineering , 49 , 7 , 678-687 (2010)"
BD001928,"Thermoplastic,Crystal",Neat resin,Blended in twin-screw co-rotating extruder,,,poly(methyl methacrylate)//poly(ethylene terephthalate),,Blend,,"Injection: 250-265C, mold temp. 40C

Shape of Test Piece: Sheet

Remarks: (mechanical test) dogbone type (ISO 527-2 type 1A), (DMA) 40mm*10mm*4mm",,42502-3-1-1,,,,"['Glass transition temp. ca 81 [C]', 'Method: DMA', 'Condition: Heating rate;3C/min&5Hz', 'Remarks: Taken from the Fig.8']",,C10H8O4,,,,,,,,,,,,,90,,192.17,P090027,42502-1-1-1,,C5H8O2,,,,,,,,,,,,,10,,100.12,P040048,42502-2-1-1,,,,,,,,,,,,,,,,,,,,,,,,,,,,,,,,,,,,,,,"Kerboua, N.; Cinausero, N.; Sadoun, T.; Lopez-Cuesta, J. M. , Journal of Applied Polymer Science , 117 , 1 , 129-137 (2010)"
BD001933,"Thermoplastic,Semiconductive",Neat resin,"Soln. blended in phenol/1,2-dichloroethane (2/3), then the soln. pptd. in MeOH, filtered and dried in vacuo at 50C for 48h (Pptn. method)",,,"poly(ethylene terephthalate)//poly(1-methylbut-1-ene-1,4-diyl/2-methyloxirane-2,3-diylethylene)",['MeOH'],Blend,,,,43072-3-1-1,,"['phenol/1,2-dichloroethane (2/3)']",,"['Glass transition temp. ca 81 [C]', 'Method: DSC', 'Condition: Heating rate;20K/min&N2, second heating', 'Remarks: Tg of PET phase, taken from the Fig.1']",,C10H8O4,,,,,,,,,,,,,,90,192.17,P090027,43072-1-1-1,,C5H8 / C5H8O,,,,,,,,,,,,,,10,68.12 / 84.12,P900797,43072-2-1-1,,,,,,,,,,,,,,,,,,,,,,,,,,,,,,,,,,,,,,,"Sulaiman, S. F.; Chan, C. H.; Harun, M. K. , Materials Research Innovations , 13 , 3 , 225-228 (2009)"
BD001933,"Thermoplastic,Semiconductive",Neat resin,"Soln. blended in phenol/1,2-dichloroethane (2/3), then the soln. pptd. in MeOH, filtered and dried in vacuo at 50C for 48h (Pptn. method)",,,"poly(ethylene terephthalate)//poly(1-methylbut-1-ene-1,4-diyl/2-methyloxirane-2,3-diylethylene)",['MeOH'],Blend,,,,43072-3-2-1,,"['phenol/1,2-dichloroethane (2/3)']",,"['Glass transition temp. ca 83 [C]', 'Method: DSC', 'Condition: Heating rate;20K/min&N2, second heating', 'Remarks: Tg of PET phase, taken from the Fig.1']",,C10H8O4,,,,,,,,,,,,,,80,192.17,P090027,43072-1-1-1,,C5H8 / C5H8O,,,,,,,,,,,,,,20,68.12 / 84.12,P900797,43072-2-1-1,,,,,,,,,,,,,,,,,,,,,,,,,,,,,,,,,,,,,,,"Sulaiman, S. F.; Chan, C. H.; Harun, M. K. , Materials Research Innovations , 13 , 3 , 225-228 (2009)"
BD001933,"Thermoplastic,Semiconductive",Neat resin,"Soln. blended in phenol/1,2-dichloroethane (2/3), then the soln. pptd. in MeOH, filtered and dried in vacuo at 50C for 48h (Pptn. method)",,,"poly(ethylene terephthalate)//poly(1-methylbut-1-ene-1,4-diyl/2-methyloxirane-2,3-diylethylene)",['MeOH'],Blend,,,,43072-3-3-1,,"['phenol/1,2-dichloroethane (2/3)']",,"['Glass transition temp. ca 85 [C]', 'Method: DSC', 'Condition: Heating rate;20K/min&N2, second heating', 'Remarks: Tg of PET phase, taken from the Fig.1']",,C10H8O4,,,,,,,,,,,,,,70,192.17,P090027,43072-1-1-1,,C5H8 / C5H8O,,,,,,,,,,,,,,30,68.12 / 84.12,P900797,43072-2-1-1,,,,,,,,,,,,,,,,,,,,,,,,,,,,,,,,,,,,,,,"Sulaiman, S. F.; Chan, C. H.; Harun, M. K. , Materials Research Innovations , 13 , 3 , 225-228 (2009)"
BD001933,"Thermoplastic,Semiconductive",Neat resin,"Soln. blended in phenol/1,2-dichloroethane (2/3), then the soln. pptd. in MeOH, filtered and dried in vacuo at 50C for 48h (Pptn. method)",,,"poly(ethylene terephthalate)//poly(1-methylbut-1-ene-1,4-diyl/2-methyloxirane-2,3-diylethylene)",['MeOH'],Blend,,,,43072-3-4-1,,"['phenol/1,2-dichloroethane (2/3)']",,"['Glass transition temp. ca -28 [C]', 'Method: DSC', 'Condition: Heating rate;20K/min&N2, second heating', 'Remarks: Tg of ENR-25 phase, taken from the Fig.1']",,C10H8O4,,,,,,,,,,,,,,60,192.17,P090027,43072-1-1-1,,C5H8 / C5H8O,,,,,,,,,,,,,,40,68.12 / 84.12,P900797,43072-2-1-1,,,,,,,,,,,,,,,,,,,,,,,,,,,,,,,,,,,,,,,"Sulaiman, S. F.; Chan, C. H.; Harun, M. K. , Materials Research Innovations , 13 , 3 , 225-228 (2009)"
BD001933,"Thermoplastic,Semiconductive",Neat resin,"Soln. blended in phenol/1,2-dichloroethane (2/3), then the soln. pptd. in MeOH, filtered and dried in vacuo at 50C for 48h (Pptn. method)",,,"poly(ethylene terephthalate)//poly(1-methylbut-1-ene-1,4-diyl/2-methyloxirane-2,3-diylethylene)",['MeOH'],Blend,,,,43072-3-5-1,,"['phenol/1,2-dichloroethane (2/3)']",,"['Glass transition temp. ca -35 [C]', 'Method: DSC', 'Condition: Heating rate;20K/min&N2, second heating', 'Remarks: Tg of ENR-25 phase, taken from the Fig.1']",,C10H8O4,,,,,,,,,,,,,,50,192.17,P090027,43072-1-1-1,,C5H8 / C5H8O,,,,,,,,,,,,,,50,68.12 / 84.12,P900797,43072-2-1-1,,,,,,,,,,,,,,,,,,,,,,,,,,,,,,,,,,,,,,,"Sulaiman, S. F.; Chan, C. H.; Harun, M. K. , Materials Research Innovations , 13 , 3 , 225-228 (2009)"
BD001933,"Thermoplastic,Semiconductive",Neat resin,"Soln. blended in phenol/1,2-dichloroethane (2/3), then the soln. pptd. in MeOH, filtered and dried in vacuo at 50C for 48h (Pptn. method)",,,"poly(ethylene terephthalate)//poly(1-methylbut-1-ene-1,4-diyl/2-methyloxirane-2,3-diylethylene)",['MeOH'],Blend,,,,43072-3-6-1,,"['phenol/1,2-dichloroethane (2/3)']",,"['Glass transition temp. ca -35 [C]', 'Method: DSC', 'Condition: Heating rate;20K/min&N2, second heating', 'Remarks: Tg of ENR-25 phase, taken from the Fig.1']",,C10H8O4,,,,,,,,,,,,,,40,192.17,P090027,43072-1-1-1,,C5H8 / C5H8O,,,,,,,,,,,,,,60,68.12 / 84.12,P900797,43072-2-1-1,,,,,,,,,,,,,,,,,,,,,,,,,,,,,,,,,,,,,,,"Sulaiman, S. F.; Chan, C. H.; Harun, M. K. , Materials Research Innovations , 13 , 3 , 225-228 (2009)"
BD001933,"Thermoplastic,Semiconductive",Neat resin,"Soln. blended in phenol/1,2-dichloroethane (2/3), then the soln. pptd. in MeOH, filtered and dried in vacuo at 50C for 48h (Pptn. method)",,,"poly(ethylene terephthalate)//poly(1-methylbut-1-ene-1,4-diyl/2-methyloxirane-2,3-diylethylene)",['MeOH'],Blend,,,,43072-3-7-1,,"['phenol/1,2-dichloroethane (2/3)']",,"['Glass transition temp. ca -28 [C]', 'Method: DSC', 'Condition: Heating rate;20K/min&N2, second heating', 'Remarks: Tg of ENR-25 phase, taken from the Fig.1']",,C10H8O4,,,,,,,,,,,,,,30,192.17,P090027,43072-1-1-1,,C5H8 / C5H8O,,,,,,,,,,,,,,70,68.12 / 84.12,P900797,43072-2-1-1,,,,,,,,,,,,,,,,,,,,,,,,,,,,,,,,,,,,,,,"Sulaiman, S. F.; Chan, C. H.; Harun, M. K. , Materials Research Innovations , 13 , 3 , 225-228 (2009)"
BD001933,"Thermoplastic,Semiconductive",Neat resin,"Soln. blended in phenol/1,2-dichloroethane (2/3), then the soln. pptd. in MeOH, filtered and dried in vacuo at 50C for 48h (Pptn. method)",,,"poly(ethylene terephthalate)//poly(1-methylbut-1-ene-1,4-diyl/2-methyloxirane-2,3-diylethylene)",['MeOH'],Blend,,,,43072-3-8-1,,"['phenol/1,2-dichloroethane (2/3)']",,"['Glass transition temp. ca -40 [C]', 'Method: DSC', 'Condition: Heating rate;20K/min&N2, second heating', 'Remarks: Tg of ENR-25 phase, taken from the Fig.1']",,C10H8O4,,,,,,,,,,,,,,20,192.17,P090027,43072-1-1-1,,C5H8 / C5H8O,,,,,,,,,,,,,,80,68.12 / 84.12,P900797,43072-2-1-1,,,,,,,,,,,,,,,,,,,,,,,,,,,,,,,,,,,,,,,"Sulaiman, S. F.; Chan, C. H.; Harun, M. K. , Materials Research Innovations , 13 , 3 , 225-228 (2009)"
BD001934,"Thermoplastic,Crystal",Neat resin,Blended at 265-275C and 100 rpm using co-rotating intermeshing twin screw extruder,,,"poly(ethylene terephthalate)//poly{[benzene-1,3-bis(methylamine)]-alt-(adipic acid)}",,Blend,,Shape of Test Piece: Pellet,,43058-4-1-1,,,,"['Glass transition temp. 73 [C]', 'Method: DSC', 'Condition: Heating rate;5K/min & N2, first heating', 'Remarks: Corresponding to that of PET']",,C10H8O4,,,,,,,,,,,,,,95,192.17,P090027,43058-1-1-1,,C14H18N2O2,,,,,,,,,,,,,,5,246.31,P100101,43058-3-1-1,,,,,,,,,,,,,,,,,,,,,,,,,,,,,,,,,,,,,,,"Oezen, Ilhan; Bozoklu, Guelay; Dalgicdir, Cahit; Yuecel, Orcun; Uensal, Emre; Cakmak, Muekerrem; Menceloglu, Yusuf Ziya , European Polymer Journal , 46 , 2 , 226-237 (2010)"
BD001941,Thermoplastic,Neat resin,Soln. blended in DMAc,,,poly(butyl methacrylate)//poly[acrylonitrile-co-(vinyl acetate)],,Blend,,,,43316-3-1-1,,['DMAc'],,"['Glass transition temp. 60.7 [C]', 'Method: DMA', 'Condition: Heating rate;10C/min&Frequency;10Hz&N2, tension mode', 'Remarks: Tg of PBMA, temp. at tan(delta)peak']",,C3H3N / C4H6O2,,,,,,,,,,,,,,90,53.06 / 86.09,P900553,43316-4-1-1,,C8H14O2,,,,,,,,,,,,,,10,142.2,P040052,43316-2-1-1,,,,,,,,,,,,,,,,,,,,,,,,,,,,,,,,,,,,,,,"Ge, Zhaogang; Xiao, Changfa , Journal of Applied Polymer Science , 115 , 6 , 3357-3364 (2010)"
BD001941,Thermoplastic,Neat resin,Soln. blended in DMAc,,,poly(butyl methacrylate)//poly[acrylonitrile-co-(vinyl acetate)],,Blend,,,,43316-3-2-1,,['DMAc'],,"['Glass transition temp. 62.4 [C]', 'Method: DMA', 'Condition: Heating rate;10C/min&Frequency;10Hz&N2, tension mode', 'Remarks: Tg of PBMA, temp. at tan(delta)peak']",,C3H3N / C4H6O2,,,,,,,,,,,,,,70,53.06 / 86.09,P900553,43316-4-1-1,,C8H14O2,,,,,,,,,,,,,,30,142.2,P040052,43316-2-1-1,,,,,,,,,,,,,,,,,,,,,,,,,,,,,,,,,,,,,,,"Ge, Zhaogang; Xiao, Changfa , Journal of Applied Polymer Science , 115 , 6 , 3357-3364 (2010)"
BD001941,Thermoplastic,Neat resin,Soln. blended in DMAc,,,poly(butyl methacrylate)//poly[acrylonitrile-co-(vinyl acetate)],,Blend,,,,43316-3-3-1,,['DMAc'],,"['Glass transition temp. 49.6 [C]', 'Method: DMA', 'Condition: Heating rate;10C/min&Frequency;10Hz&N2, tension mode', 'Remarks: Tg of PBMA, temp. at tan(delta)peak']",,C3H3N / C4H6O2,,,,,,,,,,,,,,50,53.06 / 86.09,P900553,43316-4-1-1,,C8H14O2,,,,,,,,,,,,,,50,142.2,P040052,43316-2-1-1,,,,,,,,,,,,,,,,,,,,,,,,,,,,,,,,,,,,,,,"Ge, Zhaogang; Xiao, Changfa , Journal of Applied Polymer Science , 115 , 6 , 3357-3364 (2010)"
BD001941,Thermoplastic,Neat resin,Soln. blended in DMAc,,,poly(butyl methacrylate)//poly[acrylonitrile-co-(vinyl acetate)],,Blend,,,,43316-3-4-1,,['DMAc'],,"['Glass transition temp. 62.8 [C]', 'Method: DMA', 'Condition: Heating rate;10C/min&Frequency;10Hz&N2, tension mode', 'Remarks: Tg of PBMA, temp. at tan(delta)peak']",,C3H3N / C4H6O2,,,,,,,,,,,,,,30,53.06 / 86.09,P900553,43316-4-1-1,,C8H14O2,,,,,,,,,,,,,,70,142.2,P040052,43316-2-1-1,,,,,,,,,,,,,,,,,,,,,,,,,,,,,,,,,,,,,,,"Ge, Zhaogang; Xiao, Changfa , Journal of Applied Polymer Science , 115 , 6 , 3357-3364 (2010)"
BD001941,Thermoplastic,Neat resin,Soln. blended in DMAc,,,poly(butyl methacrylate)//poly[acrylonitrile-co-(vinyl acetate)],,Blend,,,,43316-3-5-1,,['DMAc'],,"['Glass transition temp. 54.7 [C]', 'Method: DMA', 'Condition: Heating rate;10C/min&Frequency;10Hz&N2, tension mode', 'Remarks: Tg of PBMA, temp. at tan(delta)peak']",,C3H3N / C4H6O2,,,,,,,,,,,,,,10,53.06 / 86.09,P900553,43316-4-1-1,,C8H14O2,,,,,,,,,,,,,,90,142.2,P040052,43316-2-1-1,,,,,,,,,,,,,,,,,,,,,,,,,,,,,,,,,,,,,,,"Ge, Zhaogang; Xiao, Changfa , Journal of Applied Polymer Science , 115 , 6 , 3357-3364 (2010)"
BD001943,"Complex&Ionomer,Thermoplastic,Semiconductive&Separation function",Neat resin,Blended during complexation,,,"poly(1-phosphonoethylene)//poly(1-vinyl-1H-1,2,4-triazole)",,Blend,"Type: polymer reaction

Prepolymer name: PVTri and PVPA

Polymer reaction condition: [Complexation] aq. soln. of PVTri and PVPA mixed, the complex polymer electrolyte isolated as light yellowish gel, then the soln. stirred under N2 for 24h until getting homogeneous milky soln.","Solvent casting: The homogeneous milky soln. cast onto PTFE plate, then dried under vacuum at 50C

Shape of Test Piece: Film",Ionically crosslinked polymer electrolyte membrane,43178-3-1-1,,['water'],,"['Glass transition temp. 145 [C]', 'Method: DSC', 'Condition: Heating rate;10C/min&N2']",,C4H5N3,,,,,1,,,,,,,,,,95.1,P332184,43178-1-1-1,,C2H5O3P,,,,,0.25,,,,,,,,,,108.03,P332133,43178-2-1-1,,,,,,,,,,,,,,,,,,,,,,,,,,,,,,,,,,,,,,,"Aslan, Ayse; Bozkurt, Ayhan , Journal of Power Sources , 191 , 2 , 442-447 (2009)"
BD001943,"Complex&Ionomer,Thermoplastic,Semiconductive&Separation function",Neat resin,Blended during complexation,,,"poly(1-phosphonoethylene)//poly(1-vinyl-1H-1,2,4-triazole)",,Blend,"Type: polymer reaction

Prepolymer name: PVTri and PVPA

Polymer reaction condition: [Complexation] aq. soln. of PVTri and PVPA mixed, the complex polymer electrolyte isolated as light yellowish gel, then the soln. stirred under N2 for 24h until getting homogeneous milky soln.","Solvent casting: The homogeneous milky soln. cast onto PTFE plate, then dried under vacuum at 50C

Shape of Test Piece: Film",Ionically crosslinked polymer electrolyte membrane,43178-3-2-1,,['water'],,"['Glass transition temp. 163 [C]', 'Method: DSC', 'Condition: Heating rate;10C/min&N2']",,C4H5N3,,,,,1,,,,,,,,,,95.1,P332184,43178-1-1-1,,C2H5O3P,,,,,0.5,,,,,,,,,,108.03,P332133,43178-2-1-1,,,,,,,,,,,,,,,,,,,,,,,,,,,,,,,,,,,,,,,"Aslan, Ayse; Bozkurt, Ayhan , Journal of Power Sources , 191 , 2 , 442-447 (2009)"
BD001943,"Complex&Ionomer,Thermoplastic,Semiconductive&Separation function",Neat resin,Blended during complexation,,,"poly(1-phosphonoethylene)//poly(1-vinyl-1H-1,2,4-triazole)",,Blend,"Type: polymer reaction

Prepolymer name: PVTri and PVPA

Polymer reaction condition: [Complexation] aq. soln. of PVTri and PVPA mixed, the complex polymer electrolyte isolated as light yellowish gel, then the soln. stirred under N2 for 24h until getting homogeneous milky soln.","Solvent casting: The homogeneous milky soln. cast onto PTFE plate, then dried under vacuum at 50C

Shape of Test Piece: Film",Ionically crosslinked polymer electrolyte membrane,43178-3-3-1,,['water'],,"['Glass transition temp. 158 [C]', 'Method: DSC', 'Condition: Heating rate;10C/min&N2']",,C4H5N3,,,,,1,,,,,,,,,,95.1,P332184,43178-1-1-1,,C2H5O3P,,,,,1,,,,,,,,,,108.03,P332133,43178-2-1-1,,,,,,,,,,,,,,,,,,,,,,,,,,,,,,,,,,,,,,,"Aslan, Ayse; Bozkurt, Ayhan , Journal of Power Sources , 191 , 2 , 442-447 (2009)"
BD001943,"Complex&Ionomer,Thermoplastic,Semiconductive&Separation function",Neat resin,Blended during complexation,,,"poly(1-phosphonoethylene)//poly(1-vinyl-1H-1,2,4-triazole)",,Blend,"Type: polymer reaction

Prepolymer name: PVTri and PVPA

Polymer reaction condition: [Complexation] aq. soln. of PVTri and PVPA mixed, the complex polymer electrolyte isolated as light yellowish gel, then the soln. stirred under N2 for 24h until getting homogeneous milky soln.","Solvent casting: The homogeneous milky soln. cast onto PTFE plate, then dried under vacuum at 50C

Shape of Test Piece: Film",Ionically crosslinked polymer electrolyte membrane,43178-3-4-1,,['water'],,"['Glass transition temp. 140 [C]', 'Method: DSC', 'Condition: Heating rate;10C/min&N2']",,C4H5N3,,,,,1,,,,,,,,,,95.1,P332184,43178-1-1-1,,C2H5O3P,,,,,2,,,,,,,,,,108.03,P332133,43178-2-1-1,,,,,,,,,,,,,,,,,,,,,,,,,,,,,,,,,,,,,,,"Aslan, Ayse; Bozkurt, Ayhan , Journal of Power Sources , 191 , 2 , 442-447 (2009)"
BD001943,"Complex&Ionomer,Thermoplastic,Semiconductive&Separation function",Neat resin,Blended during complexation,,,"poly(1-phosphonoethylene)//poly(1-vinyl-1H-1,2,4-triazole)",,Blend,"Type: polymer reaction

Prepolymer name: PVTri and PVPA

Polymer reaction condition: [Complexation] aq. soln. of PVTri and PVPA mixed, the complex polymer electrolyte isolated as light yellowish gel, then the soln. stirred under N2 for 24h until getting homogeneous milky soln.","Solvent casting: The homogeneous milky soln. cast onto PTFE plate, then dried under vacuum at 50C

Shape of Test Piece: Film",Ionically crosslinked polymer electrolyte membrane,43178-3-5-1,,['water'],,"['Glass transition temp. 126 [C]', 'Method: DSC', 'Condition: Heating rate;10C/min&N2']",,C4H5N3,,,,,1,,,,,,,,,,95.1,P332184,43178-1-1-1,,C2H5O3P,,,,,4,,,,,,,,,,108.03,P332133,43178-2-1-1,,,,,,,,,,,,,,,,,,,,,,,,,,,,,,,,,,,,,,,"Aslan, Ayse; Bozkurt, Ayhan , Journal of Power Sources , 191 , 2 , 442-447 (2009)"
BD001947,"complex,Semiconductive",Neat resin,"Dissolved ABPBI in trifluoroacetic acid (TFA) and added water, then ABPBI/TFA mixture and PSSA/water soln. admixed",,,"poly(4-vinylbenzenesulfonic acid)//poly(3,4-diaminobenzoic acid)",,Blend,,"Solvent casting: Cast the soln. of mixture onto Teflon plate and dried at 70C, then the film dried further at 80C in vacuum

Shape of Test Piece: Film

Remarks: t=150-250micron",(Blend ratio) molar ratio with respect to monomer repeating units,43377-3-1-1,,,,"['Glass transition temp. 153 [C]', 'Method: DSC', 'Condition: Heating rate;10C/min&N2, second heating']",,C7H4N2,,,,,2,,,,,,,,,,116.12,P460120,43377-1-1-1,,C8H8O3S,,,,,1,,,,,,,,,,184.21,P320022,43377-2-1-1,,,,,,,,,,,,,,,,,,,,,,,,,,,,,,,,,,,,,,,"Acar, Oktay; Sen, Unal; Bozkurt, Ayhan; Ata, Ali , Journal of Materials Science , 45 , 4 , 993-998 (2010)"
BD001947,"complex,Semiconductive",Neat resin,"Dissolved ABPBI in trifluoroacetic acid (TFA) and added water, then ABPBI/TFA mixture and PSSA/water soln. admixed",,,"poly(4-vinylbenzenesulfonic acid)//poly(3,4-diaminobenzoic acid)",,Blend,,"Solvent casting: Cast the soln. of mixture onto Teflon plate and dried at 70C, then the film dried further at 80C in vacuum

Shape of Test Piece: Film

Remarks: t=150-250micron",(Blend ratio) molar ratio with respect to monomer repeating units,43377-3-2-1,,,,"['Glass transition temp. 178 [C]', 'Method: DSC', 'Condition: Heating rate;10C/min&N2, second heating']",,C7H4N2,,,,,1,,,,,,,,,,116.12,P460120,43377-1-1-1,,C8H8O3S,,,,,1,,,,,,,,,,184.21,P320022,43377-2-1-1,,,,,,,,,,,,,,,,,,,,,,,,,,,,,,,,,,,,,,,"Acar, Oktay; Sen, Unal; Bozkurt, Ayhan; Ata, Ali , Journal of Materials Science , 45 , 4 , 993-998 (2010)"
BD001947,"complex,Semiconductive",Neat resin,"Dissolved ABPBI in trifluoroacetic acid (TFA) and added water, then ABPBI/TFA mixture and PSSA/water soln. admixed",,,"poly(4-vinylbenzenesulfonic acid)//poly(3,4-diaminobenzoic acid)",,Blend,,"Solvent casting: Cast the soln. of mixture onto Teflon plate and dried at 70C, then the film dried further at 80C in vacuum

Shape of Test Piece: Film

Remarks: t=150-250micron",(Blend ratio) molar ratio with respect to monomer repeating units,43377-3-3-1,,,,"['Glass transition temp. 180 [C]', 'Method: DSC', 'Condition: Heating rate;10C/min&N2, second heating']",,C7H4N2,,,,,1,,,,,,,,,,116.12,P460120,43377-1-1-1,,C8H8O3S,,,,,2,,,,,,,,,,184.21,P320022,43377-2-1-1,,,,,,,,,,,,,,,,,,,,,,,,,,,,,,,,,,,,,,,"Acar, Oktay; Sen, Unal; Bozkurt, Ayhan; Ata, Ali , Journal of Materials Science , 45 , 4 , 993-998 (2010)"
BD001950,Thermoelastic elastomer,Neat resin,"Blended at 140C and 60rpm for 6.5-7min using Haake Rheocord, then cooled to 30C and kept for 3h",,,polyethene//poly[ethene-co-(5-ethylidene-2-norbornene)-co-(prop-1-ene)],,Blend,,"Compression: Compression-molded at 130C and 100kg/cm2 for 15min, then cooled to RT under pressure for 30min

Shape of Test Piece: Sheet

Remarks: t=3.6mm, (tensile test)dumbbell specimen(type IV), (Izod impact)64*12.7*3mm3",Unvulcanized,43602-4-1-1,,,gel content after blending=8 g&slash;100g,"['Glass transition temp. -50.8 [C]', 'Method: DSC', 'Condition: Heating rate;5C/min&N2']",,CH2,,,,,,,,,,,,,,85,14.03,P010001,43602-1-1-1,,C2H4 / C9H12 / C3H6,,,,,,,,,,,,,,15,28.05 / 120.19 / 42.08,P900083,43602-3-1-1,,,,,,,,,,,,,,,,,,,,,,,,,,,,,,,,,,,,,,,"Sarkhel, Gautam; Choudhury, Arup , Journal of Applied Polymer Science , 115 , 1 , 376-384 (2010)"
BD001955,",Crystal",Neat resin,"In fist step aq. EVOH and AP blended at 195C for 4min in Brabnddr Plastograph mixer, then cooled to RT and dried, subsequently the EVOH/AP blend mixed with PLA at 190C and 40 rpm for 5min followed by 60rpm for 1 min",,,poly(lactic acid)//poly[ethene-co-(vinyl alcohol)]//amylopectin,,Blend,,"Compression: Molded at 190C for 4min under 2 MPa

Shape of Test Piece: Film

Remarks: t = 80-110 micron",,43504-7-1-1,,,,"['Glass transition temp. 57.7 [C]', 'Method: DSC', 'Condition: Heating rate;10C/min & N2, second heating', 'Remarks: Tg of PLA']",,C3H4O2,,,,,,,,,,,,,,99,72.06,P090176,43504-1-1-1,,C2H4 / C2H4O,,,,,,,,,,,,,,0.5,28.05 / 44.05,P900017,43504-2-1-1,,C6H10O5 / C6H10O5 / C6H10O5,,,,,,,,,,,,,,0.5,162.14 / 162.14 / 162.14,P903336,43504-3-1-1,,,,,,,,,,,,,,,,,,,,"Nordqvist, D.; Sanchez-Garcia, Maria D.; Hedenqvist, Mikael S.; Lagaron, Jose M. , Journal of Applied Polymer Science , 115 , 3 , 1315-1324 (2010)"
BD001955,",Crystal",Neat resin,"In fist step aq. EVOH and AP blended at 195C for 4min in Brabnddr Plastograph mixer, then cooled to RT and dried, subsequently the EVOH/AP blend mixed with PLA at 190C and 40 rpm for 5min followed by 60rpm for 1 min",,,poly(lactic acid)//poly[ethene-co-(vinyl alcohol)]//amylopectin,,Blend,,"Compression: Molded at 190C for 4min under 2 MPa

Shape of Test Piece: Film

Remarks: t = 80-110 micron",,43504-7-2-1,,,,"['Glass transition temp. 58.1 [C]', 'Method: DSC', 'Condition: Heating rate;10C/min & N2, second heating', 'Remarks: Tg of PLA']",,C3H4O2,,,,,,,,,,,,,,95,72.06,P090176,43504-1-1-1,,C2H4 / C2H4O,,,,,,,,,,,,,,2.5,28.05 / 44.05,P900017,43504-2-1-1,,C6H10O5 / C6H10O5 / C6H10O5,,,,,,,,,,,,,,2.5,162.14 / 162.14 / 162.14,P903336,43504-3-1-1,,,,,,,,,,,,,,,,,,,,"Nordqvist, D.; Sanchez-Garcia, Maria D.; Hedenqvist, Mikael S.; Lagaron, Jose M. , Journal of Applied Polymer Science , 115 , 3 , 1315-1324 (2010)"
BD001955,",Crystal",Neat resin,"In fist step aq. EVOH and AP blended at 195C for 4min in Brabnddr Plastograph mixer, then cooled to RT and dried, subsequently the EVOH/AP blend mixed with PLA at 190C and 40 rpm for 5min followed by 60rpm for 1 min",,,poly(lactic acid)//poly[ethene-co-(vinyl alcohol)]//amylopectin,,Blend,,"Compression: Molded at 190C for 4min under 2 MPa

Shape of Test Piece: Film

Remarks: t = 80-110 micron",,43504-7-3-1,,,,"['Glass transition temp. 58.7 [C]', 'Method: DSC', 'Condition: Heating rate;10C/min & N2, second heating', 'Remarks: Tg of PLA']",,C3H4O2,,,,,,,,,,,,,,90,72.06,P090176,43504-1-1-1,,C2H4 / C2H4O,,,,,,,,,,,,,,5,28.05 / 44.05,P900017,43504-2-1-1,,C6H10O5 / C6H10O5 / C6H10O5,,,,,,,,,,,,,,5,162.14 / 162.14 / 162.14,P903336,43504-3-1-1,,,,,,,,,,,,,,,,,,,,"Nordqvist, D.; Sanchez-Garcia, Maria D.; Hedenqvist, Mikael S.; Lagaron, Jose M. , Journal of Applied Polymer Science , 115 , 3 , 1315-1324 (2010)"
BD001956,,Neat resin,Dissolved 5g (total) of each polymer separately in 100ml CHCl3 and mixed,,,poly(vinyl chloride)//poly(ethylene oxide)-block-poly(propylene oxide)-block-poly(ethylene oxide),,Blend,,"Solvent casting: Cast on glass plate and dried at RT

Shape of Test Piece: Film

Remarks: t=0.10-0.15mm",,43388-4-1-1,,['CHCl3'],,"['Glass transition temp. ca 74 ... 75 [C]', 'Method: Dielectric relaxation', 'Condition: Frequency;100kHz', 'Remarks: Temp. of tan(delta) peak, taken from the Fig.16(b) and Fig.17(b)']",,C2H3Cl,,,,,,,,,,,,,,90,62.5,P050002,43388-1-1-1,,C2H4O / C2H4O / C3H6O,,,,,,,,,,,,,,10,44.05 / 44.05 / 58.08,P903214,43388-3-1-1,,,,,,,,,,,,,,,,,,,,,,,,,,,,,,,,,,,,,,,"Rozik, Nehad N.; Abd-El Messieh, S. L.; Abd-El Nour, K. N. , Journal of Applied Polymer Science , 115 , 3 , 1732-1741 (2010)"
BD001956,,Neat resin,Dissolved 5g (total) of each polymer separately in 100ml CHCl3 and mixed,,,poly(vinyl chloride)//poly(ethylene oxide)-block-poly(propylene oxide)-block-poly(ethylene oxide),,Blend,,"Solvent casting: Cast on glass plate and dried at RT

Shape of Test Piece: Film

Remarks: t=0.10-0.15mm",,43388-13-1-1,,['CHCl3'],,"['Glass transition temp. ca 80 [C]', 'Method: Dielectric relaxation', 'Condition: Frequency;100kHz', 'Remarks: Temp. of tan(delta) peak, taken from the Fig. 9']",,C2H3Cl,,,,,,,,,,,,,,95,62.5,P050002,43388-1-1-1,,C2H4O / C2H4O / C3H6O,,,,,,,,,,,,,,5,44.05 / 44.05 / 58.08,P903214,43388-3-1-1,,,,,,,,,,,,,,,,,,,,,,,,,,,,,,,,,,,,,,,"Rozik, Nehad N.; Abd-El Messieh, S. L.; Abd-El Nour, K. N. , Journal of Applied Polymer Science , 115 , 3 , 1732-1741 (2010)"
BD001956,,Neat resin,Dissolved 5g (total) of each polymer separately in 100ml CHCl3 and mixed,,,poly(vinyl chloride)//poly(ethylene oxide)-block-poly(propylene oxide)-block-poly(ethylene oxide),,Blend,,"Solvent casting: Cast on glass plate and dried at RT

Shape of Test Piece: Film

Remarks: t=0.10-0.15mm",,43388-14-1-1,,['CHCl3'],,"['Glass transition temp. ca 72 [C]', 'Method: Dielectric relaxation', 'Condition: Frequency;100kHz', 'Remarks: Temp. of tan(delta) peak, taken from the Fig. 9']",,C2H3Cl,,,,,,,,,,,,,,80,62.5,P050002,43388-1-1-1,,C2H4O / C2H4O / C3H6O,,,,,,,,,,,,,,20,44.05 / 44.05 / 58.08,P903214,43388-3-1-1,,,,,,,,,,,,,,,,,,,,,,,,,,,,,,,,,,,,,,,"Rozik, Nehad N.; Abd-El Messieh, S. L.; Abd-El Nour, K. N. , Journal of Applied Polymer Science , 115 , 3 , 1732-1741 (2010)"
BD001958,",Crystal",Neat resin,Blended using batch intensive mixer at 175C and 60rpm for 5min,,,poly(lactic acid)//poly[(ethylene oxide)-co-epichlorohydrin],,Blend,,,,43635-3-1-1,,,,"['Glass transition temp. 60.92 [C]', 'Method: DSC', 'Condition: Heating rate;10C/min&N2, second heating', 'Remarks: PLA part']",,C3H4O2,,,,,,,,,,,,,,95,72.06,P090176,413635-1-1-1,,C2H4O / C3H5ClO,,,,,,,,,,,,,,5,44.05 / 92.52,P900812,413635-2-1-1,,,,,,,,,,,,,,,,,,,,,,,,,,,,,,,,,,,,,,,"Zhang, Kunyu; Ran, Xianghai; Wang, Xuemei; Han, Changyu; Han, Lijing; Wen, Xin; Zhuang, Yugang; Dong, Lisong , Polymer Engineering and Science , 51 , 12 , 2370-2380 (2011)"
BD001958,",Crystal",Neat resin,Blended using batch intensive mixer at 175C and 60rpm for 5min,,,poly(lactic acid)//poly[(ethylene oxide)-co-epichlorohydrin],,Blend,,,,43635-3-2-1,,,,"['Glass transition temp. 60.62 [C]', 'Method: DSC', 'Condition: Heating rate;10C/min&N2, second heating', 'Remarks: PLA part']",,C3H4O2,,,,,,,,,,,,,,90,72.06,P090176,413635-1-1-1,,C2H4O / C3H5ClO,,,,,,,,,,,,,,10,44.05 / 92.52,P900812,413635-2-1-1,,,,,,,,,,,,,,,,,,,,,,,,,,,,,,,,,,,,,,,"Zhang, Kunyu; Ran, Xianghai; Wang, Xuemei; Han, Changyu; Han, Lijing; Wen, Xin; Zhuang, Yugang; Dong, Lisong , Polymer Engineering and Science , 51 , 12 , 2370-2380 (2011)"
BD001958,",Crystal",Neat resin,Blended using batch intensive mixer at 175C and 60rpm for 5min,,,poly(lactic acid)//poly[(ethylene oxide)-co-epichlorohydrin],,Blend,,,,43635-3-3-1,,,,"['Glass transition temp. 60.83 [C]', 'Method: DSC', 'Condition: Heating rate;10C/min&N2, second heating', 'Remarks: PLA part']",,C3H4O2,,,,,,,,,,,,,,85,72.06,P090176,413635-1-1-1,,C2H4O / C3H5ClO,,,,,,,,,,,,,,15,44.05 / 92.52,P900812,413635-2-1-1,,,,,,,,,,,,,,,,,,,,,,,,,,,,,,,,,,,,,,,"Zhang, Kunyu; Ran, Xianghai; Wang, Xuemei; Han, Changyu; Han, Lijing; Wen, Xin; Zhuang, Yugang; Dong, Lisong , Polymer Engineering and Science , 51 , 12 , 2370-2380 (2011)"
BD001958,",Crystal",Neat resin,Blended using batch intensive mixer at 175C and 60rpm for 5min,,,poly(lactic acid)//poly[(ethylene oxide)-co-epichlorohydrin],,Blend,,,,43635-3-4-1,,,,"['Glass transition temp. 60.04 [C]', 'Method: DSC', 'Condition: Heating rate;10C/min&N2, second heating', 'Remarks: PLA part']",,C3H4O2,,,,,,,,,,,,,,80,72.06,P090176,413635-1-1-1,,C2H4O / C3H5ClO,,,,,,,,,,,,,,20,44.05 / 92.52,P900812,413635-2-1-1,,,,,,,,,,,,,,,,,,,,,,,,,,,,,,,,,,,,,,,"Zhang, Kunyu; Ran, Xianghai; Wang, Xuemei; Han, Changyu; Han, Lijing; Wen, Xin; Zhuang, Yugang; Dong, Lisong , Polymer Engineering and Science , 51 , 12 , 2370-2380 (2011)"
BD001958,",Crystal",Neat resin,Blended using batch intensive mixer at 175C and 60rpm for 5min,,,poly(lactic acid)//poly[(ethylene oxide)-co-epichlorohydrin],,Blend,,,,43635-3-5-1,,,,"['Glass transition temp. 59.69 [C]', 'Method: DSC', 'Condition: Heating rate;10C/min&N2, second heating', 'Remarks: PLA part']",,C3H4O2,,,,,,,,,,,,,,70,72.06,P090176,413635-1-1-1,,C2H4O / C3H5ClO,,,,,,,,,,,,,,30,44.05 / 92.52,P900812,413635-2-1-1,,,,,,,,,,,,,,,,,,,,,,,,,,,,,,,,,,,,,,,"Zhang, Kunyu; Ran, Xianghai; Wang, Xuemei; Han, Changyu; Han, Lijing; Wen, Xin; Zhuang, Yugang; Dong, Lisong , Polymer Engineering and Science , 51 , 12 , 2370-2380 (2011)"
BD001962,linear,Neat resin,Blended using twin screw extruder,,,polystyrene//poly(phenyl methyl siloxane),,Blend,,"Extrusion: Extruded at 160C after residence time of 15min at 170rpm

Annealing: 120C for 5h",,43872-12-1-1,,,,"['Glass transition temp. -8 ... 62 [C]', 'Method: Temp. modulated DSC', 'Condition: Heating rate;2.5K/min&litude 0.5K, period 60s, N2', 'Remarks: Tg for PS-rich phase, taken from the Fig.6']",,C8H8,,,,,,,,,,,,,,10,104.15,P020001,43872-11-1-1,,C7H8OSi,,,,,,,,,,,,,,90,136.22,P170034,43872-2-1-1,,,,,,,,,,,,,,,,,,,,,,,,,,,,,,,,,,,,,,,"Van den Brande, Niko; Koning, Cor; Geerlings, Paul; Van Lier, Gregory; Van Assche, Guy; Van Mele, Bruno , Journal of Thermal Analysis and Calorimetry , 105 , 3 , 775-781 (2011)"
BD001962,linear,Neat resin,Blended using twin screw extruder,,,polystyrene//poly(phenyl methyl siloxane),,Blend,,"Extrusion: Extruded at 160C after residence time of 15min at 170rpm

Annealing: 120C for 5h",,43872-12-2-1,,,,"['Glass transition temp. -5 ... 63 [C]', 'Method: Temp. modulated DSC', 'Condition: Heating rate;2.5K/min&litude 0.5K, period 60s, N2', 'Remarks: Tg for PS-rich phase, taken from the Fig.6']",,C8H8,,,,,,,,,,,,,,30,104.15,P020001,43872-11-1-1,,C7H8OSi,,,,,,,,,,,,,,70,136.22,P170034,43872-2-1-1,,,,,,,,,,,,,,,,,,,,,,,,,,,,,,,,,,,,,,,"Van den Brande, Niko; Koning, Cor; Geerlings, Paul; Van Lier, Gregory; Van Assche, Guy; Van Mele, Bruno , Journal of Thermal Analysis and Calorimetry , 105 , 3 , 775-781 (2011)"
BD001962,linear,Neat resin,Blended using twin screw extruder,,,polystyrene//poly(phenyl methyl siloxane),,Blend,,"Extrusion: Extruded at 160C after residence time of 15min at 170rpm

Annealing: 120C for 5h",,43872-12-3-1,,,,"['Glass transition temp. 52 [C]', 'Method: Temp. modulated DSC', 'Condition: Heating rate;2.5K/min&litude 0.5K, period 60s, N2', 'Remarks: Tg for PS-rich phase, taken from the Fig.6']",,C8H8,,,,,,,,,,,,,,50,104.15,P020001,43872-11-1-1,,C7H8OSi,,,,,,,,,,,,,,50,136.22,P170034,43872-2-1-1,,,,,,,,,,,,,,,,,,,,,,,,,,,,,,,,,,,,,,,"Van den Brande, Niko; Koning, Cor; Geerlings, Paul; Van Lier, Gregory; Van Assche, Guy; Van Mele, Bruno , Journal of Thermal Analysis and Calorimetry , 105 , 3 , 775-781 (2011)"
BD001962,linear,Neat resin,Blended using twin screw extruder,,,polystyrene//poly(phenyl methyl siloxane),,Blend,,"Extrusion: Extruded at 160C after residence time of 15min at 170rpm

Annealing: 120C for 5h",,43872-12-4-1,,,,"['Glass transition temp. ca 58 [C]', 'Method: Temp. modulated DSC', 'Condition: Heating rate;2.5K/min&litude 0.5K, period 60s, N2', 'Remarks: Tg for PS-rich phase, taken from the Fig.6']",,C8H8,,,,,,,,,,,,,,70,104.15,P020001,43872-11-1-1,,C7H8OSi,,,,,,,,,,,,,,30,136.22,P170034,43872-2-1-1,,,,,,,,,,,,,,,,,,,,,,,,,,,,,,,,,,,,,,,"Van den Brande, Niko; Koning, Cor; Geerlings, Paul; Van Lier, Gregory; Van Assche, Guy; Van Mele, Bruno , Journal of Thermal Analysis and Calorimetry , 105 , 3 , 775-781 (2011)"
BD001962,linear,Neat resin,Blended using twin screw extruder,,,polystyrene//poly(phenyl methyl siloxane),,Blend,,"Extrusion: Extruded at 160C after residence time of 15min at 170rpm

Annealing: 120C for 5h",,43872-12-5-1,,,,"['Glass transition temp. -60 ... -43 [C]', 'Method: Temp. modulated DSC', 'Condition: Heating rate;2.5K/min&litude 0.5K, period 60s, N2', 'Remarks: Tg for PMPS-rich phase, taken from the Fig.6']",,C8H8,,,,,,,,,,,,,,80,104.15,P020001,43872-11-1-1,,C7H8OSi,,,,,,,,,,,,,,20,136.22,P170034,43872-2-1-1,,,,,,,,,,,,,,,,,,,,,,,,,,,,,,,,,,,,,,,"Van den Brande, Niko; Koning, Cor; Geerlings, Paul; Van Lier, Gregory; Van Assche, Guy; Van Mele, Bruno , Journal of Thermal Analysis and Calorimetry , 105 , 3 , 775-781 (2011)"
BD001962,linear,Neat resin,Blended using twin screw extruder,,,polystyrene//poly(phenyl methyl siloxane),,Blend,,"Extrusion: Extruded at 160C after residence time of 15min at 170rpm

Annealing: 120C for 5h",,43872-12-6-1,,,,"['Glass transition temp. ca 77 [C]', 'Method: Temp. modulated DSC', 'Condition: Heating rate;2.5K/min&litude 0.5K, period 60s, N2', 'Remarks: Tg for PS-rich phase']",,C8H8,,,,,,,,,,,,,,90,104.15,P020001,43872-11-1-1,,C7H8OSi,,,,,,,,,,,,,,10,136.22,P170034,43872-2-1-1,,,,,,,,,,,,,,,,,,,,,,,,,,,,,,,,,,,,,,,"Van den Brande, Niko; Koning, Cor; Geerlings, Paul; Van Lier, Gregory; Van Assche, Guy; Van Mele, Bruno , Journal of Thermal Analysis and Calorimetry , 105 , 3 , 775-781 (2011)"
BD001963,"Thermoplastic,Crystal",Neat resin,"Melt blended in Banbury mixer at 190C and 164rpm for 3.5min, then pelletized",,,"poly(prop-1-ene)//poly(ethylene/norbornane-2,3-diyl)",,Blend,,"Injection: Injection molded at 242C and 20MPa, mold temp.=60C

Shape of Test Piece: Sheet

Remarks: (DMA and VST test) 12*12.8*3.3mm",,43812-3-1-1,,,,"['Glass transition temp. 80.2 [C]', 'Method: DMA', 'Condition: Heating rate;3C/min&Frequency;1Hz&Single cantilever bending mode', 'Remarks: Tg of COC, temp. at peak of loss modulus']",,C3H6,,,,,,,,,,,,,,90,42.08,P010002,43812-1-1-1,,CH2 / C7H10,,,,,,,,,,,,,,10,14.03 / 94.15,P904088,43812-2-1-1,,,,,,,,,,,,,,,,,,,,,,,,,,,,,,,,,,,,,,,"Fambri, Luca; Kolarik, Jan; Pegoretti, Alessandro; Penati, Amabile , Journal of Applied Polymer Science , 122 , 5 , 3406-3414 (2011)"
BD001963,"Thermoplastic,Crystal",Neat resin,"Melt blended in Banbury mixer at 190C and 164rpm for 3.5min, then pelletized",,,"poly(prop-1-ene)//poly(ethylene/norbornane-2,3-diyl)",,Blend,,"Injection: Injection molded at 242C and 20MPa, mold temp.=60C

Shape of Test Piece: Sheet

Remarks: (DMA and VST test) 12*12.8*3.3mm",,43812-3-2-1,,,,"['Glass transition temp. 80.6 [C]', 'Method: DMA', 'Condition: Heating rate;3C/min&Frequency;1Hz&Single cantilever bending mode', 'Remarks: Tg of COC, temp. at peak of loss modulus']",,C3H6,,,,,,,,,,,,,,80,42.08,P010002,43812-1-1-1,,CH2 / C7H10,,,,,,,,,,,,,,20,14.03 / 94.15,P904088,43812-2-1-1,,,,,,,,,,,,,,,,,,,,,,,,,,,,,,,,,,,,,,,"Fambri, Luca; Kolarik, Jan; Pegoretti, Alessandro; Penati, Amabile , Journal of Applied Polymer Science , 122 , 5 , 3406-3414 (2011)"
BD001963,"Thermoplastic,Crystal",Neat resin,"Melt blended in Banbury mixer at 190C and 164rpm for 3.5min, then pelletized",,,"poly(prop-1-ene)//poly(ethylene/norbornane-2,3-diyl)",,Blend,,"Injection: Injection molded at 242C and 20MPa, mold temp.=60C

Shape of Test Piece: Sheet

Remarks: (DMA and VST test) 12*12.8*3.3mm",,43812-3-3-1,,,,"['Glass transition temp. 80.1 [C]', 'Method: DMA', 'Condition: Heating rate;3C/min&Frequency;1Hz&Single cantilever bending mode', 'Remarks: Tg of COC, temp. at peak of loss modulus']",,C3H6,,,,,,,,,,,,,,70,42.08,P010002,43812-1-1-1,,CH2 / C7H10,,,,,,,,,,,,,,30,14.03 / 94.15,P904088,43812-2-1-1,,,,,,,,,,,,,,,,,,,,,,,,,,,,,,,,,,,,,,,"Fambri, Luca; Kolarik, Jan; Pegoretti, Alessandro; Penati, Amabile , Journal of Applied Polymer Science , 122 , 5 , 3406-3414 (2011)"
BD001963,"Thermoplastic,Crystal",Neat resin,"Melt blended in Banbury mixer at 190C and 164rpm for 3.5min, then pelletized",,,"poly(prop-1-ene)//poly(ethylene/norbornane-2,3-diyl)",,Blend,,"Injection: Injection molded at 242C and 20MPa, mold temp.=60C

Shape of Test Piece: Sheet

Remarks: (DMA and VST test) 12*12.8*3.3mm",,43812-3-4-1,,,,"['Glass transition temp. 79.8 [C]', 'Method: DMA', 'Condition: Heating rate;3C/min&Frequency;1Hz&Single cantilever bending mode', 'Remarks: Tg of COC, temp. at peak of loss modulus']",,C3H6,,,,,,,,,,,,,,60,42.08,P010002,43812-1-1-1,,CH2 / C7H10,,,,,,,,,,,,,,40,14.03 / 94.15,P904088,43812-2-1-1,,,,,,,,,,,,,,,,,,,,,,,,,,,,,,,,,,,,,,,"Fambri, Luca; Kolarik, Jan; Pegoretti, Alessandro; Penati, Amabile , Journal of Applied Polymer Science , 122 , 5 , 3406-3414 (2011)"
