Repository: williamschertzer/webScraper

File: glass_transition_temp.csv (part 61 of 62)
BD001980,Separation function,Neat resin,Blended PSf and PIAM at 60C in NMP with stirring for 20h,,,"polyethersulfone//poly(1-phenylethylene/1,2-dicarboxyethylene)",,Blend,,"Solvent casting: Spread the soln. on glass plate using doctor's knife at RT, heated at 180C for 1min, then membrane separated via phase inversion technique by dipping the glass plate in ice-cold water, subsequently dipped in water for another 24h, finally washed with water several times

Alkali treatment: Immersed in 0.1% NaOH soln. for 20h, then washed and stored in water

Shape of Test Piece: Membrane","[poly(isobutylene-alt-maleic anhydride)(PIAM)]obtained from Sigma-Aldrich, Mw=3E(3)",44457-3-2-1,,,,"['Glass transition temp. ca 178 [C]', 'Method: DSC', 'Condition: Heating rate;10C/min', 'Remarks: Value for midpoint of the transition, taken from the Fig.4']",,C27H22O4S,,,,,,,,,,,,,,70,442.53,P070317,44457-1-1-1,,C2H2O2 / C8H8,,,,,,,,,,,,,,30,58.04 / 104.15,P905500,44457-2-1-1,,,,,,,,,,,,,,,,,,,,,,,,,,,,,,,,,,,,,,,"Padaki, Mahesh; Isloor, Arun M.; Belavadi, Ganesh; Prabhu, K. Narayan , Industrial & Engineering Chemistry Research , 50 , 11 , 6528-6534 (2011)"
BD001980,Separation function,Neat resin,Blended PSf and PIAM at 60C in NMP with stirring for 20h,,,"polyethersulfone//poly(1-phenylethylene/1,2-dicarboxyethylene)",,Blend,,"Solvent casting: Spread the soln. on glass plate using doctor's knife at RT, heated at 180C for 1min, then membrane separated via phase inversion technique by dipping the glass plate in ice-cold water, subsequently dipped in water for another 24h, finally washed with water several times

Alkali treatment: Immersed in 0.1% NaOH soln. for 20h, then washed and stored in water

Shape of Test Piece: Membrane","[poly(isobutylene-alt-maleic anhydride)(PIAM)]obtained from Sigma-Aldrich, Mw=3E(3)",44457-3-3-1,,,,"['Glass transition temp. ca 167 [C]', 'Method: DSC', 'Condition: Heating rate;10C/min', 'Remarks: Value for midpoint of the transition, taken from the Fig.4']",,C27H22O4S,,,,,,,,,,,,,,80,442.53,P070317,44457-1-1-1,,C2H2O2 / C8H8,,,,,,,,,,,,,,20,58.04 / 104.15,P905500,44457-2-1-1,,,,,,,,,,,,,,,,,,,,,,,,,,,,,,,,,,,,,,,"Padaki, Mahesh; Isloor, Arun M.; Belavadi, Ganesh; Prabhu, K. Narayan , Industrial & Engineering Chemistry Research , 50 , 11 , 6528-6534 (2011)"
BD001980,Separation function,Neat resin,Blended PSf and PIAM at 60C in NMP with stirring for 20h,,,"polyethersulfone//poly(1-phenylethylene/1,2-dicarboxyethylene)",,Blend,,"Solvent casting: Spread the soln. on glass plate using doctor's knife at RT, heated at 180C for 1min, then membrane separated via phase inversion technique by dipping the glass plate in ice-cold water, subsequently dipped in water for another 24h, finally washed with water several times

Alkali treatment: Immersed in 0.1% NaOH soln. for 20h, then washed and stored in water

Shape of Test Piece: Membrane","[poly(isobutylene-alt-maleic anhydride)(PIAM)]obtained from Sigma-Aldrich, Mw=3E(3)",44457-3-4-1,,,,"['Glass transition temp. ca 181 [C]', 'Method: DSC', 'Condition: Heating rate;10C/min', 'Remarks: Value for midpoint of the transition, taken from the Fig.4']",,C27H22O4S,,,,,,,,,,,,,,90,442.53,P070317,44457-1-1-1,,C2H2O2 / C8H8,,,,,,,,,,,,,,10,58.04 / 104.15,P905500,44457-2-1-1,,,,,,,,,,,,,,,,,,,,,,,,,,,,,,,,,,,,,,,"Padaki, Mahesh; Isloor, Arun M.; Belavadi, Ganesh; Prabhu, K. Narayan , Industrial & Engineering Chemistry Research , 50 , 11 , 6528-6534 (2011)"
BD001984,chlorine-resistant,Neat resin,BPS-20K and PEG blended at RT in DMAc for 4h,,,"poly(ethylene oxide)//poly(oxybiphenyl-4,4'-diyloxy-1,4-phenylenesulfonyl-1,4-phenylene/oxybiphenyl-4,4'-diyloxy{2-[(potassiooxy)sulfonyl]-1,4-phenylene}sulfonyl{3-[(potassiooxy)sulfonyl]-1,4-phenylene})",,Blend,,"Solvent casting: DMAc solution cast on glass plate and dried at 90C for 6h and at 150C for 12h under vacuum

Shape of Test Piece: membrane

Remarks: t=25-35micron, sample(5cm*5cm) for water uptake measurement, sample(w=4mm) for DMA test",,44365-3-1-1,,,,"['Glass transition temp. 256 [C]', 'Method: DMA']",,C24H16O4S / C24H14K2O10S3,,,,,,,,,,,,,,95,400.45 / 636.76,P904967,44365-1-1-1,,C2H4O,,,,,,,,,,,,,,5,44.05,P070013,44365-2-1-1,,,,,,,,,,,,,,,,,,,,,,,,,,,,,,,,,,,,,,,"Lee, Chang Hyun; Spano, Justin; McGrath, James E.; Cook, Joseph; Freeman, Benny D.; Wi, Sungsool , Journal of Physical Chemistry B , 115 , 21 , 6876-6884 (2011)"
BD001984,chlorine-resistant,Neat resin,BPS-20K and PEG blended at RT in DMAc for 4h,,,"poly(ethylene oxide)//poly(oxybiphenyl-4,4'-diyloxy-1,4-phenylenesulfonyl-1,4-phenylene/oxybiphenyl-4,4'-diyloxy{2-[(potassiooxy)sulfonyl]-1,4-phenylene}sulfonyl{3-[(potassiooxy)sulfonyl]-1,4-phenylene})",,Blend,,"Solvent casting: DMAc solution cast on glass plate and dried at 90C for 6h and at 150C for 12h under vacuum

Shape of Test Piece: membrane

Remarks: t=25-35micron, sample(5cm*5cm) for water uptake measurement, sample(w=4mm) for DMA test",,44365-4-1-1,,,,"['Glass transition temp. 245 [C]', 'Method: DMA']",,C24H16O4S / C24H14K2O10S3,,,,,,,,,,,,,,90,400.45 / 636.76,P904967,44365-1-1-1,,C2H4O,,,,,,,,,,,,,,10,44.05,P070013,44365-2-1-1,,,,,,,,,,,,,,,,,,,,,,,,,,,,,,,,,,,,,,,"Lee, Chang Hyun; Spano, Justin; McGrath, James E.; Cook, Joseph; Freeman, Benny D.; Wi, Sungsool , Journal of Physical Chemistry B , 115 , 21 , 6876-6884 (2011)"
BD001984,chlorine-resistant,Neat resin,BPS-20K and PEG blended at RT in DMAc for 4h,,,"poly(ethylene oxide)//poly(oxybiphenyl-4,4'-diyloxy-1,4-phenylenesulfonyl-1,4-phenylene/oxybiphenyl-4,4'-diyloxy{2-[(potassiooxy)sulfonyl]-1,4-phenylene}sulfonyl{3-[(potassiooxy)sulfonyl]-1,4-phenylene})",,Blend,,"Solvent casting: DMAc solution cast on glass plate and dried at 90C for 6h and at 150C for 12h under vacuum

Shape of Test Piece: membrane

Remarks: t=25-35micron, sample(5cm*5cm) for water uptake measurement, sample(w=4mm) for DMA test",,44365-5-1-1,,,,"['Glass transition temp. 250 [C]', 'Method: DMA']",,C24H16O4S / C24H14K2O10S3,,,,,,,,,,,,,,95,400.45 / 636.76,P904967,44365-1-1-1,,C2H4O,,,,,,,,,,,,,,5,44.05,P070013,44365-2-2-1,,,,,,,,,,,,,,,,,,,,,,,,,,,,,,,,,,,,,,,"Lee, Chang Hyun; Spano, Justin; McGrath, James E.; Cook, Joseph; Freeman, Benny D.; Wi, Sungsool , Journal of Physical Chemistry B , 115 , 21 , 6876-6884 (2011)"
BD001984,chlorine-resistant,Neat resin,BPS-20K and PEG blended at RT in DMAc for 4h,,,"poly(ethylene oxide)//poly(oxybiphenyl-4,4'-diyloxy-1,4-phenylenesulfonyl-1,4-phenylene/oxybiphenyl-4,4'-diyloxy{2-[(potassiooxy)sulfonyl]-1,4-phenylene}sulfonyl{3-[(potassiooxy)sulfonyl]-1,4-phenylene})",,Blend,,"Solvent casting: DMAc solution cast on glass plate and dried at 90C for 6h and at 150C for 12h under vacuum

Shape of Test Piece: membrane

Remarks: t=25-35micron, sample(5cm*5cm) for water uptake measurement, sample(w=4mm) for DMA test",,44365-6-1-1,,,,"['Glass transition temp. 232 [C]', 'Method: DMA']",,C24H16O4S / C24H14K2O10S3,,,,,,,,,,,,,,90,400.45 / 636.76,P904967,44365-1-1-1,,C2H4O,,,,,,,,,,,,,,10,44.05,P070013,44365-2-2-1,,,,,,,,,,,,,,,,,,,,,,,,,,,,,,,,,,,,,,,"Lee, Chang Hyun; Spano, Justin; McGrath, James E.; Cook, Joseph; Freeman, Benny D.; Wi, Sungsool , Journal of Physical Chemistry B , 115 , 21 , 6876-6884 (2011)"
BD001984,chlorine-resistant,Neat resin,BPS-20K and PEG blended at RT in DMAc for 4h,,,"poly(ethylene oxide)//poly(oxybiphenyl-4,4'-diyloxy-1,4-phenylenesulfonyl-1,4-phenylene/oxybiphenyl-4,4'-diyloxy{2-[(potassiooxy)sulfonyl]-1,4-phenylene}sulfonyl{3-[(potassiooxy)sulfonyl]-1,4-phenylene})",,Blend,,"Solvent casting: DMAc solution cast on glass plate and dried at 90C for 6h and at 150C for 12h under vacuum

Shape of Test Piece: membrane

Remarks: t=25-35micron, sample(5cm*5cm) for water uptake measurement, sample(w=4mm) for DMA test",,44365-7-1-1,,,,"['Glass transition temp. 239 [C]', 'Method: DMA']",,C24H16O4S / C24H14K2O10S3,,,,,,,,,,,,,,95,400.45 / 636.76,P904967,44365-1-1-1,,C2H4O,,,,,,,,,,,,,,5,44.05,P070013,44365-2-3-1,,,,,,,,,,,,,,,,,,,,,,,,,,,,,,,,,,,,,,,"Lee, Chang Hyun; Spano, Justin; McGrath, James E.; Cook, Joseph; Freeman, Benny D.; Wi, Sungsool , Journal of Physical Chemistry B , 115 , 21 , 6876-6884 (2011)"
BD001984,chlorine-resistant,Neat resin,BPS-20K and PEG blended at RT in DMAc for 4h,,,"poly(ethylene oxide)//poly(oxybiphenyl-4,4'-diyloxy-1,4-phenylenesulfonyl-1,4-phenylene/oxybiphenyl-4,4'-diyloxy{2-[(potassiooxy)sulfonyl]-1,4-phenylene}sulfonyl{3-[(potassiooxy)sulfonyl]-1,4-phenylene})",,Blend,,"Solvent casting: DMAc solution cast on glass plate and dried at 90C for 6h and at 150C for 12h under vacuum

Shape of Test Piece: membrane

Remarks: t=25-35micron, sample(5cm*5cm) for water uptake measurement, sample(w=4mm) for DMA test",,44365-8-1-1,,,,"['Glass transition temp. 227 [C]', 'Method: DMA']",,C24H16O4S / C24H14K2O10S3,,,,,,,,,,,,,,90,400.45 / 636.76,P904967,44365-1-1-1,,C2H4O,,,,,,,,,,,,,,10,44.05,P070013,44365-2-3-1,,,,,,,,,,,,,,,,,,,,,,,,,,,,,,,,,,,,,,,"Lee, Chang Hyun; Spano, Justin; McGrath, James E.; Cook, Joseph; Freeman, Benny D.; Wi, Sungsool , Journal of Physical Chemistry B , 115 , 21 , 6876-6884 (2011)"
BD001987,"ionically crosslinked,Thermoplastic,Semiconductive",Neat resin,Mixed in situ complexation,,,"poly(1-vinyl-1H-1,2,4-triazole)//poly[2-(acryloylamino)-2-methylpropane-1-sulfonic acid]",,Blend,"Type: polymer reaction

Prepolymer name: PVTri and PAMPS

Polymer reaction condition: [Complexation] aq. soln. of PVTri and PAMPS admixed under N2 for 24h until getting homogeneous and milky soln. and forming ionic crosslinks

Post-treatment: [PVTriP(AMPS)0.25]","Solvent casting: The complexed polymer soln. cast onto PTFE plate, then dried under vacuum at 50C and stored in glove box

Shape of Test Piece: Film

Remarks: Transparent film",,44598-3-1-1,,,,"['Glass transition temp. 178 [C]', 'Method: DSC', 'Condition: Heating rate;10C/min&N2']",,C4H5N3,,,,1,,,,,,,,,,,95.1,P332184,44598-1-1-1,,C7H13NO4S,,,,0.25,,,,,,,,,,,207.25,P342157,44598-2-1-1,,,,,,,,,,,,,,,,,,,,,,,,,,,,,,,,,,,,,,,"Aslan, Ayse; Bozkurt, Ayhan , Polymer Bulletin , 66 , 8 , 1099-1110 (2011)"
BD001987,"ionically crosslinked,Thermoplastic,Semiconductive",Neat resin,Mixed in situ complexation,,,"poly(1-vinyl-1H-1,2,4-triazole)//poly[2-(acryloylamino)-2-methylpropane-1-sulfonic acid]",,Blend,"Type: polymer reaction

Prepolymer name: PVTri and PAMPS

Polymer reaction condition: [Complexation] aq. soln. of PVTri and PAMPS admixed under N2 for 24h until getting homogeneous and milky soln. and forming ionic crosslinks

Post-treatment: [PVTriP(AMPS)0.50]","Solvent casting: The complexed polymer soln. cast onto PTFE plate, then dried under vacuum at 50C and stored in glove box

Shape of Test Piece: Film

Remarks: Transparent film",,44598-3-2-1,,,,"['Glass transition temp. 151 [C]', 'Method: DSC', 'Condition: Heating rate;10C/min&N2']",,C4H5N3,,,,1,,,,,,,,,,,95.1,P332184,44598-1-1-1,,C7H13NO4S,,,,0.5,,,,,,,,,,,207.25,P342157,44598-2-1-1,,,,,,,,,,,,,,,,,,,,,,,,,,,,,,,,,,,,,,,"Aslan, Ayse; Bozkurt, Ayhan , Polymer Bulletin , 66 , 8 , 1099-1110 (2011)"
BD001987,"ionically crosslinked,Thermoplastic,Semiconductive",Neat resin,Mixed in situ complexation,,,"poly(1-vinyl-1H-1,2,4-triazole)//poly[2-(acryloylamino)-2-methylpropane-1-sulfonic acid]",,Blend,"Prepolymer name: PVTri and PAMPS

Polymer reaction condition: [Complexation] aq. soln. of PVTri and PAMPS admixed under N2 for 24h until getting homogeneous and milky soln. and forming ionic crosslinks

Post-treatment: [PVTriP(AMPS)]","Solvent casting: The complexed polymer soln. cast onto PTFE plate, then dried under vacuum at 50C and stored in glove box

Shape of Test Piece: Film

Remarks: Transparent film",,44598-3-3-1,,,,"['Glass transition temp. 147 [C]', 'Method: DSC', 'Condition: Heating rate;10C/min&N2']",,C4H5N3,,,,1,,,,,,,,,,,95.1,P332184,44598-1-1-1,,C7H13NO4S,,,,1,,,,,,,,,,,207.25,P342157,44598-2-1-1,,,,,,,,,,,,,,,,,,,,,,,,,,,,,,,,,,,,,,,"Aslan, Ayse; Bozkurt, Ayhan , Polymer Bulletin , 66 , 8 , 1099-1110 (2011)"
BD001987,"ionically crosslinked,Thermoplastic,Semiconductive",Neat resin,Mixed in situ complexation,,,"poly(1-vinyl-1H-1,2,4-triazole)//poly[2-(acryloylamino)-2-methylpropane-1-sulfonic acid]",,Blend,"Prepolymer name: PVTri and PAMPS

Polymer reaction condition: [Complexation] aq. soln. of PVTri and PAMPS admixed under N2 for 24h until getting homogeneous and milky soln. and forming ionic crosslinks

Post-treatment: [PVTriP(AMPS)2]","Solvent casting: The complexed polymer soln. cast onto PTFE plate, then dried under vacuum at 50C and stored in glove box

Shape of Test Piece: Film

Remarks: Transparent film",,44598-3-4-1,,,,"['Glass transition temp. 138 [C]', 'Method: DSC', 'Condition: Heating rate;10C/min&N2']",,C4H5N3,,,,1,,,,,,,,,,,95.1,P332184,44598-1-1-1,,C7H13NO4S,,,,2,,,,,,,,,,,207.25,P342157,44598-2-1-1,,,,,,,,,,,,,,,,,,,,,,,,,,,,,,,,,,,,,,,"Aslan, Ayse; Bozkurt, Ayhan , Polymer Bulletin , 66 , 8 , 1099-1110 (2011)"
BD001987,"ionically crosslinked,Thermoplastic,Semiconductive",Neat resin,Mixed in situ complexation,,,"poly(1-vinyl-1H-1,2,4-triazole)//poly[2-(acryloylamino)-2-methylpropane-1-sulfonic acid]",,Blend,"Prepolymer name: PVTri and PAMPS

Polymer reaction condition: [Complexation] aq. soln. of PVTri and PAMPS admixed under N2 for 24h until getting homogeneous and milky soln. and forming ionic crosslinks

Post-treatment: [PVTriP(AMPS)4]","Solvent casting: The complexed polymer soln. cast onto PTFE plate, then dried under vacuum at 50C and stored in glove box

Shape of Test Piece: Film

Remarks: Transparent film",,44598-3-5-1,,,,"['Glass transition temp. 134 [C]', 'Method: DSC', 'Condition: Heating rate;10C/min&N2']",,C4H5N3,,,,1,,,,,,,,,,,95.1,P332184,44598-1-1-1,,C7H13NO4S,,,,4,,,,,,,,,,,207.25,P342157,44598-2-1-1,,,,,,,,,,,,,,,,,,,,,,,,,,,,,,,,,,,,,,,"Aslan, Ayse; Bozkurt, Ayhan , Polymer Bulletin , 66 , 8 , 1099-1110 (2011)"
BD001988,,Neat resin,"Melt mixing with stabilization agent (Irganox/Irgafos) and catalist (TIP; titanium(IV)isopropoxide) at 205C and 50rpm for 20min using roller blades, blended material ground to diam.=ca. 2-3mm pellet",,,poly(lactic acid)//poly(11-aminoundecanoic acid),,Blend,,"Compression: 185C, 5000psi, 3min

Crystallization: Crystd. at 110C for 3h, then physically aged for 24h at RT

Shape of Test Piece: Bar",,44660-3-1-1,,,,"['Glass transition temp. ca 57 [C]', 'Method: DSC', 'Condition: Heating rate;10C/min', 'Remarks: Second Tg, taken from the Fig.1']",,C3H4O2,,,,,,,,,,,,,,25,72.06,P090176,44660-1-1-1,,C11H21NO,,,,,,,,,,,,,,75,183.29,P100024,44660-2-1-1,,,,,,,,,,,,,,,,,,,,,,,,,,,,,,,,,,,,,,,"Ruehle, David A.; Patel, Rakhi; Dorgan, John R. , Polymer Preprints (American Chemical Society, Division of Polymer Chemistry) , 52 , 1 , 39-40 (2011)"
BD001988,,Neat resin,"Melt mixing with stabilization agent (Irganox/Irgafos) and catalist (TIP; titanium(IV)isopropoxide) at 205C and 50rpm for 20min using roller blades, blended material ground to diam.=ca. 2-3mm pellet",,,poly(lactic acid)//poly(11-aminoundecanoic acid),,Blend,,"Compression: 185C, 5000psi, 3min

Crystallization: Crystd. at 110C for 3h, then physically aged for 24h at RT

Shape of Test Piece: Bar",,44660-3-2-1,,,,"['Glass transition temp. ca 57 [C]', 'Method: DSC', 'Condition: Heating rate;10C/min', 'Remarks: Second Tg, taken from the Fig.1']",,C3H4O2,,,,,,,,,,,,,,50,72.06,P090176,44660-1-1-1,,C11H21NO,,,,,,,,,,,,,,50,183.29,P100024,44660-2-1-1,,,,,,,,,,,,,,,,,,,,,,,,,,,,,,,,,,,,,,,"Ruehle, David A.; Patel, Rakhi; Dorgan, John R. , Polymer Preprints (American Chemical Society, Division of Polymer Chemistry) , 52 , 1 , 39-40 (2011)"
BD001988,,Neat resin,"Melt mixing with stabilization agent (Irganox/Irgafos) and catalist (TIP; titanium(IV)isopropoxide) at 205C and 50rpm for 20min using roller blades, blended material ground to diam.=ca. 2-3mm pellet",,,poly(lactic acid)//poly(11-aminoundecanoic acid),,Blend,,"Compression: 185C, 5000psi, 3min

Crystallization: Crystd. at 110C for 3h, then physically aged for 24h at RT

Shape of Test Piece: Bar",,44660-3-3-1,,,,"['Glass transition temp. ca 57 [C]', 'Method: DSC', 'Condition: Heating rate;10C/min', 'Remarks: Second Tg, taken from the Fig.1']",,C3H4O2,,,,,,,,,,,,,,75,72.06,P090176,44660-1-1-1,,C11H21NO,,,,,,,,,,,,,,25,183.29,P100024,44660-2-1-1,,,,,,,,,,,,,,,,,,,,,,,,,,,,,,,,,,,,,,,"Ruehle, David A.; Patel, Rakhi; Dorgan, John R. , Polymer Preprints (American Chemical Society, Division of Polymer Chemistry) , 52 , 1 , 39-40 (2011)"
BD001992,"Thermoplastic,Crystal",Neat resin,"PTT pellets premixed and extruded at 250C and 300 rpm using twin screw extruder, while PEG-EH added from liquid injection line of the extruder",,,"poly(ethylene oxide)//poly[(propane-1,3-diol)-alt-(terephthalic acid)]",,Blend,,Injection: Temp. for cylinder and mold 250C and 50C respectively,,44609-9-1-1,,,,"['Glass transition temp. 35.6 [C]', 'Method: DSC', 'Condition: Heating rate;10C/min & N2, second heating']",,C11H10O4,97,,,,,,,,,,,,,,206.19,P090134,44609-1-1-1,,C2H4O,3,,,,,,,,,,,,,,44.05,P070013,44609-4-1-1,,,,,,,,,,,,,,,,,,,,,,,,,,,,,,,,,,,,,,,"Kobayashi, Toshikazu; Wood, Barbara A.; Blackman, Gregory S.; Takemura, Akio , Journal of Applied Polymer Science , 120 , 6 , 3519-3529 (2011)"
BD001992,"Thermoplastic,Crystal",Neat resin,"PTT pellets premixed and extruded at 250C and 300 rpm using twin screw extruder, while PEG-EH added from liquid injection line of the extruder",,,"poly(ethylene oxide)//poly[(propane-1,3-diol)-alt-(terephthalic acid)]",,Blend,,Injection: Temp. for cylinder and mold 250C and 50C respectively,,44609-14-1-1,,,,"['Glass transition temp. 28.6 [C]', 'Method: DSC', 'Condition: Heating rate;10C/min & N2, second heating']",,C11H10O4,94,,,,,,,,,,,,,,206.19,P090134,44609-1-1-1,,C2H4O,6,,,,,,,,,,,,,,44.05,P070013,44609-4-1-1,,,,,,,,,,,,,,,,,,,,,,,,,,,,,,,,,,,,,,,"Kobayashi, Toshikazu; Wood, Barbara A.; Blackman, Gregory S.; Takemura, Akio , Journal of Applied Polymer Science , 120 , 6 , 3519-3529 (2011)"
BD001995,"Thermoplastic,Reactive",Neat resin,"Pre-dried PTT, PP and MAPP melt blended at 230C and 60rpm for 5min using batch mixer",,,"poly(prop-1-ene)//poly[(propane-1,3-diol)-alt-(terephthalic acid)]//poly[propylene-graft-(maleic anhydride)]",,Blend,,"Compression: 240C, 48kg/cm2, 7min

Shape of Test Piece: Sheet

Remarks: (DMA) 55*12.7*3.17mm, (Tensile test) dumbbell-shaped, 63.5*12.7*3mm, (Izod impact) 63.5*12.7*3mm, with notch",,44757-5-1-1,,,,"['Glass transition temp. 22.57 [C]', 'Method: DMA', 'Condition: Heating rate;2C/min&Frequency;1Hz&N2, three-point bending mode', 'Remarks: Tg of PP phase, temp. at tan(delta)peak']",,C11H10O4,,,,,,,,,,,,,80,,206.19,P090134,44757-1-1-1,,C3H6,,,,,,,,,,,,,20,,42.08,P010002,44757-2-1-1,,C4H2O3 / C3H6,,,,,,,,,,,,,5,,98.06 / 42.08,P905115,44757-3-1-1,,,,,,,,,,,,,,,,,,,,"Upadhyay, Dinesh; Mohanty, Smita; Nayak, Sanjay K.; Parvaiz, M. Rahail; Panda, Bishnu P. , Journal of Applied Polymer Science , 120 , 2 , 932-943 (2011)"
BD001996,"crosslinked,Thermoplastic,Reactive",Neat resin,,,,"poly[(bisphenol A)-co-epichlorohydrin]//poly[(propane-1,3-diol)-alt-(terephthalic acid)]",,Blend,"Type: polymer reaction

Prepolymer name: PTT and phenoxy

Polymer reaction condition: [Reactive melt blending] PTT and phenoxy melt blended at 250C and 100rpm for 10min in microcompounder",,Reactive melt blend,44755-3-1-1,,,,"['Glass transition temp. ca 88 [C]', 'Method: DMA', 'Condition: Heating rate;3K/min&Frequency;1Hz&Extension mode', 'Remarks: Tg of phenoxy-rich phase, temp. at tan(delta)peak, taken from the Fig.7']",,C11H10O4,,,,,,,,,,,,,,90,206.19,P090134,44755-1-1-1,,C18H20O3,,,,,,,,,,,,,,10,284.35,P070369,44755-2-1-1,,,,,,,,,,,,,,,,,,,,,,,,,,,,,,,,,,,,,,,"Farmahini-Farahani, Madjid; Jafari, Seyed-Hassan; Khonakdar, Hosein Ali; Yavari, Ahmad; Melati, Amir , Polymer Engineering and Science , 51 , 3 , 518-525 (2011)"
BD001996,"crosslinked,Thermoplastic,Reactive",Neat resin,,,,"poly[(bisphenol A)-co-epichlorohydrin]//poly[(propane-1,3-diol)-alt-(terephthalic acid)]",,Blend,"Type: polymer reaction

Prepolymer name: PTT and phenoxy

Polymer reaction condition: [Reactive melt blending] PTT and phenoxy melt blended at 250C and 100rpm for 10min in microcompounder",,Reactive melt blend,44755-3-2-1,,,,"['Glass transition temp. ca 68 [C]', 'Method: DMA', 'Condition: Heating rate;3K/min&Frequency;1Hz&Extension mode', 'Remarks: Temp. at tan(delta)max, taken from the Fig.10']",,C11H10O4,,,,,,,,,,,,,,75,206.19,P090134,44755-1-1-1,,C18H20O3,,,,,,,,,,,,,,25,284.35,P070369,44755-2-1-1,,,,,,,,,,,,,,,,,,,,,,,,,,,,,,,,,,,,,,,"Farmahini-Farahani, Madjid; Jafari, Seyed-Hassan; Khonakdar, Hosein Ali; Yavari, Ahmad; Melati, Amir , Polymer Engineering and Science , 51 , 3 , 518-525 (2011)"
BD001996,"crosslinked,Thermoplastic,Reactive",Neat resin,,,,"poly[(bisphenol A)-co-epichlorohydrin]//poly[(propane-1,3-diol)-alt-(terephthalic acid)]",,Blend,"Type: polymer reaction

Prepolymer name: PTT and phenoxy

Polymer reaction condition: [Reactive melt blending] PTT and phenoxy melt blended at 250C and 100rpm for 10min in microcompounder",,Reactive melt blend,44755-3-3-1,,,,"['Glass transition temp. ca 83 [C]', 'Method: DMA', 'Condition: Heating rate;3K/min&Frequency;1Hz&Extension mode', 'Remarks: Temp. at tan(delta)max, taken from the Fig.10']",,C11H10O4,,,,,,,,,,,,,,50,206.19,P090134,44755-1-1-1,,C18H20O3,,,,,,,,,,,,,,50,284.35,P070369,44755-2-1-1,,,,,,,,,,,,,,,,,,,,,,,,,,,,,,,,,,,,,,,"Farmahini-Farahani, Madjid; Jafari, Seyed-Hassan; Khonakdar, Hosein Ali; Yavari, Ahmad; Melati, Amir , Polymer Engineering and Science , 51 , 3 , 518-525 (2011)"
BD001996,"crosslinked,Thermoplastic,Reactive",Neat resin,,,,"poly[(bisphenol A)-co-epichlorohydrin]//poly[(propane-1,3-diol)-alt-(terephthalic acid)]",,Blend,"Type: polymer reaction

Prepolymer name: PTT and phenoxy

Polymer reaction condition: [Reactive melt blending] PTT and phenoxy melt blended at 250C and 100rpm for 10min in microcompounder",,Reactive melt blend,44755-3-4-1,,,,"['Glass transition temp. ca 92 [C]', 'Method: DMA', 'Condition: Heating rate;3K/min&Frequency;1Hz&Extension mode', 'Remarks: Temp. at tan(delta)max, taken from the Fig.10']",,C11H10O4,,,,,,,,,,,,,,25,206.19,P090134,44755-1-1-1,,C18H20O3,,,,,,,,,,,,,,75,284.35,P070369,44755-2-1-1,,,,,,,,,,,,,,,,,,,,,,,,,,,,,,,,,,,,,,,"Farmahini-Farahani, Madjid; Jafari, Seyed-Hassan; Khonakdar, Hosein Ali; Yavari, Ahmad; Melati, Amir , Polymer Engineering and Science , 51 , 3 , 518-525 (2011)"
BD001996,"crosslinked,Thermoplastic,Reactive",Neat resin,,,,"poly[(bisphenol A)-co-epichlorohydrin]//poly[(propane-1,3-diol)-alt-(terephthalic acid)]",,Blend,"Type: polymer reaction

Prepolymer name: PTT and phenoxy

Polymer reaction condition: [Reactive melt blending] PTT and phenoxy melt blended at 250C and 100rpm for 10min in microcompounder",,Reactive melt blend,44755-3-5-1,,,,"['Glass transition temp. ca 100 [C]', 'Method: DMA', 'Condition: Heating rate;3K/min&Frequency;1Hz&Extension mode', 'Remarks: Temp. at tan(delta)max, taken from the Fig.10']",,C11H10O4,,,,,,,,,,,,,,10,206.19,P090134,44755-1-1-1,,C18H20O3,,,,,,,,,,,,,,90,284.35,P070369,44755-2-1-1,,,,,,,,,,,,,,,,,,,,,,,,,,,,,,,,,,,,,,,"Farmahini-Farahani, Madjid; Jafari, Seyed-Hassan; Khonakdar, Hosein Ali; Yavari, Ahmad; Melati, Amir , Polymer Engineering and Science , 51 , 3 , 518-525 (2011)"
BD001998,"Thermoplastic,Biodegradable&Thermostable",Neat resin,Blended by dissolving into CHCl3 at 70C for 3h with total concn. of 2% (w/v),,,poly[(3-hydroxybutyric acid)-co-(gamma-butyrolactone)]//poly[(3-hydroxybutyric acid)-co-(gamma-butyrolactone)],,Blend,,"Solvent casting: Cast on glass Petri dish and dried in vacuo

Shape of Test Piece: Film",,44899-2-1-1,,,,"['Glass transition temp. -5.3 [C]', 'Method: DSC', 'Condition: Heating rate;10C/min&N2, second heating', 'Remarks: Tg corresponded to P(3HB-co-11%-4HB)']",,C4H6O2 / C4H6O2,,,,,,,,,,,,,,90,86.09 / 86.09,P901013,44899-1-1-1,,C4H6O2 / C4H6O2,,,,,,,,,,,,,,10,86.09 / 86.09,P901013,44899-1-2-1,126.7,,,,,,,,,,,,,,,113.1,-4.9,80/20,Miscible; single Tg,127.2,-15.2,,,,,,,,,,,,,,114.3,-5,70/30,Immiscible; two Tg,"Lan, Zhiyuan; Pan, Jueyu; Wang, Xiaojuan; He, Jianyun; Xu, Kaitian , Journal of Applied Polymer Science , 119 , 6 , 3467-3475 (2011)"
BD001998,"Thermoplastic,Biodegradable&Thermostable",Neat resin,Blended by dissolving into CHCl3 at 70C for 3h with total concn. of 2% (w/v),,,poly[(3-hydroxybutyric acid)-co-(gamma-butyrolactone)]//poly[(3-hydroxybutyric acid)-co-(gamma-butyrolactone)],,Blend,,"Solvent casting: Cast on glass Petri dish and dried in vacuo

Shape of Test Piece: Film",,44899-2-2-1,,,,"['Glass transition temp. -4.9 [C]', 'Method: DSC', 'Condition: Heating rate;10C/min&N2, second heating', 'Remarks: Tg corresponded to P(3HB-co-11%-4HB)']",,C4H6O2 / C4H6O2,,,,,,,,,,,,,,80,86.09 / 86.09,P901013,44899-1-1-1,,C4H6O2 / C4H6O2,,,,,,,,,,,,,,20,86.09 / 86.09,P901013,44899-1-2-1,126.7,,,,,,,,,,,,,,,113.1,-4.9,80/20,Miscible; single Tg,127.2,-15.2,,,,,,,,,,,,,,114.3,-5,70/30,Immiscible; two Tg,"Lan, Zhiyuan; Pan, Jueyu; Wang, Xiaojuan; He, Jianyun; Xu, Kaitian , Journal of Applied Polymer Science , 119 , 6 , 3467-3475 (2011)"
BD001998,"Thermoplastic,Biodegradable&Thermostable",Neat resin,Blended by dissolving into CHCl3 at 70C for 3h with total concn. of 2% (w/v),,,poly[(3-hydroxybutyric acid)-co-(gamma-butyrolactone)]//poly[(3-hydroxybutyric acid)-co-(gamma-butyrolactone)],,Blend,,"Solvent casting: Cast on glass Petri dish and dried in vacuo

Shape of Test Piece: Film",,44899-2-3-1,,,,"['Glass transition temp. -5.0 [C]', 'Method: DSC', 'Condition: Heating rate;10C/min&N2, second heating', 'Remarks: Tg corresponded to P(3HB-co-11%-4HB)']",,C4H6O2 / C4H6O2,,,,,,,,,,,,,,70,86.09 / 86.09,P901013,44899-1-1-1,,C4H6O2 / C4H6O2,,,,,,,,,,,,,,30,86.09 / 86.09,P901013,44899-1-2-1,126.7,,,,,,,,,,,,,,,113.1,-4.9,80/20,Miscible; single Tg,127.2,-15.2,,,,,,,,,,,,,,114.3,-5,70/30,Immiscible; two Tg,"Lan, Zhiyuan; Pan, Jueyu; Wang, Xiaojuan; He, Jianyun; Xu, Kaitian , Journal of Applied Polymer Science , 119 , 6 , 3467-3475 (2011)"
BD001998,"Thermoplastic,Biodegradable&Thermostable",Neat resin,Blended by dissolving into CHCl3 at 70C for 3h with total concn. of 2% (w/v),,,poly[(3-hydroxybutyric acid)-co-(gamma-butyrolactone)]//poly[(3-hydroxybutyric acid)-co-(gamma-butyrolactone)],,Blend,,"Solvent casting: Cast on glass Petri dish and dried in vacuo

Shape of Test Piece: Film",,44899-2-4-1,,,,"['Glass transition temp. -4.3 [C]', 'Method: DSC', 'Condition: Heating rate;10C/min&N2, second heating', 'Remarks: Tg corresponded to P(3HB-co-11%-4HB)']",,C4H6O2 / C4H6O2,,,,,,,,,,,,,,60,86.09 / 86.09,P901013,44899-1-1-1,,C4H6O2 / C4H6O2,,,,,,,,,,,,,,40,86.09 / 86.09,P901013,44899-1-2-1,126.7,,,,,,,,,,,,,,,113.1,-4.9,80/20,Miscible; single Tg,127.2,-15.2,,,,,,,,,,,,,,114.3,-5,70/30,Immiscible; two Tg,"Lan, Zhiyuan; Pan, Jueyu; Wang, Xiaojuan; He, Jianyun; Xu, Kaitian , Journal of Applied Polymer Science , 119 , 6 , 3467-3475 (2011)"
BD001998,"Thermoplastic,Biodegradable&Thermostable",Neat resin,Blended by dissolving into CHCl3 at 70C for 3h with total concn. of 2% (w/v),,,poly[(3-hydroxybutyric acid)-co-(gamma-butyrolactone)]//poly[(3-hydroxybutyric acid)-co-(gamma-butyrolactone)],,Blend,,"Solvent casting: Cast on glass Petri dish and dried in vacuo

Shape of Test Piece: Film",,44899-2-5-1,,,,"['Glass transition temp. -5.0 [C]', 'Method: DSC', 'Condition: Heating rate;10C/min&N2, second heating', 'Remarks: Tg corresponded to P(3HB-co-11%-4HB)']",,C4H6O2 / C4H6O2,,,,,,,,,,,,,,50,86.09 / 86.09,P901013,44899-1-1-1,,C4H6O2 / C4H6O2,,,,,,,,,,,,,,50,86.09 / 86.09,P901013,44899-1-2-1,126.7,,,,,,,,,,,,,,,113.1,-4.9,80/20,Miscible; single Tg,127.2,-15.2,,,,,,,,,,,,,,114.3,-5,70/30,Immiscible; two Tg,"Lan, Zhiyuan; Pan, Jueyu; Wang, Xiaojuan; He, Jianyun; Xu, Kaitian , Journal of Applied Polymer Science , 119 , 6 , 3467-3475 (2011)"
BD001998,"Thermoplastic,Biodegradable&Thermostable",Neat resin,Blended by dissolving into CHCl3 at 70C for 3h with total concn. of 2% (w/v),,,poly[(3-hydroxybutyric acid)-co-(gamma-butyrolactone)]//poly[(3-hydroxybutyric acid)-co-(gamma-butyrolactone)],,Blend,,"Solvent casting: Cast on glass Petri dish and dried in vacuo

Shape of Test Piece: Film",,44899-2-6-1,,,,"['Glass transition temp. -4.9 [C]', 'Method: DSC', 'Condition: Heating rate;10C/min&N2, second heating', 'Remarks: Tg corresponded to P(3HB-co-11%-4HB)']",,C4H6O2 / C4H6O2,,,,,,,,,,,,,,40,86.09 / 86.09,P901013,44899-1-1-1,,C4H6O2 / C4H6O2,,,,,,,,,,,,,,60,86.09 / 86.09,P901013,44899-1-2-1,126.7,,,,,,,,,,,,,,,113.1,-4.9,80/20,Miscible; single Tg,127.2,-15.2,,,,,,,,,,,,,,114.3,-5,70/30,Immiscible; two Tg,"Lan, Zhiyuan; Pan, Jueyu; Wang, Xiaojuan; He, Jianyun; Xu, Kaitian , Journal of Applied Polymer Science , 119 , 6 , 3467-3475 (2011)"
BD001998,"Thermoplastic,Biodegradable&Thermostable",Neat resin,Blended by dissolving into CHCl3 at 70C for 3h with total concn. of 2% (w/v),,,poly[(3-hydroxybutyric acid)-co-(gamma-butyrolactone)]//poly[(3-hydroxybutyric acid)-co-(gamma-butyrolactone)],,Blend,,"Solvent casting: Cast on glass Petri dish and dried in vacuo

Shape of Test Piece: Film",,44899-2-7-1,,,,"['Glass transition temp. -4.3 [C]', 'Method: DSC', 'Condition: Heating rate;10C/min&N2, second heating', 'Remarks: Tg corresponded to P(3HB-co-11%-4HB)']",,C4H6O2 / C4H6O2,,,,,,,,,,,,,,30,86.09 / 86.09,P901013,44899-1-1-1,,C4H6O2 / C4H6O2,,,,,,,,,,,,,,70,86.09 / 86.09,P901013,44899-1-2-1,126.7,,,,,,,,,,,,,,,113.1,-4.9,80/20,Miscible; single Tg,127.2,-15.2,,,,,,,,,,,,,,114.3,-5,70/30,Immiscible; two Tg,"Lan, Zhiyuan; Pan, Jueyu; Wang, Xiaojuan; He, Jianyun; Xu, Kaitian , Journal of Applied Polymer Science , 119 , 6 , 3467-3475 (2011)"
BD001998,"Thermoplastic,Biodegradable&Thermostable",Neat resin,Blended by dissolving into CHCl3 at 70C for 3h with total concn. of 2% (w/v),,,poly[(3-hydroxybutyric acid)-co-(gamma-butyrolactone)]//poly[(3-hydroxybutyric acid)-co-(gamma-butyrolactone)],,Blend,,"Solvent casting: Cast on glass Petri dish and dried in vacuo

Shape of Test Piece: Film",,44899-2-8-1,,,,"['Glass transition temp. -14.5 [C]', 'Method: DSC', 'Condition: Heating rate;10C/min&N2, second heating', 'Remarks: Tg corresponded to P(3HB-co-33%-4HB)']",,C4H6O2 / C4H6O2,,,,,,,,,,,,,,20,86.09 / 86.09,P901013,44899-1-1-1,,C4H6O2 / C4H6O2,,,,,,,,,,,,,,80,86.09 / 86.09,P901013,44899-1-2-1,126.7,,,,,,,,,,,,,,,113.1,-4.9,80/20,Miscible; single Tg,127.2,-15.2,,,,,,,,,,,,,,114.3,-5,70/30,Immiscible; two Tg,"Lan, Zhiyuan; Pan, Jueyu; Wang, Xiaojuan; He, Jianyun; Xu, Kaitian , Journal of Applied Polymer Science , 119 , 6 , 3467-3475 (2011)"
BD001998,"Thermoplastic,Biodegradable&Thermostable",Neat resin,Blended by dissolving into CHCl3 at 70C for 3h with total concn. of 2% (w/v),,,poly[(3-hydroxybutyric acid)-co-(gamma-butyrolactone)]//poly[(3-hydroxybutyric acid)-co-(gamma-butyrolactone)],,Blend,,"Solvent casting: Cast on glass Petri dish and dried in vacuo

Shape of Test Piece: Film",,44899-2-9-1,,,,"['Glass transition temp. -15.0 [C]', 'Method: DSC', 'Condition: Heating rate;10C/min&N2, second heating', 'Remarks: Tg corresponded to P(3HB-co-33%-4HB)']",,C4H6O2 / C4H6O2,,,,,,,,,,,,,,10,86.09 / 86.09,P901013,44899-1-1-1,,C4H6O2 / C4H6O2,,,,,,,,,,,,,,90,86.09 / 86.09,P901013,44899-1-2-1,126.7,,,,,,,,,,,,,,,113.1,-4.9,80/20,Miscible; single Tg,127.2,-15.2,,,,,,,,,,,,,,114.3,-5,70/30,Immiscible; two Tg,"Lan, Zhiyuan; Pan, Jueyu; Wang, Xiaojuan; He, Jianyun; Xu, Kaitian , Journal of Applied Polymer Science , 119 , 6 , 3467-3475 (2011)"
BD001999,"Thermoplastic,Crystal",Neat resin,Blended in toluene,,,"trans-polyisoprene//cis-1,4-polyisoprene",,Blend,,"Solvent casting: Cast toluene soln. on Petri dish

Shape of Test Piece: Film

Remarks: t = ca. 2.5mm, (DMA testing) l = 8.05mm, w = 4.5mm",,44878-3-1-1,,['toluene'],,"['Glass transition temp. ca -48.1 [C]', 'Method: DMA', 'Condition: Tension mode', 'Remarks: Temp. at tan(delta) peak, taken from the Fig.3']",,C5H8,,,,,,,,,,,,,,75,68.12,P060002,44878-1-1-1,,C5H8,,,,,,,,,,,,,,25,68.12,P060001,44878-2-1-1,,,,,,,,,,,,,,,,,,,,,,,,,,,,,,,,,,,,,,,"Baboo, Mahesh; Dixit, Manasvi; Sharma, Kananbala; Saxena, Narendra S. , Polymer Bulletin , 66 , 5 , 661-672 (2011)"
BD001999,"Thermoplastic,Crystal",Neat resin,Blended in toluene,,,"trans-polyisoprene//cis-1,4-polyisoprene",,Blend,,"Solvent casting: Cast toluene soln. on Petri dish

Shape of Test Piece: Film

Remarks: t = ca. 2.5mm, (DMA testing) l = 8.05mm, w = 4.5mm",,44878-3-2-1,,['toluene'],,"['Glass transition temp. ca -49.8 [C]', 'Method: DMA', 'Condition: Tension mode', 'Remarks: Temp. at tan(delta) peak, taken from the Fig.3']",,C5H8,,,,,,,,,,,,,,50,68.12,P060002,44878-1-1-1,,C5H8,,,,,,,,,,,,,,50,68.12,P060001,44878-2-1-1,,,,,,,,,,,,,,,,,,,,,,,,,,,,,,,,,,,,,,,"Baboo, Mahesh; Dixit, Manasvi; Sharma, Kananbala; Saxena, Narendra S. , Polymer Bulletin , 66 , 5 , 661-672 (2011)"
BD001999,"Thermoplastic,Crystal",Neat resin,Blended in toluene,,,"trans-polyisoprene//cis-1,4-polyisoprene",,Blend,,"Solvent casting: Cast toluene soln. on Petri dish

Shape of Test Piece: Film

Remarks: t = ca. 2.5mm, (DMA testing) l = 8.05mm, w = 4.5mm",,44878-3-3-1,,['toluene'],,"['Glass transition temp. ca -55.4 [C]', 'Method: DMA', 'Condition: Tension mode', 'Remarks: Temp. at tan(delta) peak, taken from the Fig.3']",,C5H8,,,,,,,,,,,,,,25,68.12,P060002,44878-1-1-1,,C5H8,,,,,,,,,,,,,,75,68.12,P060001,44878-2-1-1,,,,,,,,,,,,,,,,,,,,,,,,,,,,,,,,,,,,,,,"Baboo, Mahesh; Dixit, Manasvi; Sharma, Kananbala; Saxena, Narendra S. , Polymer Bulletin , 66 , 5 , 661-672 (2011)"
BD002005,,Neat resin,Blen performed by dissolving the polymacromonomers in toluene for 12h,,,poly(methyl methacrylate)-graft-polystyrene//poly(methyl methacrylate)-graft-polystyrene,,Blend,,,,21794-5-1-1,,"['THF, toluene']",,"['Glass transition temp. 356 [K]', 'Method: DSC', 'Condition: Heating rate; 10 and 20K/min']",,C8H8 / C4H6O2 / C5H8O2 / C2H4O,,,,,60,,,,,,,,,,104.15 / 86.09 / 100.12 / 44.05,P900211,,,C8H8 / C4H6O2 / C5H8O2 / C2H4O,,,,,40,,,,,,,,,,104.15 / 86.09 / 100.12 / 44.05,P900211,,,,,,,,,,,,,,,,,,,,,,,,,,,,,,,,,,,,,,,,"Vlassopoulos, D.; Fytas, G.; Loppinet, B.; Isel, F.; Lutz, P.; Benoit, H. , Macromolecules , 33 , 16 , 5960-5969 (2000)"
BD002005,,Neat resin,Blen performed by dissolving the polymacromonomers in toluene for 12h,,,poly(methyl methacrylate)-graft-polystyrene//poly(methyl methacrylate)-graft-polystyrene,,Blend,,,,21794-6-1-1,,"['THF, toluene']",,"['Glass transition temp. 348 [K]', 'Method: DSC', 'Condition: Heating rate; 10 and 20K/min']",,C8H8 / C4H6O2 / C5H8O2 / C2H4O,,,,,60,,,,,,,,,,104.15 / 86.09 / 100.12 / 44.05,P900211,,,C8H8 / C4H6O2 / C5H8O2 / C2H4O,,,,,40,,,,,,,,,,104.15 / 86.09 / 100.12 / 44.05,P900211,,,,,,,,,,,,,,,,,,,,,,,,,,,,,,,,,,,,,,,,"Vlassopoulos, D.; Fytas, G.; Loppinet, B.; Isel, F.; Lutz, P.; Benoit, H. , Macromolecules , 33 , 16 , 5960-5969 (2000)"
BD002011,",Crystal",Neat resin,Blended at 190C and 40 rpm for 5min followed by 60rpm for 1 min in Brabender Plastograph mixer,,,poly(lactic acid)//poly[ethene-co-(vinyl alcohol)],,Blend,,"Compression: Molded at 190C for 4min under 2 MPa

Shape of Test Piece: Film

Remarks: t = 80-110 micron",,43504-6-1-1,,,,"['Glass transition temp. 60.5 [C]', 'Method: DSC', 'Condition: Heating rate;10C/min & N2, second heating', 'Remarks: Tg of PLA']",,C3H4O2,,,,,,,,,,,,,,99,72.06,P090176,43504-1-1-1,,C2H4 / C2H4O,,,,,,,,,,,,,,1,28.05 / 44.05,P900017,43504-2-1-1,,,,,,,,,,,,,,,,,,,,,,,,,,,,,,,,,,,,,,,"Nordqvist, D.; Sanchez-Garcia, Maria D.; Hedenqvist, Mikael S.; Lagaron, Jose M. , Journal of Applied Polymer Science , 115 , 3 , 1315-1324 (2010)"
BD002011,",Crystal",Neat resin,Blended at 190C and 40 rpm for 5min followed by 60rpm for 1 min in Brabender Plastograph mixer,,,poly(lactic acid)//poly[ethene-co-(vinyl alcohol)],,Blend,,"Compression: Molded at 190C for 4min under 2 MPa

Shape of Test Piece: Film

Remarks: t = 80-110 micron",,43504-6-2-1,,,,"['Glass transition temp. 58.6 [C]', 'Method: DSC', 'Condition: Heating rate;10C/min & N2, second heating', 'Remarks: Tg of PLA']",,C3H4O2,,,,,,,,,,,,,,95,72.06,P090176,43504-1-1-1,,C2H4 / C2H4O,,,,,,,,,,,,,,5,28.05 / 44.05,P900017,43504-2-1-1,,,,,,,,,,,,,,,,,,,,,,,,,,,,,,,,,,,,,,,"Nordqvist, D.; Sanchez-Garcia, Maria D.; Hedenqvist, Mikael S.; Lagaron, Jose M. , Journal of Applied Polymer Science , 115 , 3 , 1315-1324 (2010)"
BD002011,",Crystal",Neat resin,Blended at 190C and 40 rpm for 5min followed by 60rpm for 1 min in Brabender Plastograph mixer,,,poly(lactic acid)//poly[ethene-co-(vinyl alcohol)],,Blend,,"Compression: Molded at 190C for 4min under 2 MPa

Shape of Test Piece: Film

Remarks: t = 80-110 micron",,43504-6-3-1,,,,"['Glass transition temp. 58.0 [C]', 'Method: DSC', 'Condition: Heating rate;10C/min & N2, second heating', 'Remarks: Tg of PLA']",,C3H4O2,,,,,,,,,,,,,,90,72.06,P090176,43504-1-1-1,,C2H4 / C2H4O,,,,,,,,,,,,,,10,28.05 / 44.05,P900017,43504-2-1-1,,,,,,,,,,,,,,,,,,,,,,,,,,,,,,,,,,,,,,,"Nordqvist, D.; Sanchez-Garcia, Maria D.; Hedenqvist, Mikael S.; Lagaron, Jose M. , Journal of Applied Polymer Science , 115 , 3 , 1315-1324 (2010)"
BD002018,Thermoplastic,Neat resin,PSA and PVME soln. blended,,,poly(methyl vinyl ether)//poly(1-{x-[(9-anthrylcarbonyloxy)methyl]phenyl}ethylene/1-phenylethylene),,Blend,,"Solvent casting: Cast the blended soln. and slowly dried to prevent bubbles and/or crack formation

Annealing: Annealed at 80C for 2h, then slowly cooled to RT

Shape of Test Piece: Film

Remarks: t=25micron",Not crosslinked,44749-3-1-1,,,,"['Glass transition temp. 16.5 [C]', 'Method: DMA', 'Condition: Heating rate;2.0C/min&Frequency;1.0Hz&Strain amplitude=5micron', 'Remarks: Temp. at tan(delta)max']",,C8H8 / C24H18O2,30,,,,,,,,,,,,,,104.15 / 338.4,P906573,44749-1-1-1,,C3H6O,70,,,,,,,,,,,,,,58.08,P030018,44749-2-1-1,,,,,,,,,,,,,,,,,,,,,,,,,,,,,,,,,,,,,,,"Van-Pham, D.-T.; Sorioka, K.; Norisuye, T.; Tran-Cong-Miyata, Q. , Polymer , 52 , 3 , 739-745 (2011)"
BD002018,"crosslinked,Thermoplastic",Neat resin,,,,poly(methyl vinyl ether)//poly(1-{x-[(9-anthrylcarbonyloxy)methyl]phenyl}ethylene/1-phenylethylene),,Blend,"Type: polymer reaction

Prepolymer name: PSA/PVME (30/70%) blend

Polymer reaction condition: [Photo-closslinking] PSA/PVME blend film (t=25micron) prepared by solvent-casting method and annealed at 80C for 2h, then irradiated at 21.5C and 5.0mW/cm2 for 30min using UV light (365nm)","Solvent casting

Shape of Test Piece: Film",,44749-4-1-1,,,,"['Glass transition temp. 20.7 [C]', 'Method: DMA', 'Condition: Heating rate;2.0C/min&Frequency;1.0Hz&Strain amplitude=5micron', 'Remarks: Temp. at tan(delta)max']",,C8H8 / C24H18O2,30,,,,,,,,,,,,,,104.15 / 338.4,P906573,44749-1-1-1,,C3H6O,70,,,,,,,,,,,,,,58.08,P030018,44749-2-1-1,,,,,,,,,,,,,,,,,,,,,,,,,,,,,,,,,,,,,,,"Van-Pham, D.-T.; Sorioka, K.; Norisuye, T.; Tran-Cong-Miyata, Q. , Polymer , 52 , 3 , 739-745 (2011)"
BD002018,"crosslinked,Thermoplastic",Neat resin,,,,poly(methyl vinyl ether)//poly(1-{x-[(9-anthrylcarbonyloxy)methyl]phenyl}ethylene/1-phenylethylene),,Blend,"Type: polymer reaction

Prepolymer name: PSA/PVME (30/70%) blend

Polymer reaction condition: [Photo-closslinking] PSA/PVME blend film (t=25micron) prepared by solvent-casting method and annealed at 80C for 2h, then irradiated at 21.5C and 5.0mW/cm2 for 40min using UV light (365nm)","Solvent casting

Shape of Test Piece: Film",,44749-4-2-1,,,,"['Glass transition temp. 22.3 [C]', 'Method: DMA', 'Condition: Heating rate;2.0C/min&Frequency;1.0Hz&Strain amplitude=5micron', 'Remarks: Temp. at tan(delta)max']",,C8H8 / C24H18O2,30,,,,,,,,,,,,,,104.15 / 338.4,P906573,44749-1-1-1,,C3H6O,70,,,,,,,,,,,,,,58.08,P030018,44749-2-1-1,,,,,,,,,,,,,,,,,,,,,,,,,,,,,,,,,,,,,,,"Van-Pham, D.-T.; Sorioka, K.; Norisuye, T.; Tran-Cong-Miyata, Q. , Polymer , 52 , 3 , 739-745 (2011)"
BD002018,"crosslinked,Thermoplastic",Neat resin,,,,poly(methyl vinyl ether)//poly(1-{x-[(9-anthrylcarbonyloxy)methyl]phenyl}ethylene/1-phenylethylene),,Blend,"Type: polymer reaction

Prepolymer name: PSA/PVME (30/70%) blend
