Repository: williamschertzer/webScraper

File: glass_transition_temp.csv (part 62 of 62)
Polymer reaction condition: [Photo-closslinking] PSA/PVME blend film (t=25micron) prepared by solvent-casting method and annealed at 80C for 2h, then irradiated at 21.5C and 5.0mW/cm2 for 180min using UV light (365nm)","Solvent casting

Shape of Test Piece: Film",,44749-4-3-1,,,,"['Glass transition temp. 26.3 [C]', 'Method: DMA', 'Condition: Heating rate;2.0C/min&Frequency;1.0Hz&Strain amplitude=5micron', 'Remarks: Temp. at tan(delta)max, shoulder peak at ca.-5C']",,C8H8 / C24H18O2,30,,,,,,,,,,,,,,104.15 / 338.4,P906573,44749-1-1-1,,C3H6O,70,,,,,,,,,,,,,,58.08,P030018,44749-2-1-1,,,,,,,,,,,,,,,,,,,,,,,,,,,,,,,,,,,,,,,"Van-Pham, D.-T.; Sorioka, K.; Norisuye, T.; Tran-Cong-Miyata, Q. , Polymer , 52 , 3 , 739-745 (2011)"
BD002028,Fuel cell,Neat resin,"K salt form of BPS-35 and 6FS-60 blended in DMAc soln. and cast onto glass plate, then the film acidified with H2SO4",,,"poly{[(biphenyl-4,4'-diol)-alt-(bis(4-chlorophenyl)sulfone]-ran-[(biphenyl-4,4'-diol)-alt-(bis{4-chloro-3-[(sodiooxy)sulfonyl]phenyl}sulfone)]}//poly{oxy-1,4-phenylenesulfonyl-1,4-phenyleneoxy-1,4-phenylene[bis(trifluoromethyl)methylene]-1,4-phenylene/oxy-2-sulfo-1,4-phenylenesulfonyl-3-sulfo-1,4-phenyleneoxy-1,4-phenylene[bis(trifluoromethyl)methylene]-1,4-phenylene}",,Blend,,Shape of Test Piece: Film,,34201-3-1-1,,,,"['Glass transition temp. 266 [C]', 'Method: DSC', 'Condition: Heating rate;10C/min & N2, second heating', 'Remarks: Higher Tg']",,C24H16O4S / C24H16O10S3,,,,,,,,,,,,,,70,400.45 / 560.58,P905435,34201.01,,C27H16F6O4S / C27H16F6O10S3,,,,,,,,,,,,,,30,550.47 / 710.6,P906667,34201.02,,,,,,,,,,,,,,,,,,,,,,,,,,,,,,,,,,,,,,,"Arnett, Natalie Y.; Harrison, William L.; Dong, Limin; McGrath, J. E. , Preprints of Symposia - American Chemical Society, Division of Fuel Chemistry , 50 , 2 , 534-535 (2005)"
BD002029,"linear,Thermoplastic",Neat resin,,,,"poly(methyl methacrylate)//poly{poly[oligo(oxybutane-1,4-diyl)-oxycarbonyliminohexane-1,6-diyliminocarbonyl]-oxyethyleneoxyethyleneoxycarbonyliminohexane-1,6-diyliminocarbonyl}",,Blend,"Reactant: macrodiisicyanate based on oligo tetramethylene glycol and hexamethylene diisocyanate(ratio 1:2)/diethylene glycol / methyl methacrylate

Type: addition & polyaddition

Catalyst: dibutyltin dilaurate

Initiator: radical initiator

Condition: PU and PMMA polymd. at 330K simultaneously","Shape of Test Piece: Film

Remarks: film stored at 333K for a month",,36365-3-1-1,,,,"['Glass transition temp. 350 [K]', 'Method: DSC', 'Condition: Heating rate;2C/min', 'Remarks: Tg of PMMA-enriched phase', 'Related Info.: PU fraction in PMMA-enriched phase 0.08, PMMA fraction of PU-enriched phase 0.13']",,C4H8O / C8H14N2O3 / C12H22N2O5,,,,,,,,,,,,,,70,72.11 / 186.21 / 274.31,P906647,36365.01,,C5H8O2,,,,,,,,,,,,,,30,100.12,P040048,36365.02,,,,,,,,,,,,,,,,,,,,,,,,,,,,,,,,,,,,,,,"Lipatov, Yu. S.; Kosyanchuk, L. F.; Yarovaya, N. V. , Composite Interfaces , 13 , 7 , 647-655 (2006)"
BD002029,"linear,Thermoplastic",Neat resin,,,,"poly(methyl methacrylate)//poly{poly[oligo(oxybutane-1,4-diyl)-oxycarbonyliminohexane-1,6-diyliminocarbonyl]-oxyethyleneoxyethyleneoxycarbonyliminohexane-1,6-diyliminocarbonyl}",,Blend,"Reactant: macrodiisicyanate based on oligo tetramethylene glycol and hexamethylene diisocyanate(ratio 1:2)/diethylene glycol / methyl methacrylate

Type: addition & polyaddition

Catalyst: dibutyltin dilaurate

Initiator: radical initiator

Condition: PU and PMMA polymd. at 330K simultaneously","Shape of Test Piece: Film

Remarks: film stored at 333K for a month",,36365-3-2-1,,,,"['Glass transition temp. 353 [K]', 'Method: DSC', 'Condition: Heating rate;2C/min', 'Remarks: Tg of PMMA-enriched phase', 'Related Info.: PU fraction in PMMA-enriched phase 0.07, PMMA fraction of PU-enriched phase 0.06']",,C4H8O / C8H14N2O3 / C12H22N2O5,,,,,,,,,,,,,,50,72.11 / 186.21 / 274.31,P906647,36365.01,,C5H8O2,,,,,,,,,,,,,,50,100.12,P040048,36365.02,,,,,,,,,,,,,,,,,,,,,,,,,,,,,,,,,,,,,,,"Lipatov, Yu. S.; Kosyanchuk, L. F.; Yarovaya, N. V. , Composite Interfaces , 13 , 7 , 647-655 (2006)"
BD002029,"linear,Thermoplastic",Neat resin,,,,"poly(methyl methacrylate)//poly{poly[oligo(oxybutane-1,4-diyl)-oxycarbonyliminohexane-1,6-diyliminocarbonyl]-oxyethyleneoxyethyleneoxycarbonyliminohexane-1,6-diyliminocarbonyl}",,Blend,"Reactant: macrodiisicyanate based on oligo tetramethylene glycol and hexamethylene diisocyanate(ratio 1:2)/diethylene glycol / methyl methacrylate

Type: addition & polyaddition

Catalyst: dibutyltin dilaurate

Initiator: radical initiator

Condition: PU and PMMA polymd. at 330K simultaneously","Shape of Test Piece: Film

Remarks: film stored at 333K for a month",,36365-3-3-1,,,,"['Glass transition temp. 347 [K]', 'Method: DSC', 'Condition: Heating rate;2C/min', 'Remarks: Tg of PMMA-enriched phase', 'Related Info.: PU fraction in PMMA-enriched phase 0.1, PMMA fraction of PU-enriched phase 0.18']",,C4H8O / C8H14N2O3 / C12H22N2O5,,,,,,,,,,,,,,30,72.11 / 186.21 / 274.31,P906647,36365.01,,C5H8O2,,,,,,,,,,,,,,70,100.12,P040048,36365.02,,,,,,,,,,,,,,,,,,,,,,,,,,,,,,,,,,,,,,,"Lipatov, Yu. S.; Kosyanchuk, L. F.; Yarovaya, N. V. , Composite Interfaces , 13 , 7 , 647-655 (2006)"
BD002032,"Thermoplastic,Liquid crystal",Neat resin,"Dried PEI and LCP mixed in container, then melt blended at 170-320C, 30rpm using twin-screw extruder",,,"poly((m-phenylenediamine)-alt-{5,5'-[(1-methylethane-1,1-diyl)bis(4,1-phenyleneoxy)]bis(isobenzofuran-1,3-dione)})//poly(oxynaphthalene-2,6-diylcarbonyl/oxy-1,4-phenyleneiminoterephthaloyl/oxy-1,4-phenyleneimino/terephthaloyl)",,Blend,,"Compression: Compression molded at 320C, ca.15MPa for 10min

Shape of Test Piece: Sheet

Remarks: (TMA) t=1-2mm, (Tensile test) dumbbell-shaped",,41033-4-1-1,,,,"['Glass transition temp. ca 143 [C]', 'Method: DMA', 'Condition: Heating rate;10C/min&Frequency;1Hz&0.1% strain, single cantilever bending mode', 'Remarks: Tg of LCP phase, temp. of tan(delta)peak, taken from the Fig.6']",,C37H24N2O6,,,,,,,,75,,,,,,,592.6,P130197,41033-1-1-1,,C8H4O2 / C11H6O2 / C6H5NO / C14H9NO3,,,,,,,,25,,,,,,,132.12 / 170.16 / 107.11 / 239.23,P906688,41033-2-1-1,,,,,,,,,,,,,,,,,,,,,,,,,,,,,,,,,,,,,,,"Rath, T.; Kumar, S.; Mahaling, R. N.; Khatua, B. B.; Das, C. K.; Yadaw, S. B. , Materials Science & Engineering, A: Structural Materials: Properties, Microstructure and Processing , A490 , 1/2 , 198-207 (2008)"
BD002033,"crosslinked,Thermoplastic,Liquid crystal",Neat resin&Inorganic polymer,"Dried PEI, LCP, silicone rubber and DCP mixed in container, then melt blended at 170-320C, 30rpm using twin-screw extruder",,,"poly((m-phenylenediamine)-alt-{5,5'-[(1-methylethane-1,1-diyl)bis(4,1-phenyleneoxy)]bis(isobenzofuran-1,3-dione)})//poly(dimethylsiloxane)//poly(oxynaphthalene-2,6-diylcarbonyl/oxy-1,4-phenyleneiminoterephthaloyl/oxy-1,4-phenyleneimino/terephthaloyl)",,Blend,,"Compression: Compression molded and cured at 320C, ca.15MPa for 10min

Shape of Test Piece: Sheet

Remarks: (TMA) t=1-2mm, (Tensile test) dumbbell-shaped",,41033-5-1-1,,,,"['Glass transition temp. ca 154 [C]', 'Method: DMA', 'Condition: Heating rate;10C/min&Frequency;1Hz&0.1% strain, single cantilever bending mode', 'Remarks: Tg of LCP phase, temp. of tan(delta)peak, taken from the Fig.7']",,C37H24N2O6,,,,,,,,70,,,,,,,592.6,P130197,41033-1-1-1,,C8H4O2 / C11H6O2 / C6H5NO / C14H9NO3,,,,,,,,25,,,,,,,132.12 / 170.16 / 107.11 / 239.23,P906688,41033-2-1-1,,C2H6OSi,,,,,,,,5,,,,,,,74.15,P170031,41033-3-1-1,,,,,,,,,,,,,,,,,,,,"Rath, T.; Kumar, S.; Mahaling, R. N.; Khatua, B. B.; Das, C. K.; Yadaw, S. B. , Materials Science & Engineering, A: Structural Materials: Properties, Microstructure and Processing , A490 , 1/2 , 198-207 (2008)"
BD002033,"crosslinked,Thermoplastic,Liquid crystal",Neat resin&Inorganic polymer,"Dried PEI, LCP, silicone rubber and DCP mixed in container, then melt blended at 170-320C, 30rpm using twin-screw extruder",,,"poly((m-phenylenediamine)-alt-{5,5'-[(1-methylethane-1,1-diyl)bis(4,1-phenyleneoxy)]bis(isobenzofuran-1,3-dione)})//poly(dimethylsiloxane)//poly(oxynaphthalene-2,6-diylcarbonyl/oxy-1,4-phenyleneiminoterephthaloyl/oxy-1,4-phenyleneimino/terephthaloyl)",,Blend,,"Compression: Compression molded and cured at 320C, ca.15MPa for 10min

Shape of Test Piece: Sheet

Remarks: (TMA) t=1-2mm, (Tensile test) dumbbell-shaped",,41033-5-2-1,,,,"['Glass transition temp. 211.9 [C]', 'Method: DSC', 'Condition: Heating rate;10C/min&N2']",,C37H24N2O6,,,,,,,,65,,,,,,,592.6,P130197,41033-1-1-1,,C8H4O2 / C11H6O2 / C6H5NO / C14H9NO3,,,,,,,,25,,,,,,,132.12 / 170.16 / 107.11 / 239.23,P906688,41033-2-1-1,,C2H6OSi,,,,,,,,10,,,,,,,74.15,P170031,41033-3-1-1,,,,,,,,,,,,,,,,,,,,"Rath, T.; Kumar, S.; Mahaling, R. N.; Khatua, B. B.; Das, C. K.; Yadaw, S. B. , Materials Science & Engineering, A: Structural Materials: Properties, Microstructure and Processing , A490 , 1/2 , 198-207 (2008)"
BD002035,"Thermoplastic,Biodegradable",Neat resin,Soln. blended in DMF at 40C for 24h,,,"poly(epsilon-caprolactone)//cellulose acetate//poly[1-(acetyloxy)ethylene/1-methyl-1-(2-{poly[oxy(1-oxohexane-6,1-diyl)]oxy}ethyloxycarbonyl)ethylene/1-(2-oxopyrrolidin-1-yl)ethylene]",,Blend,,"Solvent casting&Compression: DMF soln. cast into Teflon tray and solvent evapd. at 50C, <10mmHg, dried at 40C in vacuo for 3days, then the cast film pressed at 190C, 15MPa for 30s

Coditioning: Conditioned at 20C, 60%RH for 48h

Shape of Test Piece: Film

Remarks: t=0.1mm, (Tensile test) 20*5*0.1mm",,40282-4-1-1,,['DMF'],,"['Glass transition temp. ca -62 [C]', 'Method: DSC', 'Condition: Heating rate;20C/min&N2, second heating', 'Remarks: Tg of PCL phase, midpoint method, taken from the Fig.5']",,C6H10O5 / C8H12O6 / C8H12O6 / C8H12O6 / C10H14O7 / C10H14O7 / C10H14O7 / C12H16O8,,,,,,,,,,,,,,72,162.14 / 204.18 / 204.18 / 204.18 / 246.21 / 246.21 / 246.21 / 288.25,P904006,40282-1-1-1,,C6H10O2,,,,,,,,,,,,,,18,114.14,P090089,40282-2-1-1,,C6H9NO / C4H6O2 / C6H10O3 / C6H10O2,,,,,,,,,,,,,,10,111.14 / 86.09 / 130.14 / 114.14,P906721,40282-3-1-1,,,,,,,,,,,,,,,,,,,,"Higeshiro, Tomokazu; Teramoto, Yoshikuni; Nishio, Yoshiyuki , Journal of Applied Polymer Science , 113 , 5 , 2945-2954 (2009)"
BD002035,"Thermoplastic,Biodegradable",Neat resin,Soln. blended in DMF at 40C for 24h,,,"poly(epsilon-caprolactone)//cellulose acetate//poly[1-(acetyloxy)ethylene/1-methyl-1-(2-{poly[oxy(1-oxohexane-6,1-diyl)]oxy}ethyloxycarbonyl)ethylene/1-(2-oxopyrrolidin-1-yl)ethylene]",,Blend,,"Solvent casting&Compression: DMF soln. cast into Teflon tray and solvent evapd. at 50C, <10mmHg, dried at 40C in vacuo for 3days, then the cast film pressed at 190C, 15MPa for 30s

Coditioning: Conditioned at 20C, 60%RH for 48h

Shape of Test Piece: Film

Remarks: t=0.1mm, (Tensile test) 20*5*0.1mm",,40282-5-1-1,,['DMF'],,"['Glass transition temp. ca -60 [C]', 'Method: DSC', 'Condition: Heating rate;20C/min&N2, second heating', 'Remarks: Tg of PCL phase, midpoint method, taken from the Fig.5']",,C6H10O5 / C8H12O6 / C8H12O6 / C8H12O6 / C10H14O7 / C10H14O7 / C10H14O7 / C12H16O8,,,,,,,,,,,,,,72,162.14 / 204.18 / 204.18 / 204.18 / 246.21 / 246.21 / 246.21 / 288.25,P904006,40282-1-1-1,,C6H10O2,,,,,,,,,,,,,,18,114.14,P090089,40282-2-1-1,,C6H9NO / C4H6O2 / C6H10O3 / C6H10O2,,,,,,,,,,,,,,10,111.14 / 86.09 / 130.14 / 114.14,P906721,40282-3-2-1,,,,,,,,,,,,,,,,,,,,"Higeshiro, Tomokazu; Teramoto, Yoshikuni; Nishio, Yoshiyuki , Journal of Applied Polymer Science , 113 , 5 , 2945-2954 (2009)"
BD002035,"Thermoplastic,Biodegradable",Neat resin,Soln. blended in DMF at 40C for 24h,,,"poly(epsilon-caprolactone)//cellulose acetate//poly[1-(acetyloxy)ethylene/1-methyl-1-(2-{poly[oxy(1-oxohexane-6,1-diyl)]oxy}ethyloxycarbonyl)ethylene/1-(2-oxopyrrolidin-1-yl)ethylene]",,Blend,,"Solvent casting&Compression: DMF soln. cast into Teflon tray and solvent evapd. at 50C, <10mmHg, dried at 40C in vacuo for 3days, then the cast film pressed at 190C, 15MPa for 30s

Coditioning: Conditioned at 20C, 60%RH for 48h

Shape of Test Piece: Film

Remarks: t=0.1mm, (Tensile test) 20*5*0.1mm",,40282-6-1-1,,['DMF'],,"['Glass transition temp. ca -63 [C]', 'Method: DSC', 'Condition: Heating rate;20C/min&N2, second heating', 'Remarks: Tg of PCL phase, midpoint method, taken from the Fig.5']",,C6H10O5 / C8H12O6 / C8H12O6 / C8H12O6 / C10H14O7 / C10H14O7 / C10H14O7 / C12H16O8,,,,,,,,,,,,,,72,162.14 / 204.18 / 204.18 / 204.18 / 246.21 / 246.21 / 246.21 / 288.25,P904006,40282-1-1-1,,C6H10O2,,,,,,,,,,,,,,18,114.14,P090089,40282-2-1-1,,C6H9NO / C4H6O2 / C6H10O3 / C6H10O2,,,,,,,,,,,,,,10,111.14 / 86.09 / 130.14 / 114.14,P906721,40282-3-3-1,,,,,,,,,,,,,,,,,,,,"Higeshiro, Tomokazu; Teramoto, Yoshikuni; Nishio, Yoshiyuki , Journal of Applied Polymer Science , 113 , 5 , 2945-2954 (2009)"
BD002035,"Thermoplastic,Biodegradable",Neat resin,Soln. blended in DMF at 40C for 24h,,,"poly(epsilon-caprolactone)//cellulose acetate//poly[1-(acetyloxy)ethylene/1-methyl-1-(2-{poly[oxy(1-oxohexane-6,1-diyl)]oxy}ethyloxycarbonyl)ethylene/1-(2-oxopyrrolidin-1-yl)ethylene]",,Blend,,"Solvent casting&Compression: DMF soln. cast into Teflon tray and solvent evapd. at 50C, <10mmHg, dried at 40C in vacuo for 3days, then the cast film pressed at 190C, 15MPa for 30s

Coditioning: Conditioned at 20C, 60%RH for 48h

Shape of Test Piece: Film

Remarks: t=0.1mm, (Tensile test) 20*5*0.1mm",,40282-7-1-1,,['DMF'],,"['Glass transition temp. ca -63 [C]', 'Method: DSC', 'Condition: Heating rate;20C/min&N2, second heating', 'Remarks: Tg of PCL phase, midpoint method, taken from the Fig.5']",,C6H10O5 / C8H12O6 / C8H12O6 / C8H12O6 / C10H14O7 / C10H14O7 / C10H14O7 / C12H16O8,,,,,,,,,,,,,,72,162.14 / 204.18 / 204.18 / 204.18 / 246.21 / 246.21 / 246.21 / 288.25,P904006,40282-1-1-1,,C6H10O2,,,,,,,,,,,,,,18,114.14,P090089,40282-2-1-1,,C6H9NO / C4H6O2 / C6H10O3 / C6H10O2,,,,,,,,,,,,,,10,111.14 / 86.09 / 130.14 / 114.14,P906721,40282-3-4-1,,,,,,,,,,,,,,,,,,,,"Higeshiro, Tomokazu; Teramoto, Yoshikuni; Nishio, Yoshiyuki , Journal of Applied Polymer Science , 113 , 5 , 2945-2954 (2009)"
BD000823,"linear,Thermoplastic",Neat resin,,"Mw=147000(GPC(SEC),chloroform, 35C), Mw/Mn=2.25(GPC(SEC),chloroform, 35C)",,poly(3-hydroxybutyric acid)//poly[epsilon-caprolactone-co-(tetramethylene succinate)],,Blend,,"Solvent casting: From 5wt% chloroform soln.

Shape of Test Piece: Film",,21596-9-1-1,,,,"['Glass transition temp. -35.4 [C]', 'Method: DSC', 'Condition: Heating rate;20C/min', 'Remarks: Obtained from Run 2; Correspond to PBSC']",,C6H10O2 / C8H12O4,,,,,,,,,,,,,,100,114.14 / 172.18,P902516,21596-7-1-1,,C4H6O2,,,,,,,,,,,,,,0,86.09,P090175,21596-8-1-1,,,,,,,,,,,,,,,,,,,,,,,,,,,,,,,,,,,,,,,"He, Yong; Masuda, Takashi; Cao, Amin; Yoshie, Naoko; Doi, Yoshiharu; Inoue, Yoshio , Polymer Journal , 31 , 2 , 184-192 (1999)"
BD000823,"linear,Thermoplastic",Neat resin,,,,poly(3-hydroxybutyric acid)//poly[epsilon-caprolactone-co-(tetramethylene succinate)],,Blend,,"Solvent casting: From 5wt% chloroform soln.

Shape of Test Piece: Film",,21596-9-2-1,,,,"['Glass transition temp. 1.8 [C]', 'Method: DSC', 'Condition: Heating rate;20C/min', 'Remarks: Obtained from Run 2; Correspond to P(3HB)']",,C6H10O2 / C8H12O4,,,,,,,,,,,,,,90,114.14 / 172.18,P902516,21596-7-1-1,,C4H6O2,,,,,,,,,,,,,,10,86.09,P090175,21596-8-1-1,,,,,,,,,,,,,,,,,,,,,,,,,,,,,,,,,,,,,,,"He, Yong; Masuda, Takashi; Cao, Amin; Yoshie, Naoko; Doi, Yoshiharu; Inoue, Yoshio , Polymer Journal , 31 , 2 , 184-192 (1999)"
BD000823,"linear,Thermoplastic",Neat resin,,,,poly(3-hydroxybutyric acid)//poly[epsilon-caprolactone-co-(tetramethylene succinate)],,Blend,,"Solvent casting: From 5wt% chloroform soln.

Shape of Test Piece: Film",,21596-9-3-1,,,,"['Glass transition temp. 2.8 [C]', 'Method: DSC', 'Condition: Heating rate;20C/min', 'Remarks: Obtained from Run 2; Correspond to P(3HB)']",,C6H10O2 / C8H12O4,,,,,,,,,,,,,,75,114.14 / 172.18,P902516,21596-7-1-1,,C4H6O2,,,,,,,,,,,,,,25,86.09,P090175,21596-8-1-1,,,,,,,,,,,,,,,,,,,,,,,,,,,,,,,,,,,,,,,"He, Yong; Masuda, Takashi; Cao, Amin; Yoshie, Naoko; Doi, Yoshiharu; Inoue, Yoshio , Polymer Journal , 31 , 2 , 184-192 (1999)"
BD000823,"linear,Thermoplastic",Neat resin,,,,poly(3-hydroxybutyric acid)//poly[epsilon-caprolactone-co-(tetramethylene succinate)],,Blend,,"Solvent casting: From 5wt% chloroform soln.

Shape of Test Piece: Film",,21596-9-4-1,,,,"['Glass transition temp. 3.2 [C]', 'Method: DSC', 'Condition: Heating rate;20C/min', 'Remarks: Obtained from Run 2; Correspond to P(3HB)']",,C6H10O2 / C8H12O4,,,,,,,,,,,,,,60,114.14 / 172.18,P902516,21596-7-1-1,,C4H6O2,,,,,,,,,,,,,,40,86.09,P090175,21596-8-1-1,,,,,,,,,,,,,,,,,,,,,,,,,,,,,,,,,,,,,,,"He, Yong; Masuda, Takashi; Cao, Amin; Yoshie, Naoko; Doi, Yoshiharu; Inoue, Yoshio , Polymer Journal , 31 , 2 , 184-192 (1999)"
BD000823,"linear,Thermoplastic",Neat resin,,,,poly(3-hydroxybutyric acid)//poly[epsilon-caprolactone-co-(tetramethylene succinate)],,Blend,,"Solvent casting: From 5wt% chloroform soln.

Shape of Test Piece: Film",,21596-9-5-1,,,,"['Glass transition temp. 3.9 [C]', 'Method: DSC', 'Condition: Heating rate;20C/min', 'Remarks: Obtained from Run 2; Correspond to P(3HB)']",,C6H10O2 / C8H12O4,,,,,,,,,,,,,,50,114.14 / 172.18,P902516,21596-7-1-1,,C4H6O2,,,,,,,,,,,,,,50,86.09,P090175,21596-8-1-1,,,,,,,,,,,,,,,,,,,,,,,,,,,,,,,,,,,,,,,"He, Yong; Masuda, Takashi; Cao, Amin; Yoshie, Naoko; Doi, Yoshiharu; Inoue, Yoshio , Polymer Journal , 31 , 2 , 184-192 (1999)"
BD000823,"linear,Thermoplastic",Neat resin,,,,poly(3-hydroxybutyric acid)//poly[epsilon-caprolactone-co-(tetramethylene succinate)],,Blend,,"Solvent casting: From 5wt% chloroform soln.

Shape of Test Piece: Film",,21596-9-6-1,,,,"['Glass transition temp. 4.1 [C]', 'Method: DSC', 'Condition: Heating rate;20C/min', 'Remarks: Obtained from Run 2; Correspond to P(3HB)']",,C6H10O2 / C8H12O4,,,,,,,,,,,,,,40,114.14 / 172.18,P902516,21596-7-1-1,,C4H6O2,,,,,,,,,,,,,,60,86.09,P090175,21596-8-1-1,,,,,,,,,,,,,,,,,,,,,,,,,,,,,,,,,,,,,,,"He, Yong; Masuda, Takashi; Cao, Amin; Yoshie, Naoko; Doi, Yoshiharu; Inoue, Yoshio , Polymer Journal , 31 , 2 , 184-192 (1999)"
BD000823,"linear,Thermoplastic",Neat resin,,,,poly(3-hydroxybutyric acid)//poly[epsilon-caprolactone-co-(tetramethylene succinate)],,Blend,,"Solvent casting: From 5wt% chloroform soln.

Shape of Test Piece: Film",,21596-9-7-1,,,,"['Glass transition temp. 4.8 [C]', 'Method: DSC', 'Condition: Heating rate;20C/min', 'Remarks: Obtained from Run 2; Correspond to P(3HB)']",,C6H10O2 / C8H12O4,,,,,,,,,,,,,,25,114.14 / 172.18,P902516,21596-7-1-1,,C4H6O2,,,,,,,,,,,,,,75,86.09,P090175,21596-8-1-1,,,,,,,,,,,,,,,,,,,,,,,,,,,,,,,,,,,,,,,"He, Yong; Masuda, Takashi; Cao, Amin; Yoshie, Naoko; Doi, Yoshiharu; Inoue, Yoshio , Polymer Journal , 31 , 2 , 184-192 (1999)"
BD000823,"linear,Thermoplastic",Neat resin,,,,poly(3-hydroxybutyric acid)//poly[epsilon-caprolactone-co-(tetramethylene succinate)],,Blend,,"Solvent casting: From 5wt% chloroform soln.

Shape of Test Piece: Film",,21596-9-8-1,,,,"['Glass transition temp. 6.5 [C]', 'Method: DSC', 'Condition: Heating rate;20C/min', 'Remarks: Obtained from Run 2; Correspond to P(3HB)']",,C6H10O2 / C8H12O4,,,,,,,,,,,,,,10,114.14 / 172.18,P902516,21596-7-1-1,,C4H6O2,,,,,,,,,,,,,,90,86.09,P090175,21596-8-1-1,,,,,,,,,,,,,,,,,,,,,,,,,,,,,,,,,,,,,,,"He, Yong; Masuda, Takashi; Cao, Amin; Yoshie, Naoko; Doi, Yoshiharu; Inoue, Yoshio , Polymer Journal , 31 , 2 , 184-192 (1999)"
BD000823,"linear,Thermoplastic",Neat resin,,"Mw=473000(GPC(SEC),chloroform, 35C), Mw/Mn=1.99(GPC(SEC),chloroform, 35C)",,poly(3-hydroxybutyric acid)//poly[epsilon-caprolactone-co-(tetramethylene succinate)],,Blend,,"Solvent casting: From 5wt% chloroform soln.

Shape of Test Piece: Film",,21596-9-9-1,,,,"['Glass transition temp. 6.3 [C]', 'Method: DSC', 'Condition: Heating rate;20C/min', 'Remarks: Obtained from Run 2; Correspond to P(3HB)']",,C6H10O2 / C8H12O4,,,,,,,,,,,,,,0,114.14 / 172.18,P902516,21596-7-1-1,,C4H6O2,,,,,,,,,,,,,,100,86.09,P090175,21596-8-1-1,,,,,,,,,,,,,,,,,,,,,,,,,,,,,,,,,,,,,,,"He, Yong; Masuda, Takashi; Cao, Amin; Yoshie, Naoko; Doi, Yoshiharu; Inoue, Yoshio , Polymer Journal , 31 , 2 , 184-192 (1999)"
BD000824,Thermoplastic,Neat resin,"Solution blending, methylene chloride",,,poly(lactic acid)//poly(lactic acid),,Blend,,"Solvent casting: methylene chloride

Shape of Test Piece: Film

Remarks: t = 25 micro meter",,21188-3-1-1,,['methylene chloride'],,"['Glass transition temp. ca 72 [C]', 'Method: DSC', 'Condition: Heating rate; 10C/min', 'Remarks: Taken from the Fig.']",,C3H4O2,,,,,,,,,,,,,1,,72.06,P090176,21188-1-1-1,,C3H4O2,,,,,,,,,,,,,1,,72.06,P090176,21188-2-1-1,,,,,,,,,,,,,,,,,,,,,,,,,,,,,,,,,,,,,,,"Tsuji, H.; Ikada, Y. , Polymer , 40 , 24 , 6699-6708 (1999)"
BD000825,Biodegradable,Neat resin,Acetic acid solution of Chitosan and chloroform solution of PLA were blended,,,"poly(lactic acid)//poly[3-amino-4-hydroxy-6-(hydroxymethyl)tetrahydro-2H-pyran-2,5-diyloxy]",,Blend,,"Solvent casting: From acetic acid/chloroform solution; Evaporated at room temperature for 1-3days under vacuum

Shape of Test Piece: Film",,29461-3-1-1,,,,"['Glass transition temp. 194 [C]', 'Method: DSC', 'Condition: Heating rate;10C/min', 'Remarks: Tg correspondung to Chitosan; Second heating']",,C6H11NO4,,,,,,,,,,,,,,100,161.16,P372599,29461-1-1-1,,C3H4O2,,,,,,,,,,,,,,0,72.06,P090176,29461-2-1-1,,,,,,,,,,,,,,,,,,,,,,,,,,,,,,,,,,,,,,,"Suyatma, Nugraha E.; Copinet, Alain; Tighzert, Lan; Coma, Veronique , Journal of Polymers and the Environment , 12 , 1 , 1-6 (2004)"
BD000825,Biodegradable,Neat resin,Acetic acid solution of Chitosan and chloroform solution of PLA were blended,,,"poly(lactic acid)//poly[3-amino-4-hydroxy-6-(hydroxymethyl)tetrahydro-2H-pyran-2,5-diyloxy]",,Blend,,"Solvent casting: From acetic acid/chloroform solution; Evaporated at room temperature for 1-3days under vacuum

Shape of Test Piece: Film",,29461-3-2-1,,,,"['Glass transition temp. 195 [C]', 'Method: DSC', 'Condition: Heating rate;10C/min', 'Remarks: Tg correspondung to Chitosan; Second heating']",,C6H11NO4,,,,,,,,,,,,,,90,161.16,P372599,29461-1-1-1,,C3H4O2,,,,,,,,,,,,,,10,72.06,P090176,29461-2-1-1,,,,,,,,,,,,,,,,,,,,,,,,,,,,,,,,,,,,,,,"Suyatma, Nugraha E.; Copinet, Alain; Tighzert, Lan; Coma, Veronique , Journal of Polymers and the Environment , 12 , 1 , 1-6 (2004)"
BD000825,Biodegradable,Neat resin,Acetic acid solution of Chitosan and chloroform solution of PLA were blended,,,"poly(lactic acid)//poly[3-amino-4-hydroxy-6-(hydroxymethyl)tetrahydro-2H-pyran-2,5-diyloxy]",,Blend,,"Solvent casting: From acetic acid/chloroform solution; Evaporated at room temperature for 1-3days under vacuum

Shape of Test Piece: Film",,29461-3-3-1,,,,"['Glass transition temp. 195 [C]', 'Method: DSC', 'Condition: Heating rate;10C/min', 'Remarks: Tg correspondung to Chitosan; Second heating']",,C6H11NO4,,,,,,,,,,,,,,80,161.16,P372599,29461-1-1-1,,C3H4O2,,,,,,,,,,,,,,20,72.06,P090176,29461-2-1-1,,,,,,,,,,,,,,,,,,,,,,,,,,,,,,,,,,,,,,,"Suyatma, Nugraha E.; Copinet, Alain; Tighzert, Lan; Coma, Veronique , Journal of Polymers and the Environment , 12 , 1 , 1-6 (2004)"
BD000825,Biodegradable,Neat resin,Acetic acid solution of Chitosan and chloroform solution of PLA were blended,,,"poly(lactic acid)//poly[3-amino-4-hydroxy-6-(hydroxymethyl)tetrahydro-2H-pyran-2,5-diyloxy]",,Blend,,"Solvent casting: From acetic acid/chloroform solution; Evaporated at room temperature for 1-3days under vacuum

Shape of Test Piece: Film",,29461-3-4-1,,,,"['Glass transition temp. 195 [C]', 'Method: DSC', 'Condition: Heating rate;10C/min', 'Remarks: Tg correspondung to Chitosan; Second heating']",,C6H11NO4,,,,,,,,,,,,,,70,161.16,P372599,29461-1-1-1,,C3H4O2,,,,,,,,,,,,,,30,72.06,P090176,29461-2-1-1,,,,,,,,,,,,,,,,,,,,,,,,,,,,,,,,,,,,,,,"Suyatma, Nugraha E.; Copinet, Alain; Tighzert, Lan; Coma, Veronique , Journal of Polymers and the Environment , 12 , 1 , 1-6 (2004)"
BD000825,Biodegradable,Neat resin,Acetic acid solution of Chitosan and chloroform solution of PLA were blended,,,"poly(lactic acid)//poly[3-amino-4-hydroxy-6-(hydroxymethyl)tetrahydro-2H-pyran-2,5-diyloxy]",,Blend,,"Solvent casting: From acetic acid/chloroform solution; Evaporated at room temperature for 1-3days under vacuum

Shape of Test Piece: Film",,29461-3-5-1,,,,"['Glass transition temp. 59 [C]', 'Method: DSC', 'Condition: Heating rate;10C/min', 'Remarks: Tg correspondung to PLA; Second heating']",,C6H11NO4,,,,,,,,,,,,,,0,161.16,P372599,29461-1-1-1,,C3H4O2,,,,,,,,,,,,,,100,72.06,P090176,29461-2-1-1,,,,,,,,,,,,,,,,,,,,,,,,,,,,,,,,,,,,,,,"Suyatma, Nugraha E.; Copinet, Alain; Tighzert, Lan; Coma, Veronique , Journal of Polymers and the Environment , 12 , 1 , 1-6 (2004)"
BD000827,,Neat resin,,,,poly(lactic acid)//poly[(glycolic acid)-co-(lactic acid)],,Blend,,,,28905-5-1-1,,,,"['Glass transition temp. ca 34 [C]', 'Method: DSC', 'Condition: Heating rate;6K/min', 'Remarks: Taken from the Fig.']",,C3H4O2,,,,,,,,,,,,,20,,72.06,P090176,28905-1-1-1,,C2H2O2 / C3H4O2,,,,,,,,,,,,,80,,58.04 / 72.06,P901010,28905-2-1-1,,,,,,,,,,,,,,,,,,,,,,,,,,,,,,,,,,,,,,,"Nakafuku, Chitoshi; Takehisa, Shin-ya , Journal of Applied Polymer Science , 93 , 5 , 2164-2173 (2004)"
BD000827,,Neat resin,,,,poly(lactic acid)//poly[(glycolic acid)-co-(lactic acid)],,Blend,,,,28905-6-1-1,,,,"['Glass transition temp. ca 48 [C]', 'Method: DSC', 'Condition: Heating rate;6K/min', 'Remarks: Higher one of two Tgs, taken from the Fig.']",,C3H4O2,,,,,,,,,,,,,40,,72.06,P090176,28905-1-1-1,,C2H2O2 / C3H4O2,,,,,,,,,,,,,60,,58.04 / 72.06,P901010,28905-2-1-1,,,,,,,,,,,,,,,,,,,,,,,,,,,,,,,,,,,,,,,"Nakafuku, Chitoshi; Takehisa, Shin-ya , Journal of Applied Polymer Science , 93 , 5 , 2164-2173 (2004)"
BD000829,,Neat resin,Blend performed by dissolving PLLA and PHBV in chloroform,,,poly(lactic acid)//poly[(3-hydroxybutyric acid)-co-(3-ethyl-3-hydroxypropionic acid)],,Blend,,"Solvent casting: chloroform

Annealing: 100C, 1h

Shape of Test Piece: Film",,13954-3-1-1,,['chloroform'],,"['Glass transition temp. 59.8 [C]', 'Method: DSC', 'Condition: Heating rate; 10C/min', 'Remarks: Tg of PLLA phase, third scan']",,C3H4O2,,,,,,,,,,,,,80,,72.06,P090176,13954-1-1-1,,C4H6O2 / C5H8O2,,,,,,,,,,,,,20,,86.09 / 100.12,P901044,13954-2-1-1,,,,,,,,,,,,,,,,,,,,,,,,,,,,,,,,,,,,,,,"Iannace, S.; Ambrosio, L.; Huang, S. J.; Nicolais, L. , Journal of Applied Polymer Science , 54 , 10 , 1525-1535 (1994)"
BD000829,,Neat resin,Blend performed by dissolving PLLA and PHBV in chloroform,,,poly(lactic acid)//poly[(3-hydroxybutyric acid)-co-(3-ethyl-3-hydroxypropionic acid)],,Blend,,"Solvent casting: chloroform

Annealing: 100C, 1h

Shape of Test Piece: Film",,13954-3-2-1,,['chloroform'],,"['Glass transition temp. 58.9 [C]', 'Method: DSC', 'Condition: Heating rate; 10C/min', 'Remarks: Tg of PLLA phase, third scan']",,C3H4O2,,,,,,,,,,,,,60,,72.06,P090176,13954-1-1-1,,C4H6O2 / C5H8O2,,,,,,,,,,,,,40,,86.09 / 100.12,P901044,13954-2-1-1,,,,,,,,,,,,,,,,,,,,,,,,,,,,,,,,,,,,,,,"Iannace, S.; Ambrosio, L.; Huang, S. J.; Nicolais, L. , Journal of Applied Polymer Science , 54 , 10 , 1525-1535 (1994)"
BD000829,,Neat resin,Blend performed by dissolving PLLA and PHBV in chloroform,,,poly(lactic acid)//poly[(3-hydroxybutyric acid)-co-(3-ethyl-3-hydroxypropionic acid)],,Blend,,"Solvent casting: chloroform

Annealing: 100C, 1h

Shape of Test Piece: Film",,13954-3-3-1,,['chloroform'],,"['Glass transition temp. 57.7 [C]', 'Method: DSC', 'Condition: Heating rate; 10C/min', 'Remarks: Tg of PLLA phase, third scan']",,C3H4O2,,,,,,,,,,,,,40,,72.06,P090176,13954-1-1-1,,C4H6O2 / C5H8O2,,,,,,,,,,,,,60,,86.09 / 100.12,P901044,13954-2-1-1,,,,,,,,,,,,,,,,,,,,,,,,,,,,,,,,,,,,,,,"Iannace, S.; Ambrosio, L.; Huang, S. J.; Nicolais, L. , Journal of Applied Polymer Science , 54 , 10 , 1525-1535 (1994)"
BD000829,,Neat resin,Blend performed by dissolving PLLA and PHBV in chloroform,,,poly(lactic acid)//poly[(3-hydroxybutyric acid)-co-(3-ethyl-3-hydroxypropionic acid)],,Blend,,"Solvent casting: chloroform

Annealing: 100C, 1h

Shape of Test Piece: Film",,13954-3-4-1,,['chloroform'],,"['Glass transition temp. 58.1 [C]', 'Method: DSC', 'Condition: Heating rate; 10C/min', 'Remarks: Tg of PLLA phase, third scan']",,C3H4O2,,,,,,,,,,,,,20,,72.06,P090176,13954-1-1-1,,C4H6O2 / C5H8O2,,,,,,,,,,,,,80,,86.09 / 100.12,P901044,13954-2-1-1,,,,,,,,,,,,,,,,,,,,,,,,,,,,,,,,,,,,,,,"Iannace, S.; Ambrosio, L.; Huang, S. J.; Nicolais, L. , Journal of Applied Polymer Science , 54 , 10 , 1525-1535 (1994)"
BD000832,linear,Neat resin,"Transesterification inhibitor added,then melt-blended by compounding on 28mm Werner&Pfleiderer twin-screw extruder at 280C",,,"poly(1,4-cyclohexylenedimethylene 1,4-cyclohexylenedicarboxylate)//poly(bisphenol A carbonate)",,Blend,,Injection: Injection-moulded on Boy 22S injection-moulder,,00327-6-1-1,,,,"['Glass transition temp. 110.0 [C]', 'Method: DMA', 'Condition: Heating rate;2C/min&Frequency;1Hz', 'Remarks: tan(delta) peak']",,C16H24O4,,,,,,,,,,,,,,60,280.36,P090208,00327-4-1-1,,C16H14O3,,,,,,,,,,,,,,40,254.28,P150011,00327-5-1-1,,,,,,,,,,,,,,,,,,,,,,,,,,,,,,,,,,,,,,,"Hill, A. J.; Zipper, M. D.; Tant, M. R.; Stack, G. M.; Jordan, T. C.; Shutlz, A. R. , Journal of Physics: Condensed Matter , 8 , 21 , 3811-3827 (1996)"
BD000832,linear,Neat resin,"Transesterification inhibitor added,then melt-blended by compounding on 28mm Werner&Pfleiderer twin-screw extruder at 280C",,,"poly(1,4-cyclohexylenedimethylene 1,4-cyclohexylenedicarboxylate)//poly(bisphenol A carbonate)",,Blend,,Injection: Injection-moulded on Boy 22S injection-moulder,,00327-6-2-1,,,,"['Glass transition temp. 102.5 [C]', 'Method: DMA', 'Condition: Heating rate;2C/min&Frequency;1Hz', 'Remarks: tan(delta) peak']",,C16H24O4,,,,,,,,,,,,,,40,280.36,P090208,00327-4-1-1,,C16H14O3,,,,,,,,,,,,,,60,254.28,P150011,00327-5-1-1,,,,,,,,,,,,,,,,,,,,,,,,,,,,,,,,,,,,,,,"Hill, A. J.; Zipper, M. D.; Tant, M. R.; Stack, G. M.; Jordan, T. C.; Shutlz, A. R. , Journal of Physics: Condensed Matter , 8 , 21 , 3811-3827 (1996)"
BD000832,linear,Neat resin,"Transesterification inhibitor added,then melt-blended by compounding on 28mm Werner&Pfleiderer twin-screw extruder at 280C",,,"poly(1,4-cyclohexylenedimethylene 1,4-cyclohexylenedicarboxylate)//poly(bisphenol A carbonate)",,Blend,,Injection: Injection-moulded on Boy 22S injection-moulder,,00327-6-3-1,,,,"['Glass transition temp. 94.0 [C]', 'Method: DMA', 'Condition: Heating rate;2C/min&Frequency;1Hz', 'Remarks: tan(delta) peak']",,C16H24O4,,,,,,,,,,,,,,25,280.36,P090208,00327-4-1-1,,C16H14O3,,,,,,,,,,,,,,75,254.28,P150011,00327-5-1-1,,,,,,,,,,,,,,,,,,,,,,,,,,,,,,,,,,,,,,,"Hill, A. J.; Zipper, M. D.; Tant, M. R.; Stack, G. M.; Jordan, T. C.; Shutlz, A. R. , Journal of Physics: Condensed Matter , 8 , 21 , 3811-3827 (1996)"
BD000833,"linear,Thermoplastic,Amorphous",Neat resin,Soln. mixing,,,"poly[(2,2,3,3,4,4-hexafluoropentane-1,5-diol)-alt-(adipic acid)]//poly{(2,2,3,3,4,4-hexafluoropentane-1,5-diol)-alt-(terephthaloyl dichloride)}",['MeOH'],Blend,,,,70257-4-1-1,,,,['Glass transition temp. -62.5 [C]'],,C11H12F6O4,80,,,,,,,,,,,,,,322.2,P090377,70257-2-1-1,,C13H8F6O4,20,,,,,,,,,,,,,,342.19,P094606,70257-3-1-1,,,,,,,,,,,,,,,,,,,,,,,,,,,,,,,,,,,,,,,"Dolgopol'skii, I. M.; Dobina, Kh. A.; Fikhtengol'ts, V. S.; Kamysheva, S. A.; Sinaiskaya, M. I.; Balashova, L. G.; Zolotareva , R. V. , Polymer Science USSR , 9 , 1723-1729 (1967)"
BD000833,"linear,Thermoplastic,Amorphous",Neat resin,Soln. mixing,,,"poly[(2,2,3,3,4,4-hexafluoropentane-1,5-diol)-alt-(adipic acid)]//poly{(2,2,3,3,4,4-hexafluoropentane-1,5-diol)-alt-(terephthaloyl dichloride)}",['MeOH'],Blend,,,,70257-4-2-1,,,,['Glass transition temp. -62.5 [C]'],,C11H12F6O4,60,,,,,,,,,,,,,,322.2,P090377,70257-2-1-1,,C13H8F6O4,40,,,,,,,,,,,,,,342.19,P094606,70257-3-1-1,,,,,,,,,,,,,,,,,,,,,,,,,,,,,,,,,,,,,,,"Dolgopol'skii, I. M.; Dobina, Kh. A.; Fikhtengol'ts, V. S.; Kamysheva, S. A.; Sinaiskaya, M. I.; Balashova, L. G.; Zolotareva , R. V. , Polymer Science USSR , 9 , 1723-1729 (1967)"
BD000834,,Neat resin,"Blend prepared by first mixing the blend components, and resulting blend pressed between two metal plates at 230C","Mn=30000(GPC(SEC), chloroform, PS std.), Mw=128000(GPC(SEC), chloroform, PS std.), Mw/Mn=4.28(GPC(SEC), chloroform, PS std.)",,poly(tetramethylene glutarate)//cellulose acetate propionate,,Blend,,"Compression: 230C

Shape of Test Piece: Film",,12949-3-1-1,,,,"['Glass transition temp. ca 143 [C]', 'Method: DSC', 'Condition: Heating rate; 20C/min', 'Remarks: Taken from the Fig.']",,C6H10O5 / C8H12O6 / C8H12O6 / C8H12O6 / C9H14O6 / C9H14O6 / C9H14O6,,,,,,,,,,,,,90,,162.14 / 204.18 / 204.18 / 204.18 / 218.2 / 218.2 / 218.2,P902465,12949-1-1-1,,C9H14O4,,,,,,,,,,,,,10,,186.21,P090437,12949-2-1-1,,,,,,,,,,,,,,,,,,,,,,,,,,,,,,,,,,,,,,,"Buchanan, Charles M.; Gedon, Steve C.; White, Alan W.; Wood, Matthew D. , Macromolecules , 26 , 11 , 2963-2967 (1993)"
BD000834,,Neat resin,"Blend prepared by first mixing the blend components, and resulting blend pressed between two metal plates at 230C","Mn=23500(GPC(SEC), chloroform, PS std.), Mw=125000(GPC(SEC), chloroform, PS std.), Mw/Mn=4.34(GPC(SEC), chloroform, PS std.)",,poly(tetramethylene glutarate)//cellulose acetate propionate,,Blend,,"Compression: 230C

Shape of Test Piece: Film",,12949-3-2-1,,,,"['Glass transition temp. ca 129 [C]', 'Method: DSC', 'Condition: Heating rate; 20C/min', 'Remarks: Taken from the Fig.']",,C6H10O5 / C8H12O6 / C8H12O6 / C8H12O6 / C9H14O6 / C9H14O6 / C9H14O6,,,,,,,,,,,,,80,,162.14 / 204.18 / 204.18 / 204.18 / 218.2 / 218.2 / 218.2,P902465,12949-1-1-1,,C9H14O4,,,,,,,,,,,,,20,,186.21,P090437,12949-2-1-1,,,,,,,,,,,,,,,,,,,,,,,,,,,,,,,,,,,,,,,"Buchanan, Charles M.; Gedon, Steve C.; White, Alan W.; Wood, Matthew D. , Macromolecules , 26 , 11 , 2963-2967 (1993)"
BD000834,,Neat resin,"Blend prepared by first mixing the blend components, and resulting blend pressed between two metal plates at 230C","Mn=23500(GPC(SEC), chloroform, PS std.), Mw=125000(GPC(SEC), chloroform, PS std.), Mw/Mn=4.34(GPC(SEC), chloroform, PS std.)",,poly(tetramethylene glutarate)//cellulose acetate propionate,,Blend,,"Compression: 230C

Quenching: Quenched into liquid nitrogen from the melt

Shape of Test Piece: Film",,12949-3-2-2,,,,"['Glass transition temp. ca 134 [C]', 'Method: DSC', 'Condition: Heating rate; 20C/min', 'Remarks: Taken from the Fig.']",,C6H10O5 / C8H12O6 / C8H12O6 / C8H12O6 / C9H14O6 / C9H14O6 / C9H14O6,,,,,,,,,,,,,80,,162.14 / 204.18 / 204.18 / 204.18 / 218.2 / 218.2 / 218.2,P902465,12949-1-1-1,,C9H14O4,,,,,,,,,,,,,20,,186.21,P090437,12949-2-1-1,,,,,,,,,,,,,,,,,,,,,,,,,,,,,,,,,,,,,,,"Buchanan, Charles M.; Gedon, Steve C.; White, Alan W.; Wood, Matthew D. , Macromolecules , 26 , 11 , 2963-2967 (1993)"
BD000834,,Neat resin,"Blend prepared by first mixing the blend components, and resulting blend pressed between two metal plates at 230C","Mn=23600(GPC(SEC), chloroform, PS std.), Mw=100000(GPC(SEC), chloroform, PS std.), Mw/Mn=4.22(GPC(SEC), chloroform, PS std.)",,poly(tetramethylene glutarate)//cellulose acetate propionate,,Blend,,"Compression: 230C

Shape of Test Piece: Film",,12949-3-3-1,,,,"['Glass transition temp. ca 94 [C]', 'Method: DSC', 'Condition: Heating rate; 20C/min', 'Remarks: Taken from the Fig.']",,C6H10O5 / C8H12O6 / C8H12O6 / C8H12O6 / C9H14O6 / C9H14O6 / C9H14O6,,,,,,,,,,,,,70,,162.14 / 204.18 / 204.18 / 204.18 / 218.2 / 218.2 / 218.2,P902465,12949-1-1-1,,C9H14O4,,,,,,,,,,,,,30,,186.21,P090437,12949-2-1-1,,,,,,,,,,,,,,,,,,,,,,,,,,,,,,,,,,,,,,,"Buchanan, Charles M.; Gedon, Steve C.; White, Alan W.; Wood, Matthew D. , Macromolecules , 26 , 11 , 2963-2967 (1993)"
BD000834,,Neat resin,"Blend prepared by first mixing the blend components, and resulting blend pressed between two metal plates at 230C","Mn=23600(GPC(SEC), chloroform, PS std.), Mw=100000(GPC(SEC), chloroform, PS std.), Mw/Mn=4.22(GPC(SEC), chloroform, PS std.)",,poly(tetramethylene glutarate)//cellulose acetate propionate,,Blend,,"Compression: 230C

Quenching: Quenched into liquid nitrogen from the melt

Shape of Test Piece: Film",,12949-3-3-2,,,,"['Glass transition temp. ca 104 [C]', 'Method: DSC', 'Condition: Heating rate; 20C/min', 'Remarks: Taken from the Fig.']",,C6H10O5 / C8H12O6 / C8H12O6 / C8H12O6 / C9H14O6 / C9H14O6 / C9H14O6,,,,,,,,,,,,,70,,162.14 / 204.18 / 204.18 / 204.18 / 218.2 / 218.2 / 218.2,P902465,12949-1-1-1,,C9H14O4,,,,,,,,,,,,,30,,186.21,P090437,12949-2-1-1,,,,,,,,,,,,,,,,,,,,,,,,,,,,,,,,,,,,,,,"Buchanan, Charles M.; Gedon, Steve C.; White, Alan W.; Wood, Matthew D. , Macromolecules , 26 , 11 , 2963-2967 (1993)"
BD000834,,Neat resin,"Blend prepared by first mixing the blend components, and resulting blend pressed between two metal plates at 230C","Mn=17800(GPC(SEC), chloroform, PS std.), Mw=84000(GPC(SEC), chloroform, PS std.), Mw/Mn=4.77(GPC(SEC), chloroform, PS std.)",,poly(tetramethylene glutarate)//cellulose acetate propionate,,Blend,,"Compression: 230C

Shape of Test Piece: Film",,12949-3-4-1,,,,"['Glass transition temp. ca 78 [C]', 'Method: DSC', 'Condition: Heating rate; 20C/min', 'Remarks: Taken from the Fig.']",,C6H10O5 / C8H12O6 / C8H12O6 / C8H12O6 / C9H14O6 / C9H14O6 / C9H14O6,,,,,,,,,,,,,60,,162.14 / 204.18 / 204.18 / 204.18 / 218.2 / 218.2 / 218.2,P902465,12949-1-1-1,,C9H14O4,,,,,,,,,,,,,40,,186.21,P090437,12949-2-1-1,,,,,,,,,,,,,,,,,,,,,,,,,,,,,,,,,,,,,,,"Buchanan, Charles M.; Gedon, Steve C.; White, Alan W.; Wood, Matthew D. , Macromolecules , 26 , 11 , 2963-2967 (1993)"
BD000834,,Neat resin,"Blend prepared by first mixing the blend components, and resulting blend pressed between two metal plates at 230C","Mn=17800(GPC(SEC), chloroform, PS std.), Mw=84000(GPC(SEC), chloroform, PS std.), Mw/Mn=4.77(GPC(SEC), chloroform, PS std.)",,poly(tetramethylene glutarate)//cellulose acetate propionate,,Blend,,"Compression: 230C

Quenching: Quenched into liquid nitrogen from the melt

Shape of Test Piece: Film",,12949-3-4-2,,,,"['Glass transition temp. ca 81 [C]', 'Method: DSC', 'Condition: Heating rate; 20C/min', 'Remarks: Taken from the Fig.']",,C6H10O5 / C8H12O6 / C8H12O6 / C8H12O6 / C9H14O6 / C9H14O6 / C9H14O6,,,,,,,,,,,,,60,,162.14 / 204.18 / 204.18 / 204.18 / 218.2 / 218.2 / 218.2,P902465,12949-1-1-1,,C9H14O4,,,,,,,,,,,,,40,,186.21,P090437,12949-2-1-1,,,,,,,,,,,,,,,,,,,,,,,,,,,,,,,,,,,,,,,"Buchanan, Charles M.; Gedon, Steve C.; White, Alan W.; Wood, Matthew D. , Macromolecules , 26 , 11 , 2963-2967 (1993)"
BD000834,,Neat resin,"Blend prepared by first mixing the blend components, and resulting blend pressed between two metal plates at 230C","Mn=19700(GPC(SEC), chloroform, PS std.), Mw=80000(GPC(SEC), chloroform, PS std.), Mw/Mn=4.07(GPC(SEC), chloroform, PS std.)",,poly(tetramethylene glutarate)//cellulose acetate propionate,,Blend,,"Compression: 230C

Shape of Test Piece: Film",,12949-3-5-1,,,,"['Glass transition temp. ca 61 [C]', 'Method: DSC', 'Condition: Heating rate; 20C/min', 'Remarks: Taken from the Fig.']",,C6H10O5 / C8H12O6 / C8H12O6 / C8H12O6 / C9H14O6 / C9H14O6 / C9H14O6,,,,,,,,,,,,,50,,162.14 / 204.18 / 204.18 / 204.18 / 218.2 / 218.2 / 218.2,P902465,12949-1-1-1,,C9H14O4,,,,,,,,,,,,,50,,186.21,P090437,12949-2-1-1,,,,,,,,,,,,,,,,,,,,,,,,,,,,,,,,,,,,,,,"Buchanan, Charles M.; Gedon, Steve C.; White, Alan W.; Wood, Matthew D. , Macromolecules , 26 , 11 , 2963-2967 (1993)"
BD000835,"linear,Thermoplastic",Neat resin,"Mechanical mixing, Melt blended in Brabender twin-screw extruder at 320-330C for 3-5min in N2",,Partially compatible,"poly{5,5'-[(1-methylethane-1,1-diyl)bis(1,4-phenylene)dioxybis(carbonyl)]bis(phthalic anhydride)}-alt-(m-phenylenediamine)}//poly((m-phenylenediamine)-alt-{5,5'-[(1-methylethane-1,1-diyl)bis(4,1-phenyleneoxy)]bis(isobenzofuran-1,3-dione)})//poly[(6-hydroxy-2-naphthoic acid)-co-(4-aminophenol)-co-(terephthalic acid)]",,Blend,,,,00243-12-1-1,,,,"['Glass transition temp. 214 [C]', 'Remarks: Cited from S.Lee, S.M.Hong, S.Soe, T.S.Park, S.S.Hwang, K.U.Kim and J.W.Lee, Polymer, 35, 519 (1994)']",,C37H24N2O6,,,,,,,,,,,,,,75,592.6,P130197,00243-1-1-1,,C8H4O2 / C11H6O2 / C11H6O2 / C6H5NO / C6H5NO / C14H9NO3 / C14H9NO3 / C14H9NO3 / C14H9NO3,,,,,,,,,,,,,,25,132.12 / 170.16 / 170.16 / 107.11 / 107.11 / 239.23 / 239.23 / 239.23 / 239.23,P900089,00243-2-1-1,,C39H24N2O8,,,,,,,,,,,,,,0,648.62,P094316,00243-3-1-1,,,,,,,,,,,,,,,,,,,,"Kim, Byoung Chul; Hwang, Sang; Hong, Soon Man; Seo, Yongsok , ACS Symposium Series , 632 , Capter9 , 118-141 (1996)"
BD000836,"linear,Thermoplastic",Neat resin,"Mechanical mixing, Melt blended in Brabender twin-screw extruder at 320-330C for 3-5min in N2",,Partially compatible,"poly{5,5'-[(1-methylethane-1,1-diyl)bis(1,4-phenylene)dioxybis(carbonyl)]bis(phthalic anhydride)}-alt-(m-phenylenediamine)}//poly[(6-hydroxy-2-naphthoic acid)-co-(4-aminophenol)-co-(terephthalic acid)]",,Blend,,,,00243-9-1-1,,,,"['Glass transition temp. 152 [C]', 'Method: DSC', 'Remarks: Another Tg at 190C']",,C8H4O2 / C11H6O2 / C11H6O2 / C6H5NO / C6H5NO / C14H9NO3 / C14H9NO3 / C14H9NO3 / C14H9NO3,,,,,,,,,,,,,,70,132.12 / 170.16 / 170.16 / 107.11 / 107.11 / 239.23 / 239.23 / 239.23 / 239.23,P900089,00243-2-1-1,,C39H24N2O8,,,,,,,,,,,,,,30,648.62,P094316,00243-3-1-1,,,,,,,,,,,,,,,,,,,,,,,,,,,,,,,,,,,,,,,"Kim, Byoung Chul; Hwang, Sang; Hong, Soon Man; Seo, Yongsok , ACS Symposium Series , 632 , Capter9 , 118-141 (1996)"
